Repository: Zdong104/ManufacturtingQA

# ManufacturtingQA




Updtaes: 
1. Dataset cleaning in order
2. Tested on section 124

TODO： 
1. Test Normal Rag
2. Test on 多选题

File: 1Book/2magic-pdf/sec29/auto/sec29.md (part 1 of 3)
# Welding  Processes  

# Chapter Contents  

# 29.1 Arc Welding  

29.1.1 General Technology of Arc  Welding 29.1.2 AW Processes—Consumable  Electrodes 29.1.3 AW Processes—Nonconsumable  Electrodes  

# 29.2 Resistance Welding  

29.2.1 Power Source in Resistance  Welding 29.2.2 Resistance-Welding Processes  

# 29.3 Oxyfuel Gas Welding  

29.3.1 Oxyacetylene Welding 29.3.2 Alternative Gases for Oxyfuel  Welding  

29.4 Other Fusion-Welding Processes  

# 29.5 Solid-State Welding  

29.5.1 General Considerations in  Solid-State Welding 29.5.2 Solid State-Welding Processes  

29.6 Weld Quality  

29.7 Weldability  

29.8 Design Considerations in Welding  

Welding processes divide into two major categories: (1)  fusion welding , in which coalescence is accomplished  by melting the two part surfaces to be joined, in some  cases adding ﬁ  ller metal to the joint; and (2)  solid-state  welding , in which heat and/or pressure are used to  achieve coalescence, but no melting of the base metals  occurs and no ﬁ  ller metal is added.  

Fusion welding is by far the more important cate- gory. It includes (1) arc welding, (2) resistance welding,  (3) oxyfuel gas welding, and (4) other fusion welding  processes—ones that cannot be classiﬁ  ed as any of the  ﬁ  rst three types. Fusion welding processes are discussed  in the ﬁ  rst four sections of this chapter. Section 29.5  covers solid-state welding. And in the ﬁ  nal three sec- tions of the chapter, issues common to all welding opera- tions are examined: weld quality, weldability, and design  for welding.  

#  

#  Arc Welding  

Arc welding (AW) is a fusion-welding process in which  coalescence of the metals is achieved by the heat of an  electric arc between an electrode and the work. The  same basic process is also used in arc cutting (Section  25.3.4). A generic AW process is shown in Figure 29.1.  An electric arc is a discharge of electric current across a  gap in a circuit. It is sustained by the presence of a ther- mally ionized column of gas (called a plasma) through  which current ﬂ  ows. To initiate the arc in an AW proc- ess, the electrode is brought into contact with the work  and then quickly separated from it by a short distance.  The electric energy from the arc thus formed produces  temperatures of  $5500^{\circ}\mathrm{C}$ $(10{,}000^{\circ}\mathrm{F})$  or higher, sufﬁ  - ciently hot to melt any metal. A pool of molten metal,  consisting of base metal(s) and ﬁ  ller metal (if one is  used) is formed near the tip of the electrode. In most  arc-welding processes, ﬁ  ller metal is added during the  operation to increase the volume and strength of the  weld joint. As the electrode is moved along the joint,  the molten weld pool solidiﬁ  es in its wake.  

![](images/b4f956fef1b35f4c4572c229cccdd5d28a23c1366dd471f70d6c37cce7644a15.jpg)  
FIGURE 29.1  The  basic conﬁ  guration and  electrical circuit of an  arc-welding process.  

Movement of the electrode relative to the work is accomplished by either a  human welder (manual welding) or by mechanical means (i.e., machine welding,  automatic welding, or robotic welding). One of the troublesome aspects of manual  arc welding is that the quality of the weld joint depends on the skill and work ethic  of the human welder. Productivity is also an issue. It is often measured as  arc time   (also called  arc-on time )—the proportion of hours worked that arc welding is being  accomplished:  

$$
\mathrm{arc\;time}=(\mathrm{time}\;\mathrm{arc\;is\;on})/(\mathrm{hours\;worked})
$$  

This deﬁ  nition can be applied to an individual welder or to a mechanized worksta- tion. For manual welding, arc time is usually around $20\%$ . Frequent rest periods are  needed by the welder to overcome fatigue in manual arc welding, which requires  hand–eye coordination under stressful conditions. Arc time increases to about  $50\%$ (more or less, depending on the operation) for machine, automatic, and robotic  welding.  

# 29.1.1  GENERAL TECHNOLOGY OF ARC WELDING  

Before describing the individual AW processes, it is instructional to examine some of  the general technical issues that apply to these processes.  

Electrodes  Electrodes used in AW processes are classiﬁ  ed as consumable or non- consumable.  Consumable electrodes  provide the source of the ﬁ  ller metal in arc  welding. These electrodes are available in two principal forms: rods (also called  sticks) and wire. The problem with consumable welding rods, at least in production  welding operations, is that they must be changed periodically, reducing arc time of  the welder. Consumable weld wire has the advantage that it can be continuously fed  into the weld pool from spools containing long lengths of wire, thus avoiding the  frequent interruptions that occur when using welding sticks. In both rod and wire  forms, the electrode is consumed by the arc during the welding process and added to  the weld joint as ﬁ  ller metal.  

Nonconsumable electrodes  are made of tungsten (or carbon, rarely), which resists  melting by the arc. Despite its name, a nonconsumable electrode is gradually deplet- ed during the welding process (vaporization is the principal mechanism), analogous  to the gradual wearing of a cutting tool in a machining operation. For AW processes  that utilize nonconsumable electrodes, any ﬁ  ller metal used in the operation must be  supplied by means of a separate wire that is fed into the weld pool.  

Arc Shielding  At the high temperatures in arc welding, the metals being joined are  chemically reactive to oxygen, nitrogen, and hydrogen in the air. The mechanical prop- erties of the weld joint can be seriously degraded by these reactions. Thus, some means  to shield the arc from the surrounding air is provided in nearly all AW processes. Arc  shielding is accomplished by covering the electrode tip, arc, and molten weld pool with  a blanket of gas or ﬂ  ux, or both, which inhibit exposure of the weld metal to air.  

Common shielding gases include argon and helium, both of which are inert. In  the welding of ferrous metals with certain AW processes, oxygen and carbon dioxide  are used, usually in combination with Ar and/or He, to produce an oxidizing atmos- phere or to control weld shape.  

A  ﬂ  ux  is a substance used to prevent the formation of oxides and other unwanted  contaminants, or to dissolve them and facilitate removal. During welding, the ﬂ  ux  melts and becomes a liquid slag, covering the operation and protecting the molten  weld metal. The slag hardens upon cooling and must be removed later by chipping or  brushing. Flux is usually formulated to serve several additional functions: (1) provide  a protective atmosphere for welding, (2) stabilize the arc, and (3) reduce spattering.  

The method of ﬂ  ux application differs for each process. The delivery techniques  include (1) pouring granular ﬂ  ux onto the welding operation, (2) using a stick elec- trode coated with ﬂ  ux material in which the coating melts during welding to cover  the operation, and (3) using tubular electrodes in which ﬂ  ux is contained in the core  and released as the electrode is consumed. These techniques are discussed further in  the descriptions of the individual AW processes.  

Power Source in Arc Welding  Both direct current (DC) and alternating current  (AC) are used in arc welding. AC machines are less expensive to purchase and oper- ate, but are generally restricted to welding of ferrous metals. DC equipment can be  used on all metals with good results and is generally noted for better arc control.  

In all arc welding processes, power to drive the operation is the product of the  current  $I$  passing through the arc and the voltage  $E$  across it. This power is con- verted into heat, but not all of the heat is transferred to the surface of the work.  Convection, conduction, radiation, and spatter account for losses that reduce the  amount of usable heat. The effect of the losses is expressed by the heat transfer  factor $f_{1}$  (Section 28.3.2). Some representative values of $f_{1}$  for several AW processes  are given in Table 29.1. Heat transfer factors are greater for AW processes that use  

TABLE  •  29.1  Heat transfer factors for several arc-welding processes. 
![](images/301b0d563c580eb1364dfff38b92aae2dffb67a5a42dec7f1891cab7e5480789.jpg)  
Compiled from [1].  

consumable electrodes because most of the heat consumed in melting the electrode  is subsequently transferred to the work as molten metal. The process with the low- est $f_{1}$  value in Table 29.1 is gas tungsten arc welding, which uses a nonconsumable  electrode. Melting factor  $f_{2}$  (Section 28.3.2) further reduces the available heat for  welding. The resulting power balance in arc welding is deﬁ  ned by  

$$
R_{H w}=f_{1}\,f_{2}\,I\,E=U_{m}A_{w}\nu
$$  

where  $E\,=$  voltage, V;  $I\,=$ current, A; and the other terms were deﬁ  ned in Sec- tion 28.3.2. The units of  $R_{H w}$  are watts (current multiplied by voltage), which equal  J/sec. This can be converted to Btu/sec by recalling that $1{\mathrm{~Bun}}=1055{\mathrm{~J}},$ , and thus 1  $\mathrm{Blu/sec}=1055$  watts.  

# Example 29.1  Power in arc  welding  

A gas tungsten arc welding operation is performed at a current of $300\,\mathrm{A}$  and  voltage of $20\,\mathrm{V}.$  The melting factor $f_{2}=0.5$ , and the unit melting energy for the  metal  $U_{m}=10\:\mathrm{J/mm^{3}}$ . Determine (a) power in the operation, (b) rate of heat  generation at the weld, and (c) volume rate of metal welded.  

Solution:   (a) The power in this arc-welding operation is  

$$
P=I E=(300\,\mathrm{A})(20\,\mathrm{V})=\mathbf{6000}\,\mathbf{W}
$$  

(b) From Table 29.1, the heat transfer factor $f_{1}=0.7$ . The rate of heat used for  welding is given by  

$$
R_{H w}=f_{1}\,f_{2}\,I\,E=(0.7)(0.5)(6000)=2100\,\mathrm{W}=2100\,\mathrm{J/s}
$$  

(c) The volume rate of metal welded is  

$R_{V W}=(2100\:\mathrm{J/s})/(10\:\mathrm{J/mm^{3}})=210\:\mathrm{mm^{3}/s}$  

# 29.1.2  AW PROCESSES—CONSUMABLE ELECTRODES  

A number of important arc-welding processes use consumable electrodes. These are  discussed in this section. Symbols for the welding processes are those used by the  American Welding Society.  

Shielded Metal Arc Welding   Shielded metal arc welding  (SMAW) is an AW  process that uses a consumable electrode consisting of a ﬁ  ller metal rod coated with  chemicals that provide ﬂ  ux and shielding. The process is illustrated in Figures 29.2  and 29.3. The welding stick (SMAW is sometimes called  stick welding ) is typically  225 to  $450\;\mathrm{mm}$  (9–18 in) long and 2.5 to  $9.5\;\mathrm{mm}$  (3/32–3/8 in) in diameter. The ﬁ  ller  metal used in the rod must be compatible with the metal to be welded, the com- position usually being very close to that of the base metal. The coating consists of  powdered cellulose (i.e., cotton and wood powders) mixed with oxides, carbonates,  and other ingredients, held together by a silicate binder. Metal powders are also  sometimes included in the coating to increase the amount of ﬁ  ller metal and to add  alloying elements. The heat of the welding process melts the coating to provide a  protective atmosphere and slag for the welding operation. It also helps to stabilize  the arc and regulate the rate at which the electrode melts.  

![](images/1f53fa39433f4c0fae7a636617cbd1fd02f35f3f8edc69da49627441ae3fffb9.jpg)  
FIGURE 29.2  Shielded  metal arc welding (stick  welding) performed by  a (human) welder.  (Photo courtesy of  Hobart Brothers  Company.)  

During operation the bare metal end of the welding stick (opposite the welding  tip) is clamped in an electrode holder that is connected to the power source. The hold- er has an insulated handle so that it can be held and manipulated by a human welder.  Currents typically used in SMAW range between 30 and $300\,\mathrm{A}$  at voltages from 15 to  $45\,\mathrm{V}.$  Selection of the proper power parameters depends on the metals being welded,  electrode type and length, and depth of weld penetration required. Power supply,  connecting cables, and electrode holder can be bought for a few thousand dollars.  

Shielded metal arc welding is usually performed manually. Common applications  include construction, pipelines, machinery structures, shipbuilding, job shop fabri- cation, and repair work. It is preferred over oxyfuel welding for thicker sections— above $5~\mathrm{mm}$  (3/16 in)—because of its higher power density. The equipment is port- able and low cost, making SMAW highly versatile and probably the most widely  used of the AW processes. Base metals include steels, stainless steels, cast irons, and  certain nonferrous alloys. It is not used or seldom used for aluminum and its alloys,  copper alloys, and titanium.  

A disadvantage of shielded metal arc welding as a production operation is the use  of the consumable electrode stick. As the sticks are used up, they must periodically  

![](images/0008488b1bf3badaef68e63f4898ac73ae5cf0c72a2c86e0af183587e93c5225.jpg)  
FIGURE 29.3  Shielded  metal arc welding  (SMAW).  

# FIGURE 29.4  Gas metal arc  welding (GMAW).  

![](images/8d1389864cc954ca79077d14178dcffba131a82e23ad5bfbd3cd5d447948ce57.jpg)  

be changed. This reduces the arc time with this welding process. Another limitation  is the current level that can be used. Because the electrode length varies during  the operation and this length affects the resistance heating of the electrode, current  levels must be maintained within a safe range or the coating will overheat and melt  prematurely when starting a new welding stick. Some of the other AW processes  overcome the limitations of welding stick length in SMAW by using a continuously  fed wire electrode.  

Gas Metal Arc Welding   Gas metal arc welding  (GMAW) is an AW process in  which the electrode is a consumable bare metal wire, and shielding is accomplished  by ﬂ  ooding the arc with a gas. The bare wire is fed continuously and automatically  from a spool through the welding gun, as illustrated in Figure 29.4. A welding gun  is shown in Figure 29.5. Wire diameters ranging from 0.8 to  $6.5~\mathrm{mm}$  (1/32–1/4 in)  are used in GMAW, the size depending on the thickness of the parts being joined  and the desired deposition rate. Gases used for shielding include inert gases such as  argon and helium, and active gases such as carbon dioxide. Selection of gases (and  mixtures of gases) depends on the metal being welded, as well as other factors. Inert  gases are used for welding aluminum alloys and stainless steels, while  $\mathrm{CO}_{2}$  is com- monly used for welding low and medium carbon steels. The combination of bare  electrode wire and shielding gases eliminates the slag covering on the weld bead and  thus precludes the need for manual grinding and cleaning of the slag. The GMAW  process is therefore ideal for making multiple welding passes on the same joint.  

The various metals on which GMAW is used and the variations of the process itself  have given rise to a variety of names for gas metal arc welding. When the process was  ﬁ  rst introduced in the late 1940s, it was applied to the welding of aluminum using inert  gas (argon) for arc shielding. The name applied to this process was  MIG welding  (for  m etal  i nert  g as welding). When the same welding process was applied to steel, it was  found that inert gases were expensive and  $\mathrm{CO}_{2}$  was used as a substitute. Hence the  term  $c o_{2}$   welding  was applied. Reﬁ  nements in GMAW for steel welding have led to  the use of gas mixtures, including $\mathrm{CO}_{2}$  and argon, and even oxygen and argon.  

GMAW is widely used in fabrication operations in factories for welding a variety  of ferrous and nonferrous metals. Because it uses continuous weld wire rather than  welding sticks, it has a signiﬁ  cant advantage over SMAW in terms of arc time when  performed manually. For the same reason, it also lends itself to automation of arc  welding. The electrode stubs remaining after stick welding also wastes ﬁ  ller metal,  

![](images/546a8993c57b4546e5144f6cdab9c1572e70fa0d8c580a424ba3199e4d026e02.jpg)  
FIGURE 29.5  Welding gun for gas metal arc welding. (Courtesy of Lincoln Electric Company.)  

so the utilization of electrode material is higher with GMAW. Other features of  GMAW include elimination of slag removal (because no ﬂ  ux is used), higher deposi- tion rates than SMAW, and good versatility.  

Flux-Cored Arc Welding  This arc-welding process was developed in the early  1950s as an adaptation of shielded metal arc welding to overcome the limitations  imposed by the use of stick electrodes.  Flux-cored arc welding  (FCAW) is an arc- welding process in which the electrode is a continuous consumable tubing that con- tains ﬂ  ux and other ingredients in its core. Other ingredients may include deoxidiz- ers and alloying elements. The tubular ﬂ  ux-cored “wire” is ﬂ  exible and can therefore  be supplied in the form of coils to be continuously fed through the arc-welding gun.  There are two versions of FCAW: (1) self-shielded and (2) gas shielded. In the ﬁ  rst  version of FCAW to be developed, arc shielding was provided by a ﬂ  ux core, thus  leading to the name  self-shielded ﬂ  ux-cored arc welding . The core in this form of  FCAW includes not only ﬂ  uxes but also ingredients that generate shielding gases  for protecting the arc. The second version of FCAW, developed primarily for weld- ing steels, obtains arc shielding from externally supplied gases, similar to gas metal  arc welding. This version is called  gas-shielded ﬂ  ux-cored arc welding . Because it  utilizes an electrode containing its own ﬂ  ux together with separate shielding gases, it  might be considered a hybrid of SMAW and GMAW. Shielding gases typically em- ployed are carbon dioxide for mild steels or mixtures of argon and carbon dioxide  

![](images/ee9bea5908cc7fbee033d51a67316ec96b140b63c8716e9bc41de80204b1f34d.jpg)  
FIGURE 29.6  Flux-cored arc weld- ing. The presence or  absence of externally  supplied shielding gas  distinguishes the two  types: (1) self-shielded,  in which the core pro- vides the ingredients  for shielding; and (2)  gas shielded, in which  external shielding  gases are supplied.  

for stainless steels. Figure 29.6 illustrates the FCAW process, with the gas (optional)  distinguishing between the two types.  

FCAW has advantages similar to GMAW, due to continuous feeding of the elec- trode. It is used primarily for welding steels and stainless steels over a wide stock  thickness range. It is noted for its capability to produce very-high-quality weld joints  that are smooth and uniform.  

Electrogas Welding  Electrogas welding (EGW) is an AW process that uses a  continuous consumable electrode (either ﬂ  ux-cored wire or bare wire with exter- nally supplied shielding gases) and molding shoes to contain the molten metal. The  process is primarily applied to vertical butt welding, as pictured in Figure 29.7. When  the ﬂ  ux-cored electrode wire is employed, no external gases are supplied, and the  process can be considered a special application of self-shielded FCAW. When a bare  electrode wire is used with shielding gases from an external source, it is considered  a special case of GMAW. The molding shoes are water cooled to prevent their being  added to the weld pool. Together with the edges of the parts being welded, the shoes  form a container, almost like a mold cavity, into which the molten metal from the  electrode and base parts is gradually added. The process is performed automatically,  with a moving weld head travelling vertically upward to ﬁ  ll the cavity in a single pass.  

Principal applications of electrogas welding are steels (low-and medium-carbon,  low-alloy, and certain stainless steels) in the construction of large storage tanks and  

![](images/af8e62da756421840184bbc1e28e0a3d4bf7651f23b258f562b54e2e740405f6.jpg)  
FIGURE 29.7  Electrogas welding  using ﬂ  ux-cored  electrode wire: (a) front  view with molding shoe  removed for clarity, and  (b) side view showing  molding shoes on both  sides.  

![](images/143809aaa09863175227b2ca91c75314b42a68ec1e691011866b47b3ade4c452.jpg)  
FIGURE 29.8  Submerged arc welding  (SAW).  

in shipbuilding. Stock thicknesses from 12 to  $75~\mathrm{mm}$  (0.5–3.0 in) are within the ca- pacity of EGW. In addition to butt welding, it can also be used for ﬁ  llet and groove  welds, always in a vertical orientation. Specially designed molding shoes must some- times be fabricated for the joint shapes involved.  

Submerged Arc Welding  This process, developed during the 1930s, was one of  the ﬁ  rst AW processes to be automated.  Submerged arc welding  (SAW) is an arc- welding process that uses a continuous, consumable bare wire electrode, and arc  shielding is provided by a cover of granular ﬂ  ux. The electrode wire is fed automati- cally from a coil into the arc. The ﬂ  ux is introduced into the joint slightly ahead of the  weld arc by gravity from a hopper, as shown in Figure 29.8. The blanket of granular  ﬂ  ux completely submerges the welding operation, preventing sparks, spatter, and  radiation that are so hazardous in other AW processes. Thus, the welding operator  in SAW need not wear the somewhat cumbersome face shield required in the other  operations (safety glasses and protective gloves, of course, are required). The por- tion of the ﬂ  ux closest to the arc is melted, mixing with the molten weld metal to  remove impurities and then solidifying on top of the weld joint to form a glass-like  slag. The slag and unfused ﬂ  ux granules on top provide good protection from the at- mosphere and good thermal insulation for the weld area, resulting in relatively slow  cooling and a high-quality weld joint, noted for toughness and ductility. As depicted  in the sketch, the unfused ﬂ  ux remaining after welding can be recovered and reused.  The solid slag covering the weld must be chipped away, usually by manual means.  

Submerged arc welding is widely used in steel fabrication for structural shapes  (e.g., welded I-beams); longitudinal and circumferential seams for large diameter  pipes, tanks, and pressure vessels; and welded components for heavy machinery. In  these kinds of applications, steel plates of  $25\mathrm{.mm}$  (1.0-in) thickness and heavier are  routinely welded by this process. Low-carbon, low-alloy, and stainless steels can be  readily welded by SAW; but not high-carbon steels, tool steels, and most nonferrous  metals. Because of the gravity feed of the granular ﬂ  ux, the parts must always be in a  horizontal orientation, and a backup plate is often required beneath the joint during  the welding operation.  

# 29.1.3  AW PROCESSES—NONCONSUMABLE ELECTRODES  

The AW processes discussed above use consumable electrodes. Gas tungsten  arc welding, plasma arc welding, and several other processes use nonconsumable  electrodes.  

![](images/1cdd7ff9ddfbd4140f1f96721d94b3d96f3b9258c22b8756fe425b7479ee505c.jpg)  
FIGURE 29.9  Gas  tungsten arc welding  (GTAW).  

Gas Tungsten Arc Welding  Gas tungsten arc welding (GTAW) is an AW proc- ess that uses a nonconsumable tungsten electrode and an inert gas for arc shielding.  The term  TIG welding  ( t ungsten  i nert  g as welding) is often applied to this process  (in Europe,  WIG welding  is the term—the chemical symbol for tungsten is W, for  Wolfram). GTAW can be implemented with or without a ﬁ  ller metal. Figure 29.9  illustrates the latter case. When a ﬁ  ller metal is used, it is added to the weld pool  from a separate rod or wire, being melted by the heat of the arc rather than trans- ferred across the arc as in the consumable electrode AW processes. Tungsten is a  good electrode material due to its high melting point of  $3410^{\circ}\mathrm{C}$ $(6170^{\circ}\mathrm{F})$ . Typical  shielding gases include argon, helium, or a mixture of these gas elements.  

GTAW is applicable to nearly all metals in a wide range of stock thicknesses. It  can also be used for joining various combinations of dissimilar metals. Its most com- mon applications are for aluminum and stainless steel. Cast irons, wrought irons,  and of course tungsten are difﬁ  cult to weld by GTAW. In steel welding applications,  GTAW is generally slower and more costly than the consumable electrode AW  processes, except when thin sections are involved and very-high-quality welds are  required. When thin sheets are TIG welded to close tolerances, ﬁ  ller metal is usually  not added. The process can be performed manually or by machine and automated  methods for all joint types. Advantages of GTAW in the applications to which it is  suited include high-quality welds, no weld spatter because no ﬁ  ller metal is trans- ferred across the arc, and little or no postweld cleaning because no ﬂ  ux is used.  

Plasma Arc Welding  Plasma arc welding (PAW) is a special form of gas tungsten  arc welding in which a constricted plasma arc is directed at the weld area. In PAW,  a tungsten electrode is contained in a specially designed nozzle that focuses a high- velocity stream of inert gas (e.g., argon or argon–hydrogen mixtures) into the region  of the arc to form a high-velocity, intensely hot plasma arc stream, as in Figure 29.10.  Argon, argon–hydrogen, and helium are also used as the arc-shielding gases.  

Temperatures in plasma arc welding reach  $17{,}000^{\circ}\mathrm{C}$   $(30{,}000^{\circ}\mathrm{F})$  or greater, hot  enough to melt any known metal. The reason why temperatures are so high in PAW  (signiﬁ  cantly higher than those in GTAW) derives from the constriction of the arc.  Although the typical power levels used in PAW are below those used in GTAW, the  power is highly concentrated to produce a plasma jet of small diameter and very  high power density.  

Plasma arc welding was introduced around 1960 but was slow to catch on. In recent  years its use is increasing as a substitute for GTAW in applications such as automobile  subassemblies, metal cabinets, door and window frames, and home appliances. Owing  to the special features of PAW, its advantages in these applications include good arc  

![](images/e426a5f80145de511949db839a8153022ba3bb8ad193ecb09d6528c8b8dbcf2f.jpg)  
FIGURE 29.10  Plasma  arc welding (PAW).  

stability, better penetration control than most other AW processes, high travel speeds,  and excellent weld quality. The process can be used to weld almost any metal, includ- ing tungsten. Difﬁ  cult-to-weld metals with PAW include bronze, cast irons, lead, and  magnesium. Other limitations include high equipment cost and larger torch size than  other AW operations, which tends to restrict access in some joint conﬁ  gurations.  

Other Arc-Welding and Related Processes  The preceding AW processes are  the most important commercially. There are several others that should be men- tioned, which are special cases or variations of the principal AW processes.  

Carbon arc welding  (CAW) is an arc-welding process in which a nonconsumable  carbon (graphite) electrode is used. It has historical importance because it was the  ﬁ  rst arc-welding process to be developed, but its commercial importance today is  practically nil. The carbon arc process is used as a heat source for brazing and for  repairing iron castings. It can also be used in some applications for depositing wear- resistant materials on surfaces. Graphite electrodes for welding have been largely  superseded by tungsten (in GTAW and PAW).  

Stud welding  (SW) is a specialized AW process for joining studs or similar com- ponents to base parts. A typical SW operation is illustrated in Figure 29.11, in which  shielding is obtained by the use of a ceramic ferrule. To begin with, the stud is chucked  in a special weld gun that automatically controls the timing and power parameters  of the steps shown in the sequence. The worker must only position the gun at the  proper location against the base work part to which the stud will be   attached and  pull the trigger. SW applications include threaded fasteners for attaching handles to  

![](images/18df05ec52bc82b09ca23f220e62ab2a1128762376ed8facc1f7a93503bbec79.jpg)  
FIGURE 29.11  Stud arc welding (SW): (1) stud is positioned; (2) current ﬂ  ows from the gun, and stud is pulled  from base to establish arc and create a molten pool; (3) stud is plunged into molten pool; and (4) ceramic ferrule is  removed after solidiﬁ  cation.  

cookware, heat radiation ﬁ  ns on machinery, and similar assembly situations. In high- production operations, stud welding usually has advantages over rivets, manually  arc-welded attachments, and drilled and tapped holes.  

#  Resistance Welding  

Resistance welding (RW) is a group of fusion-welding processes that uses a com- bination of heat and pressure to accomplish coalescence, the heat being generated  by electrical resistance to current ﬂ  ow at the junction to be welded. The principal  components in resistance welding are shown in Figure 29.12 for a resistance spot- welding operation, the most widely used process in the group. The components in- clude work parts to be welded (usually sheet metal parts), two opposing electrodes, a  means of applying pressure to squeeze the parts between the electrodes, and an AC  power supply from which a controlled current can be applied. The operation results  in a fused zone between the two parts, called a  weld nugget  in spot welding.  

By comparison to arc welding, resistance welding uses no shielding gases, ﬂ  ux,  or ﬁ  ller metal; and the electrodes that conduct electrical power to the process are  nonconsumable. RW is classiﬁ  ed as fusion welding because the applied heat almost  always causes melting of the faying surfaces. However, there are exceptions. Some  welding operations based on resistance heating use temperatures below the melting  points of the base metals, so fusion does not occur.  

# 29.2.1  POWER SOURCE IN RESISTANCE WELDING  

The heat energy supplied to the welding operation depends on current ﬂ  ow, resist- ance of the circuit, and length of time the current is applied. This can be expressed  by the equation  

$$
H=I^{2}R t
$$  

where $H=$  heat generated, $\mathrm{J}$  (to convert to Btu divide by 1055); $I=$ current, $\mathbf{A};R=$ electrical resistance, $\Omega$ ; and  $t=$  time, s.  

![](images/91a7e62940ad64d8808873161bd2bcd5409defe83bc6bf75c2fcfa7b6ff25381.jpg)  
FIGURE 29.12  Resistance welding  (RW), showing the  components in  spot welding, the  predominant process in  the RW group.  

The current used in resistance welding operations is very high (5000–20,000 A,  typically), although voltage is relatively low (usually below  $10\,\mathrm{V}$ ). The duration $t$  of  the current is short in most processes, perhaps lasting 0.1 to  $0.4~\mathrm{s}$  in a typical spot- welding operation.  

The reason why such a high current is used in RW is because (1) the squared term  in Equation (29.3) ampliﬁ  es the effect of current, and (2) the resistance is very low  (around  $0.0001\;\Omega$ ). Resistance in the welding circuit is the sum of (1) resistance of  the electrodes, (2) resistances of the work parts, (3) contact resistances between elec- trodes and work parts, and (4) contact resistance of the faying surfaces. Thus, heat  is generated in all of these regions of electrical resistance. The ideal situation is for  the faying surfaces to be the largest resistance in the sum, because this is the desired  location of the weld. The resistance of the electrodes is minimized by using metals  with very low resistivities, such as copper. Also, the electrodes are often water cooled  to dissipate the heat that is generated there. The work part resistances are a function  of the resistivities of the base metals and the part thicknesses. The contact resist- ances between the electrodes and the parts are determined by the contact areas (i.e.,  size and shape of the electrode) and the condition of the surfaces (e.g., cleanliness  of the work surfaces and scale on the electrode). Finally, the resistance at the faying  surfaces depends on surface ﬁ  nish, cleanliness, contact area, and pressure. No paint,  oil, dirt, or other contaminants should be present to separate the contacting surfaces.  

# Example 29.2  Resistance  welding  

A resistance spot-welding operation performed on two pieces of $2.5\mathrm{-mm}$ -thick  sheet steel uses 12,000 amps for a 0.20-s duration. The electrodes are  $6\,\mathrm{mm}$  in  diameter at the contacting surfaces. Resistance is assumed to be $0.0001\;\Omega$ , and  the resulting weld nugget $6\:\mathrm{mm}$  in diameter and averages $3\:\mathrm{mm}$  in thickness.  The unit melting energy for the metal  $U_{m}=12.0\:\mathrm{J/mm}^{3}$ . What portion of the  heat generated was used to form the weld nugget, and what portion was dis- sipated into the work metal, electrodes, and surrounding air?  

Solution:   The heat generated in the operation is given by Equation (29.3) as.  

$$
H=(12,\!000)^{2}(0.0001)(0.2)=2880\,\mathrm{J}
$$  

The volume of the weld nugget (assumed disc-shaped) is  $\nu=3.0\frac{\pi(6)^{2}}{4}=$ $84.8\;\mathrm{mm}^{3}$ .  

The heat required to melt this volume of metal is  $H w=84.8(12.0)=\mathbf{1018\,J}$ .   The remaining heat,  $\begin{array}{r}{2880{-}1018=1862\;\mathbf{J}}\end{array}$   $(64.7\%$  of the total), is lost into the  work metal, electrodes, and surrounding air. In effect, this loss represents  the combined effect of the heat transfer factor $f_{1}$  and melting factor $f_{2}$   (Section 28.3.2).  

Success in resistance welding depends on pressure as well as heat. The principal  functions of pressure in RW are to (1) force contact between the electrodes and  the work parts and between the two work surfaces prior to applying current, and  (2) press the faying surfaces together to accomplish coalescence when the proper  welding temperature has been reached.  

General advantages of resistance welding include (1) no ﬁ  ller metal is re- quired, (2) high production rates are possible, (3) lends itself to mechanization and  automation, (4) operator skill level is lower than that required for arc welding, and  (5) good repeatability and reliability. Drawbacks are (1) equipment cost is high— usually much higher than most arc-welding operations, and (2) types of joints that  can be welded are limited to lap joints for most RW processes.  

# 29.2.2  RESISTANCE-WELDING PROCESSES  

The resistance-welding processes of most commercial importance are spot, seam,  and projection welding.  

Resistance Spot Welding  Resistance spot welding is by far the predominant  process in this group. It is widely used in mass production of automobiles, appliances,  metal furniture, and other products made of sheet metal. If one considers that a  typical car body has approximately 10,000 individual spot welds, and that the annual  production of automobiles throughout the world is measured in tens of millions of  units, the economic importance of resistance spot welding can be appreciated.  

Resistance spot welding  (RSW) is an RW process in which fusion of the faying  surfaces of a lap joint is achieved at one location by opposing electrodes. The process  is used to join sheet-metal parts of thickness  $3~\mathrm{mm}$  (0.125 in) or less, using a series  of spot welds, in situations where an airtight assembly is not required. The size and  shape of the weld spot is determined by the electrode tip, the most common elec- trode shape being round, but hexagonal, square, and other shapes are also used. The  resulting weld nugget is typically 5 to  $10\;\mathrm{mm}\;(0.2–0.4\;\mathrm{in})$  in diameter, with a heat- affected zone extending slightly beyond the nugget into the base metals. If the weld  is made properly, its strength will be comparable to that of the surrounding metal.  The steps in a spot welding cycle are depicted in Figure 29.13.  

![](images/3439fb98fe357a6b0093316099324f51525a4ebbc74db2c99922a6a8305f4da0.jpg)  
FIGURE 29.13  (a)  Steps in a resistance  spot-welding (RSW)  cycle, and (b) plot of  squeezing force and  current during cycle.  The sequence is: (1)  parts inserted between  open electrodes, (2)  electrodes close and  force is applied, (3)  weld time—current is  switched on, (4) cur- rent is turned off but  force is maintained or  increased (a reduced  current is sometimes  applied near the end of  this step for stress re- lief in the weld region),  and (5) electrodes are  opened, and the welded  assembly is removed.  

![](images/099497798d3d7405cbea4c9b6d703010ce5e7f2316e753b9f06a7ac9075c4537.jpg)  

Materials used for RSW electrodes consist of two main groups: (1) copper-based  alloys and (2) refractory metal compositions such as copper and tungsten combina- tions. The second group is noted for superior wear resistance. As in most manufactur- ing processes, the tooling in spot welding gradually wears out as it is used. Whenever  practical, the electrodes are designed with internal passageways for water cooling.  

Because of its widespread industrial use, various machines and methods are avail- able to perform spot-welding operations. The equipment includes rocker-arm and  press-type spot-welding machines, and portable spot-welding guns.  Rocker-arm spot  welders , shown in Figure 29.14, have a stationary lower electrode and a movable  upper electrode that can be raised and lowered for loading and unloading the work.  The upper electrode is mounted on a rocker arm (hence the name) whose move- ment is controlled by a foot pedal operated by the worker. Modern machines can be  programmed to control force and current during the weld cycle.  

Press-type spot welders  are intended for larger work. The upper electrode has a  straight-line motion provided by a vertical press that is pneumatically or hydrauli- cally powered. The press action permits larger forces to be applied, and the controls  usually permit programming of complex weld cycles.  

The previous two machine types are both stationary spot welders, in which the  work is brought to the machine. For large, heavy work it is difﬁ  cult to move and posi- tion the part into stationary machines. For these cases,  portable spot-welding guns   are available in various sizes and conﬁ  gurations. These devices consist of two oppos- ing electrodes contained in a pincer mechanism. Each unit is light weight so that it can  be held and manipulated by a human worker or an industrial robot. The gun is con- nected to its own power and control source by means of ﬂ  exible electrical cables and  air hoses. Water cooling for the electrodes, if needed, can also be provided through a  water hose. Portable spot-welding guns are widely used in automobile ﬁ  nal assembly  plants to spot weld car bodies. Some of these guns are operated by people, but indus- trial robots have become the preferred technology, illustrated in Figure 38.16.  

Resistance Seam Welding  In resistance seam welding (RSEW), the stick-shaped  electrodes in spot welding are replaced by rotating wheels, as shown in   Figure 29.15,  and a series of overlapping spot welds are made along the lap joint. The process  is   capable of producing air-tight joints, and its industrial applications include the  production of gasoline tanks, automobile mufﬂ  ers, and various other fabricated  

# FIGURE 29.15  Resistance seam  welding (RSEW).  

![](images/87305fb37a908d3942a4ec161ce41ceacd85d0cd273085c1ac477356ff783d6e.jpg)
