Repository: Zdong104/ManufacturtingQA

# ManufacturtingQA




Updtaes: 
1. Dataset cleaning in order
2. Tested on section 124

TODO： 
1. Test Normal Rag
2. Test on 多选题

File: 1Book/2magic-pdf/sec29/auto/sec29.md (part 2 of 3)
# Welding  Processes  
sheet metal containers. Technically, RSEW is the same as spot welding, except that  the wheel electrodes introduce certain complexities. Because the operation is usually  carried out continuously, rather than discretely, the seams should be along a straight  or uniformly curved line. Sharp corners and similar discontinuities are difﬁ  cult to deal  with. Also, warping of the parts becomes more of a factor in resistance seam welding,  and ﬁ  xtures are required to hold the work in position and minimize distortion.  

The spacing between the weld nuggets in resistance seam welding depends on the  motion of the electrode wheels relative to the application of the weld current. In the  usual method of operation, called  continuous motion welding , the wheel is rotated  continuously at a constant velocity, and current is turned on at timing intervals con- sistent with the desired spacing between spot welds along the seam. Frequency of the  current discharges is normally set so that overlapping weld spots are produced. But  if the frequency is reduced sufﬁ  ciently, then there will be spaces between the weld  spots, and this method is termed  roll spot welding . In another variation, the weld- ing current remains on at a constant level (rather than being pulsed) so that a truly  continuous welding seam is produced. These variations are depicted in Figure 29.16.  

An alternative to continuous motion welding is  intermittent motion welding , in  which the electrode wheel is periodically stopped to make the spot weld. The amount  of wheel rotation between stops determines the distance between weld spots along  the seam, yielding patterns similar to (a) and (b) in Figure 29.16.  

Seam-welding machines are similar to press-type spot welders except that elec- trode wheels are used rather than the usual stick-shaped electrodes. Cooling of the  work and wheels is often necessary in RSEW, and this is accomplished by directing  water at the top and underside of the work part surfaces near the electrode wheels.  

![](images/edfba31ef565e68ed1f6df8f3573657a10b64eaeba290a0f09630cfe3e83e735.jpg)  
FIGURE 29.16  Different types of seams produced by electrode wheels: (a) conventional resistance seam welding, in  which overlapping spots are produced; (b) roll spot welding; and (c) continuous resistance seam.  

![](images/122449382079107d18ef95bd227e6e9dd03a74c1060badf915e908961a1eba14.jpg)  
FIGURE 29.17  Resistance projection  welding (RPW): (1)  at start of operation,  contact between parts  is at projections; and  (2) when current is  applied, weld nuggets  similar to those in spot  welding are formed at  the projections.  

Resistance Projection Welding  Resistance projection welding (RPW) is an RW  process in which coalescence occurs at one or more relatively small contact points  on the parts. These contact points are determined by the design of the parts to be  joined, and may consist of projections, embossments, or localized intersections of the  parts. A typical case in which two sheet-metal parts are welded together is described  in Figure 29.17. The part on top has been fabricated with two embossed points to  contact the other part at the start of the process. It might be argued that the emboss- ing operation increases the cost of the part, but this increase may be more than offset  by savings in welding cost.  

There are variations of resistance projection welding, two of which are shown in Fig- ure 29.18. In one variation, fasteners with machined or formed projections can be per- manently joined to sheet or plate by RPW, facilitating subsequent assembly operations.  Another variation, called  cross-wire welding , is used to fabricate welded wire products  such as wire fence, shopping carts, and stove grills. In this process, the contacting surfaces  of the round wires serve as the projections to localize the resistance heat for welding.  

Other Resistance-Welding Operations  In addition to the principal RW proc- esses described above, several additional processes in this group should be identi- ﬁ  ed: ﬂ  ash, upset, percussion, and high-frequency resistance welding.  

In  ﬂ  ash welding  (FW), normally used for butt joints, the two surfaces to be  joined are brought into contact or near contact and electric current is applied to  

![](images/29e40e2e083116048276588c588b59c5f22158b3d4e1a5bf08187f5099882627.jpg)  
Variations of resistance  projection welding: (a)  welding of a machined  or formed fastener onto  a sheet-metal part; and  (b) cross-wire welding.  

![](images/c9912392e7af98f3279a178ba7e90b43bd1e48a7f74a6fb68cc9678f763a562e.jpg)  
FIGURE 29.19  Flash  welding (FW): (1)  heating by electrical  resistance; and (2)  upsetting—parts are  forced together.  

heat the surfaces to the melting point, after which the surfaces are forced together  to form the weld. The two steps are outlined in Figure 29.19. In addition to resist- ance heating, some arcing occurs (called  ﬂ  ashing , hence the name of the weld- ing process), depending on the extent of contact between the faying surfaces, so  ﬂ  ash welding is sometimes classiﬁ  ed in the arc welding group. Current is usually  stopped during upsetting. Some metal, as well as contaminants on the surfaces, is  squeezed out of the joint and must be subsequently machined to provide a joint  of uniform size.  

Applications of ﬂ  ash welding include butt welding of steel strips in rolling-mill op- erations, joining ends of wire in wire drawing, and welding of tubular parts. The ends  to be joined must have the same cross sections. For these kinds of high-production  applications, ﬂ  ash welding is fast and economical, but the equipment is expensive.  

Upset welding  (UW) is similar to ﬂ  ash welding except that in UW the faying  surfaces are pressed together during heating and upsetting. In ﬂ  ash welding, the  heating and pressing steps are separated during the cycle. Heating in UW is accom- plished entirely by electrical resistance at the contacting surfaces; no arcing occurs.  When the faying surfaces have been heated to a suitable temperature below the  melting point, the force pressing the parts together is increased to cause upsetting  and coalescence in the contact region. Thus, upset welding is not a fusion-welding  process in the same sense as the other welding processes discussed. Applications  of UW are similar to those of ﬂ  ash welding: joining ends of wire, pipes, tubes, and  so on.  

Percussion welding  (PEW) is also similar to ﬂ  ash welding, except that the dura- tion of the weld cycle is extremely short, typically lasting only 1 to $10\,\mathrm{ms.}$  Fast heating  is accomplished by rapid discharge of electrical energy between the two surfaces to  be joined, followed immediately by percussion of one part against the other to form  the weld. The heating is very localized, making this process attractive for electronic  applications in which the dimensions are very small and nearby components may be  sensitive to heat.  

High-frequency resistance welding  (HFRW) is a resistance-welding process in  which a high-frequency alternating current is used for heating, followed by the  rapid application of an upsetting force to cause coalescence, as in Figure 29.20(a).  The frequencies are 10 to $500\:\mathrm{kHz}$ , and the electrodes make contact with the work  in the immediate vicinity of the weld joint. In a variation of the process, called  high-frequency induction welding  (HFIW), the heating current is induced in the  parts by a high-frequency induction coil, as in Figure 29.20(b). The coil does not  make physical contact with the work. The principal applications of both HFRW  and HFIW are continuous butt welding of the longitudinal seams of metal pipes  and tubes.  

![](images/13243921c61f49a2cfdb138f910a8ed5d161174164ce7819fb29734fb0b0d324.jpg)  
FIGURE 29.20  Welding of tube seams by: (a) high-frequency resistance welding, and (b) high-frequency induction  welding.  

#  Oxyfuel Gas Welding  

Oxyfuel gas welding (OFW) is the term used to describe the group of FW operations  that burn various fuels mixed with oxygen to perform welding. The OFW processes  employ several types of gases, which is the primary distinction among the members  of this group. Oxyfuel gas is also commonly used in cutting torches to cut and sepa- rate metal plates and other parts (Section 25.3.5). The most important OFW process  is oxyacetylene welding.  

# 29.3.1  OXYACETYLENE WELDING  

Oxyacetylene welding (OAW) is a fusion-welding process performed by a high- temperature ﬂ  ame from combustion of acetylene and oxygen. The ﬂ  ame is directed  by a welding torch. A ﬁ  ller metal is sometimes added, and pressure is occasionally  applied in OAW between the contacting part surfaces. A typical OAW operation is  sketched in Figure 29.21. When ﬁ  ller metal is used, it is typically in the form of a rod  with diameters ranging from 1.6 to $9.5~\mathrm{mm}$  (1/16–3/8 in). Composition of the ﬁ  ller  

![](images/f6d5da2ceb84126ec1daf961f0b121fd5976cd2a730c261ef7d0646f8ce49f74.jpg)  

![](images/89aa0bbf436217a90802ceb96829fae2af5419595bfc4597f5d60f819af0edd0.jpg)  
$3480^{\circ}\mathrm{C}$ $(6300^{\circ}\mathsf{F})$  

must be similar to that of the base metals. The ﬁ  ller is often coated with a  flux  that  

Acetylene  $\left(\mathrm{C}_{2}\mathrm{H}_{2}\right)$  is the most popular fuel among the OFW group because it is  capable of higher temperatures than any of the others—up to $3480^{\circ}\mathrm{C}$   $(6300^{\circ}\mathrm{F})$ ). The  ﬂ  ame in OAW is produced by the chemical reaction of acetylene and oxygen in two  stages. The ﬁ  rst stage is deﬁ  ned by the reaction  

$$
\mathrm{C_{2}H_{2}}+\mathrm{O}_{2}\,{\rightarrow}\,2\mathrm{CO+H_{2}}+\mathrm{heat}
$$  

the products of which are both combustible, which leads to the second-stage reaction  

$$
\mathrm{2CO+H_{2}+1.5O_{2}\to2C O_{2}+H_{2}O+heat}
$$  

The two stages of combustion are visible in the oxyacetylene ﬂ  ame emitted from the  torch. When the mixture of acetylene and oxygen is in the ratio 1:1, as described in  Equation (29.4), the resulting  neutral ﬂ  ame  is shown in Figure 29.22. The ﬁ  rst-stage  reaction is seen as the inner cone of the ﬂ  ame (which is bright white), while the sec- ond-stage reaction is exhibited by the outer envelope (which is nearly colorless but  with tinges ranging from blue to orange). The maximum temperature of the ﬂ  ame is  reached at the tip of the inner cone; the second-stage temperatures are somewhat be- low those of the inner cone. During welding, the outer envelope spreads out and covers  the work surfaces being joined, thus shielding them from the surrounding atmosphere.  

Total heat liberated during the two stages of combustion is  $55\times10^{6}\;\mathrm{J}/\mathrm{m}^{3}$  (1470  $\mathrm{\mathbf{B}t u/f t^{3}})$  of acetylene. However, because of the temperature distribution in the ﬂ  ame,  the way in which the ﬂ  ame spreads over the work surface, and losses to the air,  power densities and heat transfer factors in oxyacetylene welding are relatively low;  $f_{1}=0.10$  to 0.30.  

An oxyacetylene torch supplies $0.3\,\mathrm{m}^{3}$  of acetylene per hour and an equal  volume rate of oxygen for an OAW operation on $4.5\mathrm{-mm}$ -thick steel. Heat  generated by combustion is transferred to the work surface with a heat  transfer factor $f_{1}=0.20$ . If $75\%$  of the heat from the ﬂ  ame is concentrated in  a circular area on the work surface that is $9.0\:\mathrm{mm}$  in diameter, ﬁ  nd (a) rate  of heat liberated during combustion, (b) rate of heat transferred to the work  surface, and (c) average power density in the circular area.  

Solution:   (a) The rate of heat generated by the torch is the product of the  volume rate of acetylene times the heat of combustion:  

$$
R_{H}=(0.3\,\,\mathrm{m^{3}/h r})(55\times10^{6}\,\mathrm{J/m^{3}})=16.5\times10^{6}\,\mathrm{J/h r}\;\mathrm{or}\;4
$$  

![](images/1a4b3be70e0d43cba2f1ee8b55fa71d61033ebd2b681e0e2ad6a9295a51bee74.jpg)  

(b) With a heat transfer factor $f_{1}=0.20$ , the rate of heat received at the work  surface is  

$$
f_{1}\,R_{H}=0.20(4583)={\bf917}\,{\bf J/s}
$$  

(c) The area of the circle in which $75\%$  of the heat of the ﬂ  ame is concentrated is  

$$
A=\frac{\pi(9)^{2}}{4}=63.6\;\mathrm{mm}^{2}.
$$  

The power density in the circle is found by dividing the available heat by the  area of the circle:  

$P D={\frac{0.75(917)}{63.6}}=10.8\,\mathrm{W/mm^{2}}$  

The combination of acetylene and oxygen is highly ﬂ  ammable, and the environ- ment in which OAW is performed is therefore hazardous. Some of the dangers relate  speciﬁ  cally to the acetylene. Pure $\mathrm{C}_{2}\mathrm{H}_{2}$  is a colorless, odorless gas. For safety reasons,  commercial acetylene is processed to have a characteristic garlic odor. One of the  physical limitations of the gas is that it is unstable at pressures much above 1 atm  $(0.1\ \mathrm{MPa}$  or  $15~\mathrm{lb/in}^{2}$ ). Accordingly, acetylene storage cylinders are packed with a  porous ﬁ  ller material (such as asbestos, balsa wood, and other materials) saturated  with acetone  $\left(\mathrm{CH}_{3}\mathrm{COCH}_{3}\right)$ ). Acetylene dissolves in liquid acetone; in fact, acetone  dissolves about 25 times its own volume of acetylene, thus providing a relatively safe  means of storing this welding gas. The welder wears eye and skin protection (gog- gles, gloves, and protective clothing) as an additional safety precaution, and different  screw threads are standard on the acetylene and oxygen cylinders and hoses to avoid  accidental connection of the wrong gases. Proper maintenance of the equipment  is imperative. OAW equipment is relatively inexpensive and portable. It is there- fore an economical, versatile process that is well suited to low-quantity production  and repair jobs. It is rarely used to weld sheet and plate stock thicker than $6.4~\mathrm{mm}$   (1/4 in) because of the advantages of arc welding in such applications. Although  OAW can be mechanized, it is usually performed manually and is hence dependent  on the skill of the welder to produce a high-quality weld joint.  

# 29.3.2  ALTERNATIVE GASES FOR OXYFUEL WELDING  

Several members of the OFW group are based on gases other than acetylene. Most  of the alternative fuels are listed in Table 29.2, together with their burning tempera- tures and combustion heats. For comparison, acetylene is included in the list. Al- though oxyacetylene is the most common OFW fuel, each of the other gases can be  used in certain applications—typically limited to welding of sheet metal and metals  with low melting temperatures, and brazing (Section 30.1). In addition, some users  prefer these alternative gases for safety reasons.  

The fuel that competes most closely with acetylene in burning temperature and  heating value is methylacetylene-propadiene. It is a fuel developed by the Dow  Chemical Company sold under the trade name  MAPP . MAPP  $\mathrm{(C_{3}H_{4})}$  has heating  characteristics similar to acetylene and can be stored under pressure as a liquid, thus  avoiding the special storage problems associated with  $\mathrm{C_{2}H_{2}}$ .  

When hydrogen is burned with oxygen as the fuel, the process is called  oxyhy- drogen welding  (OHW). As shown in Table 29.2, the welding temperature in OHW  

TABLE  •  29.2  Gases used in oxyfuel welding and/or cutting, with ﬂ  ame tempera- tures and heats of combustion. 
![](images/a0a1dc604212cb58826c853adcc6724ac4c4a5e850ef6821f62ce0038ababe58.jpg)  
Compiled from [10]. a  Neutral ﬂ  ame temperatures are compared because this is the ﬂ  ame that would most commonly be used  for welding. b  MAPP is the commercial abbreviation for methylacetylene-propadiene. c  Propylene is used primarily in ﬂ  ame cutting. d  Data are based on methane gas  $\mathrm{(CH_{4})}$ ; natural gas consists of ethane  $\mathrm{(C_{2}H_{6})}$  as well as methane; ﬂ  ame  temperature and heat of combustion vary with composition.  

is below that possible in oxyacetylene welding. In addition, the color of the ﬂ  ame is  not affected by differences in the mixture of hydrogen and oxygen, and therefore it  is more difﬁ  cult for the welder to adjust the torch.  

Other fuels used in OFW include propane and natural gas. Propane  $(\mathrm{C}_{3}\mathrm{H}_{8})$  is  more closely associated with brazing, soldering, and cutting operations than with  welding. Natural gas consists mostly of ethane  $\left(\mathrm{C}_{2}\mathrm{H}_{6}\right)$  and methane  $\mathrm{(CH_{4})}$ . When  mixed with oxygen it achieves a high temperature ﬂ  ame and is becoming more com- mon in small welding shops.  

Pressure Gas Welding  This is a special OFW process, distinguished by type of  application rather than fuel gas.  Pressure gas welding  (PGW) is a fusion-welding proc- ess in which coalescence is obtained over the entire contact surfaces of the two parts  by heating them with an appropriate fuel mixture (usually oxyacetylene gas) and then  applying pressure to bond the surfaces. A typical application is illustrated in Figure 29.23.  

![](images/2b2066c943f0c9d00e8fbc4d0016622054d6a134528ad7f33d0c23303ca8909f.jpg)  
FIGURE 29.23  An application of pressure gas welding: (a) heating of the two parts, and (b) applying pressure to  form the weld.  

Parts are heated until melting begins on the surfaces. The heating torch is then with- drawn, and the parts are pressed together and held at high pressure while solidiﬁ  cation  occurs. No ﬁ  ller metal is used in PGW.  

# 29.4 29.4  Other Fusion-Welding Processes  

Some fusion-welding processes cannot be classiﬁ  ed as arc, resistance, or oxyfuel  welding. Each of these other processes uses a unique technology to develop heat for  melting; and typically, the applications are unique.  

Electron-Beam Welding  Electron-beam welding (EBW) is a fusion-welding  process in which the heat for welding is produced by a highly focused, high-intensity  stream of electrons impinging against the work surface. The equipment is similar to  that used for electron-beam machining (Section 25.3.2). The electron beam gun oper- ates at high voltage to accelerate the electrons (e.g.,  $10{-}150~\mathrm{kV}$  typical), and beam  currents are low (measured in milliamps). The power in EBW is not exceptional, but  power density is. High power density is achieved by focusing the electron beam on a  very small area of the work surface, so that the power density  $P D$  is based on  

$$
P D={\frac{f_{1}E I}{A}}
$$  

where  $P D={\mathrm{power}}$  density,  $\mathbf{W}/\mathbf{mm}^{2}$  ( $(\mathbf{W}/\mathrm{in}^{2}$ , which can be converted to Btu/sec- $\mathrm{in}^{2}$  by dividing by 1055.); $f_{1}=$  heat transfer factor (typical values for EBW range  from 0.8 to 0.95 [9]);  $E=$  accelerating voltage, V;  $I=$  beam current, A; and  $A\,=$   the work surface area on which the electron beam is focused,  $\mathrm{mm}^{2}$   $(\mathrm{in}^{2})$ . Typical  weld areas for EBW range from $13\times10^{-3}$  to  $2000\times10^{-3}\;\mathrm{mm}^{2}$   $(20\times10^{-6}–3000\times$   $10^{-6}\,\mathrm{in}^{2}.$ ).  

The process had its beginnings in the 1950s in the atomic power ﬁ  eld. When  ﬁ  rst developed, welding had to be carried out in a vacuum chamber to minimize  the disruption of the electron beam by air molecules. This requirement was, and  still is, a serious inconvenience in production, due to the time required to evacu- ate the chamber prior to welding. The pump-down time, as it is called, can take  as long as an hour, depending on the size of the chamber and the level of vacuum  required. Today, EBW technology has progressed to where some operations are  performed without a vacuum. Three categories can be distinguished: (1)  high- vacuum welding  (EBW-HV), in which welding is carried out in the same vacu- um as beam generation; (2)  medium-vacuum welding  (EBW-MV), in which the  operation is performed in a separate chamber where only a partial vacuum is  achieved; and (3)  nonvacuum welding  (EBW-NV), in which welding is accom- plished at or near atmospheric pressure. The pump-down time during work part  loading and unloading is reduced in medium-vacuum EBW and minimized in  nonvacuum EBW, but there is a price paid for this advantage. In the latter two  operations, the equipment must include one or more vacuum dividers (very small  oriﬁ  ces that impede air ﬂ  ow but permit passage of the electron beam) to sepa- rate the beam generator (which requires a high vacuum) from the work chamber.  Also, in nonvacuum EBW, the work must be located close to the oriﬁ  ce of the  electron beam gun, approximately  $13~\mathrm{mm}$  (0.5 in) or less. Finally, the lower vac- uum processes cannot achieve the high weld qualities and depth-to-width ratios  accomplished by EBW-HV.  

Any metals that can be arc welded can be welded by EBW, as well as certain  refractory and difﬁ  cult-to-weld metals that are not suited to AW. Work sizes range  from thin foil to thick plate. EBW is applied mostly in the automotive, aerospace,  and nuclear industries. In the automotive industry, EBW assembly includes alumi- num manifolds, steel torque converters, catalytic converters, and transmission com- ponents. In these and other applications, electron-beam welding is noted for high- quality welds with deep and/or narrow proﬁ  les, limited heat affected zone, and low  thermal distortion. Welding speeds are high compared to other continuous welding  operations. No ﬁ  ller metal is used, and no ﬂ  ux or shielding gases are needed. Dis- advantages of EBW include high equipment cost, need for precise joint prepara- tion and alignment, and the limitations associated with performing the process in  a vacuum, as previously discussed. In addition, there are safety concerns because  EBW generates X-rays from which humans must be shielded.  

Laser-Beam Welding   Laser-beam welding (LBW) is a fusion-welding process  in which coalescence is achieved by the energy of a highly concentrated, coherent  light beam focused on the joint to be welded. The term  laser  is an acronym for  l ight  a mpliﬁ  cation by  s timulated  e mission of  r adiation. This same technology is used for  laser-beam machining (Section 25.3.3). LBW is normally performed with shielding  gases (e.g., helium, argon, nitrogen, and carbon dioxide) to prevent oxidation. Filler  metal is not usually added.  

LBW produces welds of high quality, deep penetration, and narrow heat-affected  zone. These features are similar to those achieved in electron-beam welding, and  the two processes are often compared. There are several advantages of LBW over  EBW: no vacuum chamber is required, no X-rays are emitted, and laser beams can  be focused and directed by optical lenses and mirrors. On the other hand, LBW does  not possess the capability for the deep welds and high depth-to-width ratios of EBW.  Maximum depth in laser welding is about  $19~\mathrm{mm}$  (0.75 in), whereas EBW can be  used for weld depths of $50\,\mathrm{mm}$  (2 in) or more; and the depth-to-width ratios in LBW  are typically limited to around 5:1. Because of the highly concentrated energy in the  small area of the laser beam, the process is often used to join small parts.  

Electroslag Welding  This process uses the same basic equipment as in some arc- welding operations, and it utilizes an arc to initiate welding. However, it is not an AW  process because an arc is not used during welding.  Electroslag welding  (ESW) is a  fusion-welding process in which coalescence is achieved by hot, electrically conduc- tive molten slag acting on the base parts and ﬁ  ller metal. As shown in Figure 29.24,  

![](images/d98c7aa693cfe6c901e25f369dae3a9b9f965ea863d3b6649462683bd361815a.jpg)  
FIGURE 29.24  Electroslag welding  (ESW): (a) front view  with molding shoe  removed for clarity;  (b) side view showing  schematic of molding  shoe. Setup is similar  to electrogas welding  (Figure 29.7) except that  resistance heating of  molten slag is used to  melt the base and ﬁ  ller  metals.  

the general conﬁ  guration of ESW is similar to electrogas welding. It is performed  in a vertical orientation (shown here for butt welding), using water-cooled molding  shoes to contain the molten slag and weld metal. At the start of the process, granulat- ed conductive ﬂ  ux is put into the cavity. The consumable electrode tip is positioned  near the bottom of the cavity, and an arc is generated for a short while to start melt- ing the ﬂ  ux. Once a pool of slag has been created, the arc is extinguished and the cur- rent passes from the electrode to the base metal through the conductive slag, so that  its electrical resistance generates heat to maintain the welding process. Because the  density of the slag is less than that of the molten metal, it remains on top to protect  the weld pool. Solidiﬁ  cation occurs from the bottom, while additional molten metal  is supplied from above by the electrode and the edges of the base parts. The process  gradually continues until it reaches the top of the joint.  

Thermit Welding   Thermit  is a trademark name for  thermite , a mixture of aluminum  powder and iron oxide that produces an exothermic reaction when ignited. It is used in  incendiary bombs and for welding. As a welding process, the use of Thermit dates from  around 1900.  Thermit welding  (TW) is a fusion-welding process in which the heat for  coalescence is produced by superheated molten metal from the chemical reaction of  Thermit. Filler metal is obtained from the liquid metal; and although the process is  used for joining, it has more in common with casting than it does with welding.  

Finely mixed powders of aluminum and iron oxide (in a 1:3 mixture), when ig- nited at a temperature of around  $1300^{\circ}\mathrm{C}$   $(2300^{\circ}\mathrm{F})$ ), produce the following chemical  reaction:  

$$
8\mathrm{Al}+3\mathrm{Fe}_{3}\mathrm{O}_{4}\rightarrow9\mathrm{Fe}+4\mathrm{Al}_{2}\mathrm{O}_{3}+\mathrm{heat}
$$
  heat  

The temperature from the reaction is around $2500^{\circ}\mathrm{C}\left(4500^{\circ}\mathrm{F}\right)$ , resulting in superheat- ed molten iron plus aluminum oxide that ﬂ  oats to the top as a slag and protects the iron  from the atmosphere. In Thermit welding, the superheated iron (or steel if the mixture  of powders is formulated accordingly) is contained in a crucible located above the joint  to be welded, as indicated by the diagram of the TW process in Figure 29.25. After the  reaction is complete (about  $30~\mathrm{s}.$ , irrespective of the amount of Thermit   involved),  the crucible is tapped and the liquid metal ﬂ  ows into a mold built specially to surround  the weld joint. Because the entering metal is so hot, it melts the edges of the base parts,  causing coalescence upon solidiﬁ  cation. After cooling, the mold is broken away, and  the gates and risers are removed by oxyacetylene torch or other method.  

Thermit welding has applications in joining of railroad rails (as pictured in the  ﬁ  gure), and repair of cracks in large steel castings and forgings such as ingot molds,  

![](images/a3751680439c4cbf914675f7bb0d0e6fc9c315acf86ff619937b3ce6f865e610.jpg)  
FIGURE 29.25  Thermit welding:  (1) Thermit ignited; (2)  crucible tapped, super- heated metal ﬂ  ows into  mold; (3) metal solidiﬁ  es  to produce weld joint.  

large diameter shafts, frames for machinery, and ship rudders. The surface of the  weld in these applications is often sufﬁ  ciently smooth so that no subsequent ﬁ  nish- ing is required.  

#  Solid-State Welding  

In solid state-welding, coalescence of the part surfaces is achieved by (1) pressure  alone, or (2) heat and pressure. For some solid-state processes, time is also a factor.  If both heat and pressure are used, the amount of heat by itself is not sufﬁ  cient to  cause melting of the work surfaces. In other words, fusion of the parts would not oc- cur using only the heat that is externally applied in these processes. In some cases,  the combination of heat and pressure, or the particular manner in which pressure  alone is applied, generates sufﬁ  cient energy to cause localized melting of the faying  surfaces. Filler metal is not added in solid-state welding.  

# 29.5.1  GENERAL CONSIDERATIONS IN SOLID-STATE WELDING  

In most of the solid-state processes, a metallurgical bond is created with little or no  melting of the base metals. To metallurgically bond two similar or dissimilar metals,  the two metals must be brought into intimate contact so that their cohesive atomic  forces attract each other. In normal physical contact between two surfaces, such in- timate contact is prohibited by the presence of chemical ﬁ  lms, gases, oils, and so on.  For atomic bonding to succeed, these ﬁ  lms and other substances must be removed.  In fusion welding (as well as other joining processes such as brazing and soldering),  the ﬁ  lms are dissolved or burned away by high temperatures, and atomic bonding  is established by the melting and solidiﬁ  cation of the metals in these processes. But  in solid-state welding, the ﬁ  lms and other contaminants must be removed by other  means to allow metallurgical bonding to take place. In some cases, a thorough clean- ing of the surfaces is done just before the welding process; while in other cases, the  cleaning action is accomplished as an integral part of bringing the part surfaces to- gether. To summarize, the essential ingredients for a successful solid-state weld are  that the two surfaces must be very clean, and they must be brought into very close  physical contact with each other to permit atomic bonding.  

Welding processes that do not involve melting have several advantages over fu- sion-welding processes. If no melting occurs, then there is no heat-affected zone,  and so the metal surrounding the joint retains its original properties. Many of these  processes produce welded joints that comprise the entire contact interface between  the two parts, rather than at distinct spots or seams, as in most fusion-welding opera- tions. Also, some of these processes are quite applicable to bonding dissimilar met- als, without concerns about relative thermal expansions, conductivities, and other  problems that usually arise when dissimilar metals are melted and then solidiﬁ  ed  during joining.  

# 29.5.2  SOLID STATE-WELDING PROCESSES  

The solid-state welding group includes the oldest joining process as well as some of the  most modern. Each process in this group has its own unique way of creating the bond  at the faying surfaces. The coverage begins with forge welding, the ﬁ  rst welding process.  

Forge Welding  Forge welding is of historic signiﬁ  cance in the development of  manufacturing technology. The process dates from about 1000  BCE , when blacksmiths  of the ancient world learned to join two pieces of metal (Historical Note 29.1).  Forge  welding  is a welding process in which the components to be joined are heated to hot  working temperatures and then forged together by hammer or other means. Consid- erable skill was required by the craftsmen who practiced it to achieve a good weld by  present-day standards. The process may be of historic interest; however, it is of minor  commercial importance today except for its variants that are discussed below.  

Cold Welding  Cold welding (CW) is a solid-state welding process accomplished  by applying high pressure between clean contacting surfaces at room temperature.  The faying surfaces must be exceptionally clean for CW to work, and cleaning is  usually done by degreasing and wire brushing immediately before joining. Also, at  least one of the metals to be welded, and preferably both, must be very ductile and  free of work hardening. Metals such as soft aluminum and copper can be readily  cold welded. The applied compression forces in the process result in cold working of  the metal parts, reducing thickness by as much as $50\%$ ; but they also cause localized  plastic deformation at the contacting surfaces, resulting in coalescence. For small  parts, the forces may be applied by simple hand-operated tools. For heavier work,  powered presses are required to exert the necessary force. No heat is applied from  external sources in CW, but the deformation process raises the temperature of the  work somewhat. Applications of CW include making electrical connections.  

Roll Welding  Roll welding is a variation of either forge welding or cold welding,  depending on whether external heating of the work parts is accomplished prior to  the process.  Roll welding  (ROW) is a solid-state welding process in which pressure  sufﬁ  cient to cause coalescence is applied by means of rolls, either with or without  external application of heat. The process is illustrated in Figure 29.26. If no external  heat is supplied, the process is called  cold-roll welding ; if heat is supplied, the term  hot-roll welding  is used. Applications of roll welding include cladding stainless steel  to mild or low alloy steel for corrosion resistance, making bimetallic strips for meas- uring temperature, and producing “sandwich” coins for the U.S. mint.  

Hot Pressure Welding  Hot pressure welding (HPW) is another variation of forge  welding in which coalescence occurs from the application of heat and pressure sufﬁ  - cient to cause considerable deformation of the base metals. The deformation disrupts  the surface oxide ﬁ  lm, thus leaving clean metal to establish a good bond between the  two parts. Time must be allowed for diffusion to occur across the faying surfaces. The  operation is usually carried out in a vacuum chamber or in the presence of a shield- ing medium. Principal applications of HPW are in the aerospace industry.  

![](images/3bb305e8fc3a214fa24643d877a83b38ef3451f79eda12345ba305deb6047c3c.jpg)  

Diffusion Welding  Diffusion welding (DFW) is a solid-state welding process that  results from the application of heat and pressure, usually in a controlled atmosphere,  with sufﬁ  cient time allowed for diffusion and coalescence to occur. Temperatures are  well below the melting points of the metals (about $0.5~T_{m}$  is the maximum), and plas- tic deformation at the surfaces is minimal. The primary mechanism of coalescence is  solid-state diffusion, which involves migration of atoms across the interface between  contacting surfaces. Applications of DFW include the joining of high-strength and  refractory metals in the aerospace and nuclear industries. The process is used to join  both similar and dissimilar metals, and in the latter case a ﬁ  ller layer of a different  metal is often sandwiched between the two base metals to promote diffusion. The  time for diffusion to occur between the faying surfaces can be signiﬁ  cant, requiring  more than an hour in some applications [10].  

Explosion Welding  Explosion welding (EXW) is a solid-state welding process in  which rapid coalescence of two metallic surfaces is caused by the energy of a deto- nated explosive. It is commonly used to bond two dissimilar metals, in particular to  clad one metal on top of a base metal over large areas. Applications include produc- tion of corrosion-resistant sheet and plate stock for making processing equipment  in the chemical and petroleum industries. The term  explosion cladding  is used in  this context. No ﬁ  ller metal is used in EXW, and no external heat is applied. Also, no  diffusion occurs during the process (the time is too short). The nature of the bond  is metallurgical, in many cases combined with a mechanical interlocking that results  from a rippled or wavy interface between the metals.  

The process for cladding one metal plate on another can be described with ref- erence to Figure 29.27. In this setup, the two plates are in a parallel conﬁ  guration,  separated by a certain gap distance, with the explosive charge above the upper plate,  called the  ﬂ  yer plate . A buffer layer (e.g., rubber, plastic) is often used between  the explosive and the ﬂ  yer plate to protect its surface. The lower plate, called the  backer  metal, rests on an anvil for support. When detonation is initiated, the explo- sive charge propagates from one end of the ﬂ  yer plate to the other, caught in the  stop-action view shown in Figure 29.27(2). One of the difﬁ  culties in comprehend- ing what happens in EXW is the common misconception that an explosion   occurs  instantaneously; it is actually a progressive reaction, although admittedly very  rapid—propagating at rates as high as  $8500~\mathrm{m/s}$  (28,000 ft/sec). The resulting high- pressure zone propels the ﬂ  yer plate to collide with the backer metal progressively  at high velocity, so that it takes on an angular shape as the explosion advances, as  

![](images/8cafdb61792b4ec0153edf4f85867f7a625a63bbaff516ad671c8d110bd0444c.jpg)  
FIGURE 29.27  Explosive welding (EXW): (1) setup in the parallel conﬁ  guration, and (2) during detonation of the  explosive charge.  

illustrated in the sketch. The upper plate remains in position in the region where the  explosive has not yet detonated. The high-speed collision, occurring in a progressive  and angular fashion as it does, causes the surfaces at the point of contact to become  ﬂ  uid, and any surface ﬁ  lms are expelled forward from the apex of the angle. The col- liding surfaces are thus chemically clean, and the ﬂ  uid behavior of the metal, which  involves some interfacial melting, provides intimate contact between the surfaces,  leading to metallurgical bonding. Variations in collision velocity and impact angle  during the process can result in a wavy or rippled interface between the two metals.  This kind of interface strengthens the bond because it increases the contact area and  tends to mechanically interlock the two surfaces.  

Friction Welding  Friction welding is a widely used commercial process, amena- ble to automated production methods. The process was developed in the (former)  Soviet Union and introduced into the United States around 1960.  Friction weld- ing  (FRW) is a solid-state welding process in which coalescence is achieved by fric- tional heat combined with pressure. The friction is induced by mechanical rubbing  between the two surfaces, usually by rotation of one part relative to the other, to  raise the temperature at the joint interface to the hot working range for the metals  involved. Then the parts are driven toward each other with sufﬁ  cient force to form  a metallurgical bond. The sequence is portrayed in Figure 29.28 for welding two cy- lindrical parts, the typical application. The axial compression force upsets the parts,  and a ﬂ  ash is produced by the material displaced. Any surface ﬁ  lms that may have  been on the contacting surfaces are expunged during the process. The ﬂ  ash must  be subsequently trimmed (e.g., by turning) to provide a smooth surface in the weld  region. When properly carried out, no melting occurs at the faying surfaces. No ﬁ  ller  metal, ﬂ  ux, or shielding gases are normally used. Figure 29.29 shows the cross section  of a friction welded joint.  

![](images/0ab4fe69e51ec441dcf4b0b3406aecfd73d84c3f5bd9055a769a39ac4ce837f1.jpg)  
FIGURE 29.28  Friction welding (FRW): (1) rotating part, no contact; (2) parts brought into contact to generate friction  heat; (3) rotation stopped and axial pressure applied; and (4) weld created.  

![](images/b956381205e1e642fb317fa8513db8cca3bed1c0fc42e7f511a7bb60b8e707e6.jpg)  
FIGURE 29.29  Cross  section of a butt joint of  two steel tubes welded  by friction welding.  (Courtesy of George E.  Kane Manufacturing  Technology Laboratory,  Lehigh University.)
