Repository: Zdong104/ManufacturtingQA

# ManufacturtingQA




Updtaes: 
1. Dataset cleaning in order
2. Tested on section 124

TODO： 
1. Test Normal Rag
2. Test on 多选题

File: 1Book/2magic-pdf/sec29/auto/sec29.md (part 3 of 3)
# Welding  Processes  
Nearly all FRW operations use rotation to develop the frictional heat for welding.  There are two principal drive systems, distinguishing two types of FRW: (1) con- tinuous-drive friction welding, and (2) inertia friction welding. In  continuous-drive  friction welding , one part is driven at a constant rotational speed and forced into  contact with the stationary part at a certain force level so that friction heat is gener- ated at the interface. When the proper hot working temperature has been reached,  braking is applied to stop the rotation abruptly, and simultaneously the pieces are  forced together at forging pressures. In  inertia friction welding , the rotating part is  connected to a ﬂ  ywheel, which is brought up to a predetermined speed. Then the  ﬂ  ywheel is disengaged from the drive motor, and the parts are forced together. The  kinetic energy stored in the ﬂ  ywheel is dissipated in the form of friction heat to  cause coalescence at the abutting surfaces. The total cycle for these operations is  about 20 seconds.  

Machines used for friction welding have the appearance of an engine lathe. They  require a powered spindle to turn one part at high speed, and a means of applying  an axial force between the rotating part and the nonrotating part. With its short  cycle times, the process lends itself to mass production. It is applied in the welding  of various shafts and tubular parts in industries such as automotive, aircraft, farm  equipment, petroleum, and natural gas. The process yields a narrow heat affected  zone and can be used to join dissimilar metals. However, at least one of the parts  must be rotational, ﬂ  ash must usually be removed, and upsetting reduces the part  lengths (which must be taken into consideration in product design).  

The conventional friction welding operations discussed above utilize a rotary mo- tion to develop the required friction between faying surfaces. A more recent version  of the process is  linear friction welding , in which a linear reciprocating motion is  

![](images/3f93e0a182dc5e717ca5011239f067dab299a3cc75410ae7aa4acacce4dbfe9e.jpg)  
FIGURE 29.30  Friction  stir welding (FSW):  (1) rotating tool just  prior to feeding into  joint and (2) partially  completed weld seam.  $N\!=$  tool rotation,  $f\!=$  tool feed.  

used to generate friction heat between the parts. This eliminates the requirement for  at least one of the parts to be rotational (e.g., cylindrical, tubular).  

Friction Stir Welding  Friction stir welding (FSW), illustrated in Figure 29.30, is a  solid state welding process in which a rotating tool is fed along the joint line between  two workpieces, generating friction heat and mechanically stirring the metal to form  the weld seam. The process derives its name from this stirring or mixing action. FSW  is distinguished from conventional FRW by the fact that friction heat is generated by a  separate wear-resistant tool rather than by the parts themselves. FSW was developed  in 1991 at The Welding Institute in Cambridge, UK.  

The rotating tool is stepped, consisting of a cylindrical shoulder and a smaller  probe projecting beneath it. During welding, the shoulder rubs against the top sur- faces of the two parts, developing much of the friction heat, while the probe generates  additional heat by mechanically mixing the metal along the butt surfaces. The probe  has a geometry designed to facilitate the mixing action. The heat produced by the  combination of friction and mixing does not melt the metal but softens it to a highly  plastic condition. As the tool is fed forward along the joint, the leading surface of the  rotating probe forces the metal around it and into its wake, developing forces that  forge the metal into a weld seam. The shoulder serves to constrain the plasticized  metal ﬂ  owing around the probe.  

The FSW process is used in the aerospace, automotive, railway, and shipbuilding  industries. Typical applications are butt joints on large aluminum parts. Other metals,  including steel, copper, and titanium, as well as polymers and composites have also  been joined using FSW. Advantages in these applications include (1) good mechani- cal proper  ties of the weld joint, (2) avoidance of toxic fumes, warping, shielding issues,  and other problems associated with arc welding, (3) little distortion or shrinkage,  and (4) good weld appearance. Disadvantages include (1) an exit hole is produced  when the tool is withdrawn from the work, and (2) heavy-duty clamping of the parts  is required.  

![](images/d5ee3deb6fc247ba4992f5c52e08f8a94cc37f00d38493ff2046d5c402d6629b.jpg)  
FIGURE 29.31  Ultrasonic welding  (USW): (a) general setup  for a lap joint; and  (b) close-up of  weld area.  

Ultrasonic Welding  Ultrasonic welding (USW) is a solid-state welding process in  which two components are held together under modest clamping force, and oscil- latory shear stresses of ultrasonic frequency are applied to the interface to cause  coalescence. The operation is illustrated in Figure 29.31 for lap welding, the typical  application. The oscillatory motion between the two parts breaks down any surface  ﬁ  lms to allow intimate contact and strong metallurgical bonding between the sur- faces. Although heating of the contacting surfaces occurs due to interfacial rubbing  and plastic deformation, the resulting temperatures are well below the melting point.  No ﬁ  ller metals, ﬂ  uxes, or shielding gases are required in USW.  

The oscillatory motion is transmitted to the upper work part by means of a  sonotrode , which is coupled to an ultrasonic transducer. This device converts elec- trical power into high-frequency vibratory motion. Typical frequencies used in  USW are 15 to  $75~\mathrm{kHz}$ , with amplitudes of 0.018 to  $0.13\ \mathrm{mm}$  (0.0007–0.005 in).  Clamping pressures are well below those used in cold welding and produce no  signiﬁ  cant plastic deformation between the surfaces. Welding times under these  conditions are less than 1 sec.  

USW operations are generally limited to lap joints on soft materials such as alu- minum and copper. Welding harder materials causes rapid wear of the sonotrode  contacting the upper work part. Work parts should be relatively small, and welding  thicknesses less than 3 mm (1/8 in) is the typical case. Applications include wire ter- minations and splicing in electrical and electronics industries (eliminates the need  for soldering), assembly of aluminum sheet-metal panels, welding of tubes to sheets  in solar panels, and other tasks in small parts assembly.  

The purpose of any welding process is to join two or more components into a single  structure. The physical integrity of the structure thus formed depends on the quality  of the weld. The discussion of weld quality deals primarily with arc welding, the most  widely used welding process and the one for which the quality issue is the most critical  and complex.  

Residual Stresses and Distortion  The rapid heating and cooling in localized regions  of the work during fusion welding, especially arc welding, result in thermal expansion  and contraction that cause residual stresses in the weldment. These stresses, in turn, can  cause distortion and warping of the welded assembly.  

The situation in welding is complicated because (1) heating is very localized,  (2) melting of the base metals occurs in these local regions, and (3) the location of  heating and melting is in motion (at least in arc welding). Consider the butt welding  of two plates by arc-welding shown in Figure 29.32(a). The operation begins at one  end and travels to the opposite end. As it proceeds, a molten pool is formed from  the base metal (and ﬁ  ller metal, if used) that quickly solidiﬁ  es behind the mov- ing arc. The portions of the work immediately adjacent to the weld bead become  extremely hot and expand, while portions removed from the weld remain relatively  cool. The weld pool quickly solidiﬁ  es in the cavity between the two parts, and as it  and the surrounding metal cool and contract, shrinkage occurs across the width of  the weldment, as seen in Figure 29.32(b). The weld seam is left in residual tension,  and reactionary compressive stresses are set up in regions of the parts away from  the weld. Residual stresses and shrinkage also occurs along the length of the weld  bead. Because the outer regions of the base parts have remained relatively cool  and dimensionally unchanged, while the weld bead has solidiﬁ  ed from very high  tempera  tures and then contracted, residual tensile stresses remain longitudinally  in the weld bead. These transverse and longitudinal stress patterns are depicted in  Figure 29.32(c). The net result of these residual stresses, transversely and longitudi- nally, is likely to cause warping in the welded assembly as shown in Figure 29.32(d).  

The arc-welded butt joint in the example is only one of a variety of joint types and  welding operations. Thermally induced residual stresses and the accompanying dis- tortion are a potential problem in nearly all fusion-welding processes and in certain  solid-state welding operations in which signiﬁ  cant heating takes place. Following are  some techniques to minimize warping in a weldment: (1)  Welding ﬁ  xtures  can be used  to physically restrain movement of the parts during welding. (2)  Heat sinks  can be  used to rapidly remove heat from sections of the welded parts to reduce distortion.  (3)  Tack welding  at multiple points along the joint can create a rigid structure prior to  

![](images/8d2519ffb6683ab6197407d0b276ce5fb41f3f15397873988e12340d92e3dd3d.jpg)  
FIGURE 29.32  (a) Butt  welding two plates;  (b) shrinkage across  the width of the welded  assembly; (c) transverse  and longitudinal residual  stress pattern; and  (d) likely warping in the  welded assembly.  

![](images/5687542c36f276a321953d41c3d48107755defb29726a71a25c868c6ae30ce4c.jpg)  
FIGURE 29.33  Various  forms of welding cracks.  

continuous seam welding. (4)  Welding conditions  (speed, amount of ﬁ  ller metal used,  etc.) can be selected to reduce warping. (5) The base parts can be  preheated  to reduce  the level of thermal stresses experienced by the parts. (6)  Stress relief  heat treatment  can be performed on the welded assembly, either in a furnace for small weldments, or  using methods that can be used in the ﬁ  eld for large structures. (7)  Proper design  of  the weldment itself can reduce the degree of warping.  

Welding Defects  In addition to residual stresses and distortion in the ﬁ  nal assembly,  other defects can occur in welding. Following is a brief description of each of the major  categories, based on a classiﬁ  cation in Cary [3]:  

➢   Cracks . Cracks are fracture-type interruptions either in the weld itself or in the  base metal adjacent to the weld. This is perhaps the most serious welding defect  because it constitutes a discontinuity in the metal that signiﬁ  cant reduces weld  strength. Several forms are deﬁ  ned in Figure 29.33. Welding cracks are caused  by embrittlement or low ductility of the weld and/or base metal combined with  high restraint during contraction. Generally, this defect must be repaired.  

➢   Cavities . These include various porosity and shrinkage voids.  Porosity  consists  of small voids in the weld metal formed by gases entrapped during solidiﬁ  ca- tion. The shapes of the voids vary between spherical (blow holes) to elongated  (worm holes). Porosity usually results from inclusion of atmospheric gases,  sulfur in the weld metal, or contaminants on the surfaces.  Shrinkage voids  are  cavities formed by shrinkage during solidiﬁ  cation. Both of these cavity-type  defects are similar to defects found in castings and emphasize the close kinship  between casting and welding.  

$\succcurlyeq$ Solid inclusions . These are nonmetallic solid materials trapped inside the weld  metal. The most common form is slag inclusions generated during arc-welding  processes that use ﬂ  ux. Instead of ﬂ  oating to the top of the weld pool, globules of  slag become encased during solidiﬁ  cation of the metal. Another form of inclusion  is metallic oxides that form during the welding of metals such as aluminum, which  normally has a surface coating of ${\mathrm{Al}}_{2}{\mathrm{O}}_{3}$ .  

$\succcurlyeq$ Incomplete fusion . Several forms of this defect are illustrated in Figure 29.34.  Also known as  lack of fusion , it is simply a weld bead in which fusion has not  occurred throughout the entire cross section of the joint. A related defect is  lack  of penetration  which means that fusion has not penetrated deeply enough into  the root of the joint.  

![](images/27a48e8b95cd8c4c8b84594319261e7822f041808f81dfb18cd9d93715c2d4bf.jpg)  
FIGURE 29.34  Several  forms of incomplete  fusion.  

$\gg$ Imperfect shape or unacceptable contour . The weld should have a certain de- sired proﬁ  le for maximum strength, as indicated in Figure 29.35(a) for a single  V-groove weld. This weld proﬁ  le maximizes the strength of the welded joint and  avoids incomplete fusion and lack of penetration. Some of the common defects  in weld shape and contour are illustrated in Figure 29.35. $\gg$ Miscellaneous defects . This category includes  arc strikes , in which the welder  accidentally allows the electrode to touch the base metal next to the joint, leav- ing a scar on the surface; and  excessive spatter , in which drops of molten weld  metal splash onto the surface of the base parts.  

Inspection and Testing Methods  A variety of inspection and testing methods  are available to check the quality of the welded joint. Standardized procedures have  been developed and speciﬁ  ed over the years by engineering and trade societies such  as the American Welding Society (AWS). For purposes of discussion, these inspec- tion and testing procedures can be divided into three categories: (1) visual, (2) non- destructive, and (3) destructive.  

Visual inspection  is no doubt the most widely used welding inspection method.  An inspector visually examines the weldment for (1) conformance to dimensional  speciﬁ  cations on the part drawing, (2) warping, and (3) cracks, cavities, incomplete  fusion, and other visible defects. The welding inspector also determines if additional  tests are warranted, usually in the nondestructive category. The limitation of visual  inspection is that only surface defects are detectable; internal defects cannot be dis- covered by visual methods.  

Nondestructive evaluation  (NDE) includes various methods that do not damage the  specimen being inspected.  Dye-penetrant  and  ﬂ  uorescent-penetrant tests  are methods  

![](images/a76cbd2177625325608eb0e318d190589a4c2ea83ce77692c3c5cdf8b12bb645.jpg)  
FIGURE 29.35  (a) Desired weld proﬁ  le for single V-groove weld joint. Same joint but with several weld defects: (b)  undercut , in which a portion of the base metal part is melted away; (c)  underﬁ  ll , a depression in the weld below  the level of the adjacent base metal surface; and (d)  overlap , in which the weld metal spills beyond the joint onto the  surface of the base part but no fusion occurs.  

![](images/cdaabf8a9911a7a9cb9ee37a72bc32a652f3a7f5df6b0ad1e7539b89c0fe79ea.jpg)  
FIGURE 29.36  Mechanical tests used in welding: (a) tension–shear test of arc weldment, (b) ﬁ  llet break test,  (c) tension–shear test of spot weld, (d) peel test for spot weld.  

for detecting small defects such as cracks and cavities that are open to the surface.  Fluore  scent penetrants are highly visible when exposed to ultraviolet light, and their  use is therefore more sensitive than dyes.  

Several other NDE methods should be mentioned.  Magnetic particle testing is limited to ferromagnetic materials. A magnetic ﬁ  eld is established in the sub- ject part, and magnetic particles (e.g., iron ﬁ  lings) are sprinkled on the surface.  Subsurface defects such as cracks and inclusions reveal themselves by distorting  the magnetic ﬁ  eld, causing the particles to be concentrated in certain regions on  the surface.  Ultrasonic testing  involves the use of high-frequency sound waves  $(>20~\mathrm{kHz})$ ) directed through the specimen. Discontinuities (e.g., cracks, inclu- sions, porosity) are detected by losses in sound transmission.  Radiographic test- ing  uses $\mathrm{X}$ -rays or gamma radiation to detect ﬂ  aws internal to the weld metal. It  provides a photographic ﬁ  lm record of any defects.  

Destructive testing  methods in which the weld is destroyed either during the test  or to prepare the test specimen. They include mechanical and metallurgical tests.  Mechanical tests  are similar in purpose to conventional testing methods such as  tensile tests and shear tests (Chapter 3). The difference is that the test specimen is a  weld joint. Figure 29.36 presents a sampling of the mechanical tests used in welding.  Metallurgical tests  involve the preparation of metallurgical specimens of the weld- ment to examine such features as metallic structure, defects, extent and condition of  heat-affected zone, presence of other elements, and similar phenomena.  

Weldability is the capacity of a metal or combination of metals to be welded into a  suitably designed structure, and for the resulting weld joint(s) to possess the required  metallurgical properties to perform satisfactorily in the intended service. Good weld- ability is characterized by the ease with which the welding process is accomplished,  absence of weld defects, and acceptable strength, ductility, and toughness in the  welded joint.  

Factors that affect weldability include (1) welding process, (2) base metal proper- ties, (3) ﬁ  ller metal, and (4) surface conditions. The welding process is signiﬁ  cant.  Some metals or metal combinations that can be readily welded by one process are  difﬁ  cult to weld by others. For example, stainless steel can be readily welded by most  AW processes, but is considered a difﬁ  cult metal for oxyfuel welding.  

Properties of the base metal affect welding performance. Important properties  include melting point, thermal conductivity, and coefﬁ  cient of thermal expansion.  

One might think that a lower melting point would mean easier welding. However,  some metals melt too easily for good welding (e.g., aluminum). Metals with high  thermal conductivity tend to transfer heat away from the weld zone, which can  make them hard to weld (e.g., copper). High thermal expansion and contraction in  the metal causes distortion problems in the welded assembly.  

Dissimilar metals pose special problems in welding when their physical and/or  mechanical properties are substantially different. Differences in melting tempera- ture are an obvious problem. Differences in strength or coefﬁ  cient of thermal expan- sion may result in high residual stresses that can lead to cracking. If a ﬁ  ller metal is  used, it must be compatible with the base metal(s). In general, elements mixed in the  liquid state that form a solid solution upon solidiﬁ  cation will not cause a problem.  Embrittlement in the weld joint may occur if the solubility limits are exceeded.  

Surface conditions of the base metals can adversely affect the operation. For  example, moisture can result in porosity in the fusion zone. Oxides and other solid  ﬁ  lms on the metal surfaces can prevent adequate contact and fusion from occurring.  

#  Design Considerations in Welding  

If an assembly is to be permanently welded, the designer should follow certain  guidelines (compiled from [2], [3], and other sources):  

$\gg$ Design for welding . The most basic guideline is that the product should be  designed from the start as a welded assembly, and not as a casting or forging or  other formed shape.

 $\gg$ Minimum parts . Welded assemblies should consist of the fewest number of parts  possible. For example, it is usually more cost efﬁ  cient to perform simple bending  operations on a part than to weld an assembly from ﬂ  at plates and sheets.  

The following guidelines apply to arc welding:  

$\gg$ Good ﬁ  t-up of parts  to be welded is important to maintain dimensional control  and minimize distortion. Machining is sometimes required to achieve satisfactory  ﬁ  t-up.

 $\gg$ The assembly must provide access room to allow the welding gun to reach the  welding area.

 $\gg$ Whenever possible, design of the assembly should allow  ﬂ  at welding  to be per- formed, because this is the fastest and most convenient welding position. The  possible welding positions are deﬁ  ned in Figure 29.37. The overhead position is  the most difﬁ  cult.  

![](images/bad2630bd04f814c8b72d4faf079399f0a26863783282e24ad7ad62789a61716.jpg)  
FIGURE 29.37  Welding  positions (deﬁ  ned here  for groove welds): (a) ﬂ  at,  (b) horizontal, (c) vertical,  and (d) overhead.
