Repository: Zdong104/ManufacturtingQA

# ManufacturtingQA




Updtaes: 
1. Dataset cleaning in order
2. Tested on section 124

TODO： 
1. Test Normal Rag
2. Test on 多选题

File: 1Book/2magic-pdf/sec12456/auto/sec12456.md (part 4 of 8)
# Introduction  and Overview of  Manufacturing  
FIGURE 2.11   Deformation of a crystal structure: (a) original lattice; (b) elastic deformation,  with no permanent change in positions of atoms; and (c) plastic deformation, in which atoms  in the lattice are forced to move to new “homes.”  

The lattice deformation shown in (c) of the figure is one possible mechanism, called  slip, by which plastic deformation can occur in a crystalline structure. The other is  called twinning, discussed later.  

Slip  involves the relative movement of atoms on opposite sides of a plane in the  lattice, called the  slip plane . The slip plane must be somehow aligned with the lattice  structure (as indicated in the sketch), and so there are certain preferred directions  along which slip is more likely to occur. The number of these  slip directions  de-  pends on the lattice type. The three common metal crystal structures are somewhat  more complicated, especially in three dimensions, than the square lattice depicted in  Figure  2.11. It turns out that HCP has the fewest slip directions, BCC the most, and FCC  falls in between. HCP metals show poor ductility and are generally difficult to  deform at room temperature. Metals with BCC structure would figure to have the  highest ductility, if the number of slip directions were the only criterion. However,  nature is not so simple. These metals are generally stronger than the others, which  complicates the issue, and the BCC metals usually require higher stresses to cause  slip. In fact, some of the BCC metals exhibit poor ductility. Low carbon steel is a  notable exception; although relatively strong, it is widely used with great commer-  cial success in sheet-metal-forming operations, where it exhibits good ductility. The  FCC metals are generally the most ductile of the three crystal structures, combining  a good number of slip directions with (usually) relatively low to moderate strength.  All three of these metal structures become more ductile at elevated temperatures,  and this fact is often exploited in shaping them.  

Dislocations play an important role in facilitating slip in metals. When a lattice  structure containing an edge dislocation is subjected to a shear stress, the material  deforms much more readily than in a perfect structure. This is explained by the fact  that the dislocation is put into motion within the crystal lattice in the presence of the  stress, as shown in the series of sketches in Figure 2.12. Why is it easier to move a dis-  location through the lattice than it is to deform the lattice itself? The answer is that  the atoms at the edge dislocation require a smaller displacement within the distorted  lattice  structure to reach a new equilibrium position. Thus, a lower energy level is needed  to realign the atoms into the new positions than if the lattice were missing the  dislocation. A lower stress level is therefore required to effect the deformation.  Because the new position manifests a similar distorted lattice, movement of atoms  at the dislocation continues at the lower stress level.  

The slip phenomenon and the influence of dislocations have been explained here  on a very microscopic basis. On a larger scale, slip occurs many times over  

![](images/573d4cd81a3b8ed6ddb1155a0bd464c0bcc85081a1ec81abacfc064218b7ff7f.jpg)  
FIGURE 2.12   Effect of dislocations in the lattice structure under stress. In the series of diagrams, the  movement   of   the   dislocation   allows   deformation   to   occur   under   a   lower   stress   than   in   a   perfect   lattice.  

throughout the metal when subjected to a deforming load, thus causing it to ex-  hibit the familiar macroscopic behavior of stretching, compressing, or bending.  Dislocations represent a good-news–bad-news situation. Because of dislocations,  the metal is more ductile and yields more readily to plastic deformation (forming)  during manufacturing. However, from a product design viewpoint, the metal is not  nearly as strong as it would be in the absence of dislocations.  

Twinning is a second way in which metal crystals plastically deform.  Twinning  can be defined as a mechanism of plastic deformation in which atoms on one side of  a plane (called the twinning plane) are shifted to form a mirror image of the other  side of the plane. It is illustrated in Figure 2.13. The mechanism is important in HCP  metals  (e.g., magnesium, zinc) because they do not slip readily. Besides structure, another  factor in twinning is the rate of deformation. The slip mechanism requires more  time than twinning, which can occur almost instantaneously. Thus, when the  deformation rate is very high, metals twin that would otherwise slip. Low carbon  steel is an example that illustrates this rate sensitivity; when subjected to high strain  rates it twins, whereas at moderate rates it deforms by slip.  

![](images/034406fac463011237f06c6763fcca92ad2f0f78eae3c50e8b166372028236b2.jpg)  
FIGURE 2.13  Twinning  involves the formation  of an atomic mirror  image (i.e., a “twin”)  on the opposite side   of   the   twinning   plane:   (a) before and (b) after  twinning.  

![](images/ac33140477e9902c2928180aa2c240eb5a054dad15756d969a60123d70e9712b.jpg)  

# 2.3.4  GRAINS AND GRAIN BOUNDARIES IN METALS  

A given block of metal may contain millions of individual crystals, called  grains .  Each grain has its own unique lattice orientation; but collectively, the grains are ran-  domly oriented within the block. Such a structure is referred to as  polycrystalline . It  is easy to understand how such a structure is the natural state of the material. When  the block is cooled from the molten state and begins to solidify, nucleation of indi-  vidual crystals occurs at random positions and orientations throughout the liquid.  As  these crystals grow they finally interfere with each other, forming at their interface a  surface defect—a  grain boundary . The grain boundary consists of a transition zone,  perhaps only a few atoms thick, in which the atoms are not aligned with either grain.  The size of the grains in the metal block is determined by the number of nucleation  sites in the molten material and the cooling rate of the mass, among other factors. In  a casting process, the nucleation sites are often created by the relatively cold walls   of the mold, which motivates a somewhat preferred grain orientation at these walls.  

Grain size is inversely related to cooling rate: Faster cooling promotes smaller  grain size, whereas slower cooling has the opposite effect. Grain size is important  in metals because it affects mechanical properties. Smaller grain size is generally  preferable from a design viewpoint because it means higher strength and hard-  ness. It is also desirable in certain manufacturing operations (e.g., metal forming),  because it means higher ductility during deformation and a better surface on the  finished product.  

Another factor influencing mechanical properties is the presence of grain  boundaries in the metal. They represent imperfections in the crystalline structure  that interrupt the continued movement of dislocations. This helps to explain why  smaller grain size—therefore more grains and more grain boundaries—increases the  strength of the metal. By interfering with dislocation movement, grain boundaries  also contribute to the characteristic property of a metal to become stronger as it is  deformed. The property is called  strain hardening , and it is examined more closely  in Chapter 3 on mechanical properties.  

# Noncrystalline (Amorphous) Structures  

Many important materials are noncrystalline—liquids and gases, for example. Water  and air have noncrystalline structures. A metal loses its crystalline structure when  it is melted. Mercury is a liquid metal at room temperature, with its melting point  of $-38^{\circ}\mathrm{C}$   $(-37^{\circ}\mathrm{F})$ ). Important classes of engineering materials have a noncrystalline  form in their solid state; the term  amorphous  is often used to describe these materi-  als. Glass, many plastics, and rubber fall into this category. Many important plastics  are mixtures of crystalline and noncrystalline forms. Even metals can be amorphous  rather  than crystalline, given that the cooling rate during transformation from liquid to solid  is fast enough to inhibit the atoms from arranging themselves into their pre- ferred  regular patterns. This can happen, for instance, if the molten metal is poured  between cold, closely spaced, rotating rolls.  

Two closely related features distinguish noncrystalline from crystalline materials:   (1) absence of a long-range order in the molecular structure, and (2) differences in  melting and thermal expansion characteristics.  

The difference in molecular structure can be visualized with reference to Fig-  ure 2.14. The closely packed and repeating pattern of the crystal structure is shown  on the left; and the less dense and random arrangement of atoms in the noncrystalline  

![](images/637754d614271961a0b315c34c8ea86bfd336dc2096a48ddfb28b8901e6aa8c7.jpg)  
FIGURE 2.14   Illustration of difference  in structure between: (a) crystalline  and (b) noncrystalline materials. The  crystal structure is regular, repeating,  and denser, while the noncrystalline  structure is more loosely packed and  random.  

material on the right. The difference is demonstrated by a metal when it melts. The  more loosely packed atoms in the molten metal show an increase in volume (reduction  in density) compared with the material’s solid crystalline state. This effect is character-  istic of most materials when melted (ice is a notable exception; liquid water is denser  than solid ice). It is a general characteristic of liquids and solid amorphous materials  that they are absent of long-range order as on the right in our figure.  

The melting phenomenon will now be examined in more detail, and in doing so,  the second important difference between crystalline and noncrystalline structures is  illustrated. As indicated above, a metal experiences an increase in volume when it  melts from the solid to the liquid state. For a pure metal, this volumetric change occurs  rather abruptly, at a constant temperature (i.e., the melting temperature  $T_{m}$ ), as indi-  cated in Figure 2.15. The change represents a discontinuity from the slopes on either  side in the plot. The gradual slopes characterize the metal’s  thermal expansion —the  change in volume as a function of temperature, which is usually different in the solid  and liquid states. Associated with the sudden volume increase as the metal transforms  from  solid to liquid at the melting point is the addition of a certain quantity of heat, called  the  heat of fusion , which causes the atoms to lose the dense, regular arrange- ment  of the crystalline structure. The process is reversible; it operates in both direc- tions.  If the molten metal is cooled through its melting temperature, the same abrupt change  in volume occurs (except that it is a decrease), and the same quantity of heat is given  off by the metal.  

An amorphous material exhibits quite different behavior than that of a pure  metal when it changes from solid to liquid, as shown in Figure 2.15. The process  is again reversible, but observe the behavior of the amorphous material during  

![](images/776cfa33091e51e101c8ebed9d862ed874c77977fdbda411f161f224a002419f.jpg)  
FIGURE 2.15  Characteristic change in  volume for a pure metal (a crystalline  structure), compared to the same  volumetric changes in glass   (a   noncrystalline   structure).  

cooling from the liquid state, rather than during melting from the solid, as before.  Glass (silica, $\mathrm{SiO}_{2}$ ) is used to illustrate. At high temperatures, glass is a true liquid,  and the molecules are free to move about as in the usual definition of a liquid. As  the glass cools, it gradually transforms into the solid state, going through a transi-  tion phase, called a  supercooled liquid , before finally becoming rigid. It does not  show the sudden volumetric change that is characteristic of crystalline materials;  instead it passes through its melting temperature $T_{m}$   without a change in its thermal  expansion slope. In this supercooled liquid region, the material becomes increas-  ingly viscous as the temperature continues to decrease. As it cools further, a point  is finally reached at which the supercooled liquid converts to a solid. This is called  the  glass-transition temperature  $T_{g}$ . At this point, there is a change in the thermal  expansion slope. (It might be more precise to refer to it as the thermal contraction  slope; however, the slope is the same for expansion and contraction). The rate of  thermal expansion is lower for the solid material than for the supercooled liquid.  

The difference in behavior between crystalline and noncrystalline materials can  be traced to the response of their respective atomic structures to changes in temper-  ature. When a pure metal solidifies from the molten state, the atoms arrange them-  selves into a regular and recurring structure. This crystal structure is much more  compact than the random and loosely packed liquid from which it formed. Thus,  the process of solidification produces the abrupt volumetric contraction observed  in Figure 2.15 for the crystalline material. By contrast, amorphous materials do not  achieve this repeating and closely packed structure at low temperatures. The atomic  structure is the same random arrangement as in the liquid state; thus, there is no  abrupt volumetric change as these materials transition from liquid to solid.  

This section summarizes how atomic structure, bonding, and crystal structure (or  absence thereof) are related to the type of engineering material: metals, ceramics,  and polymers.  

Metals  Metals have crystalline structures in the solid state, almost without excep-  tion. The unit cells of these crystal structures are almost always BCC, FCC, or HCP.  The atoms of the metals are held together by metallic bonding, which means that  their valence electrons can move about with relative freedom (compared with the  other types of atomic and molecular bonding). These structures and bonding gener-  ally make the metals strong and hard. Many of the metals are quite ductile (capable of being  deformed, which is useful in manufacturing), especially the FCC metals. Other  general  properties of metals related to structure and bonding include high electri- cal and  thermal conductivity, opaqueness (impervious to light rays), and reflectivity  (capacity to reflect light rays).  

Ceramics  Ceramic molecules are characterized by ionic or covalent bonding, or  both. The metallic atoms release or share their outermost electrons to the nonme-  tallic atoms, and a strong attractive force exists within the molecules. The general  properties that result from these bonding mechanisms include high hardness and  stiffness (even at elevated temperatures) and brittleness (no ductility). The bond-  ing also means that ceramics are electrically insulating (nonconducting), refractory  (thermally resistant), and chemically inert.  

Ceramics possess either a crystalline or noncrystalline  structure. Most ceramics have a crystal structure, whereas glasses  based on silica  $\left(\mathrm{SiO}_{2}\right)$  are amorphous. In certain cases, either  structure can exist in the same ceramic material. For example,  silica occurs in nature as crystalline quartz. When this mineral is  melted and then cooled, it solidifies to form fused silica, which  has a noncrystalline structure.  

Polymers  A polymer molecule consists of many repeating  mers  to form very large molecules held together by covalent  bonding. Elements in polymers are usu- ally carbon plus one or  more other elements such as hydrogen, nitrogen, oxygen, and  chlorine. Secondary bonding (van der Waals) holds the  molecules  together  within  the  aggregate  material  (intermolecular bonding). Polymers have either a glassy  structure or mixture of glassy and crystalline. There are  differences among the three polymer types. In  thermoplastic  polymers , the molecules consist of long chains of mers in a  linear structure. These materials can be heated and cooled  without substantially altering their linear structure. In  thermosetting polymers , the molecules transform into a rigid,  three-dimensional structure on cooling from a heated plastic  condition. If thermosetting polymers are reheated, they  degrade chemically rather than soften.  Elastomers  have large  molecules with coiled struc- tures. The uncoiling and recoiling  of the molecules when subjected to stress cycles motivate the  aggregate material to exhibit its characteristic elastic behavior. The molecular structure and bonding of polymers provide them  

electrical resistivity (some polymers are used as insulating  materials), and low thermal conductivity. Strength and stiff- ness  of polymers vary widely. Some are strong and rigid (although  not matching the strength and stiffness of metals or ceramics),  whereas others exhibit highly elastic behavior.  

# Physical  Properties  of Materials  

# 4  

Physical properties, as the term is used here, defines  the behavior of materials in response to physical forces  other than mechanical. They include volumetric, ther-  mal, electrical, and electrochemical properties. Compo-  nents in a product must do more than simply withstand  mechanical stresses. They must conduct electricity (or  prevent its conduction), allow heat to be transferred (or  allow it to escape), transmit light (or block its transmis-  sion), and satisfy myriad other functions.  

# Chapter Contents  

4.1   Volumetric and Melting Properties  

4.1.1   Density   4.1.2   Thermal Expansion   4.1.3   Melting  Characteristics  

Physical properties are important in manufacturing  because they often influence the performance of the  process. For example, thermal properties of the work  material in machining determine the cutting tempera-  ture, which affects how long the tool can be used be-  fore it fails. In microelectronics, electrical properties  of silicon and the way in which these properties can be  altered by various chemical and physical processes com-  prise the basis of semiconductor manufacturing.  

4.2   Thermal Properties  

4.2.1   Specific Heat and Thermal  Conductivity   4.2.2   Thermal Properties in  Manufacturing  

# 4.3   Mass Diffusion  

# 4.4   Electrical Properties  

4.4.1   Resistivity and Conductivity   4.4.2   Classes of Materials by Electrical  Properties  

This chapter covers the physical properties that are  most important in manufacturing—properties that are  encountered in subsequent chapters of the book. They  are divided into major categories such as volumetric,  thermal, electrical, and so on. Also, as in the previous  chapter on mechanical properties, the importance of  these properties in manufacturing is discussed.  

4.5   Electrochemical Processes  

# Volumetric and  Melting Properties  

These properties are related to the volume of solids and  how they are affected by temperature. The prop- erties  include density, thermal expansion, and melting point.  They are explained in the following, and typical values  for selected engineering materials are presented in  Table 4.1.  

TABLE  •  4.1   Volumetric properties in U.S. customary units for selected engineering materials. 
![](images/da799e592447ec6585cc775e2b883298162c4a13f84d0a16c25a60d2e07728f3.jpg)  
Compiled from, [2], [3], [4], and other sources.   a Melting characteristics of steel depend on composition.   b Softens at elevated temperatures and does not have a well-defined melting point.   c Chemically degrades at high temperatures. $\mathrm{NA}=$   not available; value of property for this material could not be obtained.  

# 4.1.1  DENSITY  

In engineering, the density of a material is its weight per unit volume. Its symbol is  , and typical units are $\mathrm{{g}/\mathrm{{cm}^{3}}}$   $(1b/i n^{3})$ ). The density of an element is determined by  $r$ its atomic number and other factors such as atomic radius and atomic packing. The  term  specific gravity  expresses the density of a material relative to the density of  water and is therefore a ratio with no units.  

Density is an important consideration in the selection of a material for a given  application, but it is generally not the only property of interest. Strength is also  important, and the two properties are often related in a  strength-to-weight ratio ,  which is the tensile strength of the material divided by its density. The ratio is useful  in comparing materials for structural applications in aircraft, automobiles, and other  products in which weight and energy are of concern.  

# 4.1.2  THERMAL  EXPANSION  

The density of a material is a function of temperature. The general relationship is  that density decreases with increasing temperature. Put another way, the volume per  

unit weight increases with temperature. Thermal expansion is the name given to this  effect  that temperature has on density. It is usually expressed as the  coefficient of  thermal  expansion , which measures the change in length per degree of temperature, as  $\mathrm{mm/mm/^{\circ}C}$   $\mathrm{(in/in/^{\circ}F)}$ ). It is a length ratio rather than a volume ratio because this is  easier  to measure and apply. It is consistent with the usual design situation in which  dimensional changes are of greater interest than volumetric changes. The change in  length corresponding to a given temperature change is given by:  

$$
L_{2}-L_{1}=a L_{1}\left(T_{2}-T_{1}\right)
$$  

where $a=$   coefficient of thermal expansion, $^{\circ}\mathbf{C}^{\cdot1}(^{\circ}\mathbf{F}^{\cdot1})$ ; and $L_{1}$  and $L_{2}$  are lengths,  mm (in), corresponding, respectively, to temperatures $T_{1}$  and  $T_{2},\,^{\circ}\mathrm{C}\ (^{\circ}\mathrm{F})$ .  

Values of coefficient of thermal expansion given in Table 4.1 suggest that it has  a linear relationship with temperature. This is only an approximation. Not only is  length affected by temperature, but the thermal expansion coefficient itself is also  affected. For some materials it increases with temperature; for other materials it  decreases. These changes are usually not significant enough to be of much concern,  and values like those in the table are quite useful in design calculations for the range  of temperatures contemplated in service. Changes in the coefficient are more sub-  stantial when the metal undergoes a phase transformation, such as from solid to  liquid, or from one crystal structure to another.  

In manufacturing operations, thermal expansion is put to good use in shrink fit  and expansion fit assemblies (Section 31.3), in which a part is heated to increase its  size or cooled to decrease its size to permit insertion into some other part. When the  part returns to ambient temperature, a tightly fitted assembly is obtained. Thermal  expansion can be a problem in heat treatment (Chapter 26) and welding (Section  29.6) because of thermal stresses that develop in the material during these processes.  

# 4.1.3  MELTING  CHARACTERISTICS  

For a pure element, the  melting point $T_{m}$   is the temperature at which the mate- rial  transforms from solid to liquid state. The reverse transformation, from liquid to  solid,  occurs at the same temperature and is called the  freezing point . For crystalline  elements,  such as metals, the melting and freezing temperatures are the same. A cer- tain  amount of heat energy, called the  heat of fusion , is required at this temperature to  accomplish the transformation from solid to liquid.  

Melting of a metal element at a specific temperature assumes equilibrium condi-  tions. Exceptions occur in nature; for example, when a molten metal is cooled, it may  remain in the liquid state below its freezing point if nucleation of crystals does not  initiate immediately. When this happens, the liquid is said to be  supercooled .  

There are other variations in the melting process—differences in the way melt-  ing occurs in different materials. For example, unlike pure metals, most metal alloys  do not have a single melting point. Instead, melting begins at a certain temperature,   called the  solidus , and continues as   the temperature increases until finally convert-  ing completely to the liquid state at a temperature called the  liquidus . Between the  two temperatures, the alloy is a mixture of solid and molten metals, the amounts of  each being inversely proportional to their relative distances from the liquidus and  solidus. Although most alloys behave in this way, exceptions are eutectic alloys that  

FIGURE 4.1  Changes  in volume per unit  weight (1/density) as a  function of temperature  for a hypothetical pure  metal, alloy, and glass;  all exhibiting similar  thermal expansion and  melting  characteristics.  

![](images/14dc386dc65ef9cccc73ac59cd168378652f9657f137e59cedd1385629908694.jpg)  

melt (and freeze) at a single temperature. These issues are examined in the discus-  sion of phase diagrams in Chapter 6.  

Another difference in melting occurs with noncrystalline materials (glasses). In  these materials, there is a gradual transition from solid to liquid states. The solid  material gradually softens as temperature increases, finally becoming liquid at the  melting point. During softening, the material has a consistency of increasing plasticity  (increasingly like a fluid) as it gets closer to the melting point.  

These differences in melting characteristics among pure metals, alloys, and glass  are portrayed in Figure 4.1. The plots show changes in density as a function of tem-  perature for three hypothetical materials: a pure metal, an alloy, and glass. Plotted in  the figure is the volumetric change, which is the reciprocal of density.  

The importance of melting in manufacturing is obvious. In metal casting  (Chapters 10 and 11), the metal is melted and then poured into a mold cavity. Metals  with  lower melting points are generally easier to cast, but if the melting temperature is too  low, the metal loses its applicability as an engineering material. Melting char-  acteristics of polymers are important in plastic molding and other polymer shaping  processes (Chapter 13). Sintering of powdered metals and ceramics requires knowl-  edge of melting points. Sintering does not melt the materials, but the temperatures  used in the process must approach the melting point to achieve the required bond-  ing of the powders (Chapters 15 and 16).  

Much of the previous section is concerned with the effects of temperature on volu-  metric properties of materials. Certainly, thermal expansion, melting, and heat of  fusion are thermal properties because temperature determines the thermal energy  level of the atoms, leading to the changes in the materials. The current section ex-  amines several additional thermal properties—ones that relate to the storage and  flow of heat within a substance. The usual properties of interest are specific heat  

and these values change for different temperatures.   
![](images/fba629398c2f4e351613e04c8cd152df403f6c4c0d323b82dbdb47c2be5a1d94.jpg)  
Compiled from [2], [3], [6], and other sources.   a Specific heat has the same numerical value in Btu/lbm-F or Cal/g-C. 1.0 Calorie $\c=4.186$  Joule.   b Austenitic (18-8) stainless steel.  

and thermal conductivity, values of which are compiled for selected materials in Table  4.2.  

# 4.2.1  SPECIFIC   HEAT   AND   THERMAL   CONDUCTIVITY  

The specific heat  $C$   of a material is defined as the quantity of heat energy required to  increase the temperature of a unit mass of the material by one degree. Some typical  values are listed in Table 4.2. To determine the amount of energy needed to heat a  certain weight of a metal in a furnace to a given elevated temperature, the following  equation can be used:  

$$
H=C\;W\left(T_{2}-T_{1}\right)
$$  

where $H\!=$   amount of heat energy, J (Btu); $C=$   specific heat of the material, $\mathrm{J/kg\,^{\circ}C}$ $\mathrm{(Btu/lb\^{\circ}F)}$ ); $W\!=$   its weight, $\mathrm{kg}$  (lb); and $(T_{2}\textrm{-}T_{1})=$   change in temperature, $^{\circ}\mathrm{C}\:(^{\circ}\mathrm{F})$ .  The volumetric heat storage capacity of a material is often of interest. This is sim-  ply density multiplied by specific heat $r C$ . Thus,  volumetric specific heat  is the heat  energy required to raise the temperature of a unit volume of material by one degree, $\mathrm{J}/\mathrm{mm}^{3}\ ^{\circ}\mathrm{C}$   $\mathrm{(Btu/in^{3}\ o F)}$ ).  

Conduction is a fundamental heat-transfer process. It involves transfer of thermal  energy within a material from molecule to molecule by purely thermal motions; no  transfer of mass occurs. The thermal conductivity of a substance is therefore its capa-  bility  to transfer heat through itself by this physical mechanism. It is measured by  the  coefficient of thermal conductivity  $k$ , which has typical units of  $\mathrm{J/s\mm\degree C}$  (Btu/  in hr  ${}^{\circ}\mathrm{F}$ ). The coefficient of thermal conductivity is generally high in metals, low in  ceramics and plastics.  

The ratio of thermal conductivity to volumetric specific heat is frequently encoun-  tered in heat transfer analysis. It is called the  thermal diffusivity $K$   and is determined as  

$$
K\!=\!\frac{k}{r C}
$$  

Thermal diffusivity is used to calculate cutting temperatures in machining (Section  20.5.1).  

# 4.2.2  THERMAL   PROPERTIES   IN   MANUFACTURING  

Thermal properties play an important role in manufacturing because heat genera-  tion is common in so many processes. In some operations heat is the energy that ac-  complishes the process; in others heat is generated as a consequence of the process.  Specific heat is of interest for several reasons. In processes that require heating of  the material (e.g., casting, heat treating, and hot metal forming), specific heat deter-  mines the amount of heat energy needed to raise the temperature to a desired level,   according to Equation (4.2).  

In many processes carried out at ambient temperature, the mechanical energy to  perform the operation is converted to heat, which raises the temperature of the work  part. This is common in machining and cold forming of metals. The temperature rise is  a function of the metal’s specific heat. Coolants are often used in machining to reduce these  temperatures, and here the fluid’s heat capacity is critical. Water is almost always  employed as the base for these fluids because of its high heat-carrying capacity.  

Thermal conductivity functions to dissipate heat in manufacturing processes,  sometimes beneficially, sometimes not. In mechanical processes such as metal form-  ing and machining, much of the power required to operate the process is converted  to heat. The ability of the work material and tooling to conduct heat away from its  source is highly desirable in these processes.  

On the other hand, high thermal conductivity of the work metal is undesirable  in fusion welding processes such as arc welding. In these operations, the heat input  must be concentrated at the joint location so that the metal can be melted. For exam-  ple, copper is generally difficult to weld because its high thermal conductivity allows  heat  to be conducted from the energy source into the work too rapidly, inhibiting heat  buildup for melting at the joint.  

In addition to heat transfer in a material, there is also mass transfer.  Mass diffusion  involves movement of atoms or molecules within a material or across a boundary  between two materials in contact. It is perhaps more appealing to one’s intuition that  such a phenomenon occurs in liquids and gases, but it also occurs in solids. It occurs  in pure metals, in alloys, and between materials that share a common interface. Be-  cause of thermal agitation of the atoms in a material (solid, liquid, or gas), atoms are  continuously moving about. In liquids and gases, where the level of thermal agitation  is high, it is a free-roaming movement. In solids (metals in particular), the atomic  motion is facilitated by vacancies and other imperfections in the crystal structure.  

Diffusion can be illustrated by the series of sketches in Figure 4.2 for the case of  two metals suddenly brought into intimate contact with each other. At the start, both  

![](images/701bf9df875c111fa306602c379eb81091970f0dd0d4545b835e051ed0d5fa89.jpg)  
FIGURE 4.2    Mass diffusion: (a) model of atoms in two solid blocks in contact: (1) at the start when two pieces are  brought together, they each have their individual compositions; (2) after some time, an exchange of atoms has  occurred; and (3) eventually, a condition of uniform concentration occurs. The concentration gradient $d c/d x$   for  metal A is plotted in (b) of the figure.  

metals have their own atomic structure; but with time there is an exchange of atoms,  not only across the boundary, but within the separate pieces. Given enough time, the  assembly of two pieces will finally reach a uniform composition throughout.  

Temperature is an important factor in diffusion. At higher temperatures, thermal  agitation is greater and the atoms can move about more freely. Another factor is the  concentration gradient $d c/d x$ , which indicates the concentration of the two types of  atoms in a direction of interest defined by $x$ . The concentration gradient is plotted in  Figure 4.2(b) to correspond to the instantaneous distribution of atoms in the assembly.  The  relationship often used to describe mass diffusion is  Fick’s first law :  

$$
d m=-D\left({\frac{d c}{d t}}\right)A\ d t
$$  

where $d m=$   small amount of material transferred, $D=$   diffusion coefficient of the  metal, which increases rapidly with temperature, $d c/d x=$   concentration gradient, $A$ $=$   area of the boundary, and  $d t$   represents a small time increment. An alternative  expression of Equation (4.4) gives the mass diffusion rate:  

$$
\ {\frac{d m}{d t}}=-D\left({\frac{d c}{d t}}\right)A
$$  

Although these equations are difficult to use in calculations because of the prob-  lem of assessing $D$ , they are helpful in understanding diffusion and the variables on  which $D$   depends.  

Mass diffusion is used in several processes. A number of surface-hardening treat-  ments  are based on diffusion (Section 26.4), including carburizing and nitriding.  Among  the welding processes, diffusion welding (Section 29.5.2) is used to join two  components  by pressing them together and allowing diffusion to occur across the  boundary to  create a permanent bond. Diffusion is also used in electronics manufac-  turing to alter the  surface chemistry of a semiconductor chip in microscopic local- ized regions to  create circuit details (Section 33.4.3).  

# Electrical Properties  

Engineering materials exhibit a great variation in their capacity to conduct electric-  ity. This section defines the physical properties by which this capacity is measured.  

# 4.4.1  RESISTIVITY   AND   CONDUCTIVITY  

The flow of electrical current involves movement of  charge carriers —infinitesimally  small particles possessing an electrical charge. In solids, these charge carriers are elec-  trons. In a liquid solution, charge carriers are positive and negative ions. The move-  ment of charge carriers is driven by the presence of an electric voltage and resisted by  the inherent characteristics of the material, such as atomic structure and bonding  between atoms and molecules. This is the familiar relationship defined by Ohm’s law:  

$$
I=\frac{E}{R}
$$  

where  $I=$ current, A; $E=$   voltage, $\mathrm{V}$ ; and  $R\,=$   electrical resistance,  !1 . The resistance  in a uniform section of material (e.g., a wire) depends on its length $L$ , cross-sectional  area  $A$ , and the resistivity of the material $r$ ; thus,  

$$
\begin{array}{r}{R=r\,\frac{L}{\mathcal{A}}\qquad\mathrm{or}\qquad r=R\,\frac{\mathcal{A}}{\mathcal{A}}}\\ {L}\end{array}
$$  

where resistivity has units of  $\scriptstyle{!1\cdot\mathrm{{m}}^{2}/\mathrm{{m}}}$  or  $!1\mathrm{.m}$  ( !1 -in).  Resistivity  is the basic property  that defines a material’s capability to resist current flow. Table 4.3 lists values of re-  sistivity for selected materials. Resistivity is not a constant; instead it varies, as do so  many other properties, with temperature. For metals, it increases with temperature.  It is often more convenient to consider a material as conducting electrical current  rather than resisting its flow. The  conductivity  of a material is simply the reciprocal of resistivity:  

$$
{\mathrm{Ellcoshcoshidentity}}={\frac{1}{r}}
$$  

where conductivity has units of $(!1\!\cdot\!\mathrm{m})^{\cdot1}\,((!1\!\cdot\!\mathrm{in})^{\cdot1})$ .  

# 4.4.2 CLASSES OF MATERIALS BY ELECTRICAL PROPERTIES  

Metals are the best  conductors  of electricity, because of their metallic bonding. They  have the lowest resistivity (Table 4.3). Most ceramics and polymers, whose electrons  are tightly bound by covalent and/or ionic bonding, are poor conductors. Many of these  materials are used as  insulators  because they possess high resistivities.  

TABLE  •  4.3   Resistivity of selected materials. 
![](images/2cacff1d6d08f146c49d983a637a07c437258912af6e8ee7ffcd661e1f85c50d.jpg)  
Compiled from various standard sources.  a Value varies with alloy composition.  b Value is approximate.  

An insulator is sometimes referred to as a dielectric, because the term  dielectric  means nonconductor of direct current. It is a material that can be placed between  two electrodes without conducting current between them. However, if the voltage is  high enough, the current will suddenly pass through the material, for example, in the form  of an arc. The  dielectric strength  of an insulating material, then, is the electrical  potential  required to break down the insulator per unit thickness. Appropriate units are  volts/m (volts/in).  

In addition to conductors and insulators (or dielectrics), there are also supercon-  ductors and semiconductors. A  superconductor  is a material that exhibits zero resis-  tivity. It is a phenomenon that has been observed in certain materials at low tempera-  tures approaching absolute zero. We might expect the existence of this phenomenon,  due to the significant effect that temperature has on resistivity. That these supercon-  ducting materials exist is of great scientific interest. If materials could be developed  that exhibit this property at more normal temperatures, there would be significant  practical implications in power transmission, electronic switching speeds, and mag-  netic field applications.  

Semiconductors have already proven their practical worth. Their applications  range from mainframe computers to household appliances and automotive engine  controllers. As one would guess, a  semiconductor  is a material whose resistivity  lies between insulators and conductors. The typical range is shown in Table 4.3.  The most commonly used semiconductor material today is silicon (Section 7.5.2),  largely because of its abundance in nature, relative low cost, and ease of processing.  What makes semiconductors unique is the capacity to significantly alter conductivi-  ties in their surface chemistries in microscopic areas to fabricate integrated circuits  (Chapter 33).  

Electrical properties play an important role in various manufacturing processes.  Some of the nontraditional processes use electrical energy to remove material.  Electric discharge machining (Section 25.3.1) uses the heat generated by electrical  energy in the form of sparks to remove material from metals. Most of the important
