Repository: Zdong104/ManufacturtingQA

# ManufacturtingQA




Updtaes: 
1. Dataset cleaning in order
2. Tested on section 124

TODO： 
1. Test Normal Rag
2. Test on 多选题

File: 1Book/2magic-pdf/sec12456/auto/sec12456.md (part 6 of 8)
# Introduction  and Overview of  Manufacturing  
where $R_{a}=$   arithmetic mean value of roughness, m (in); $y=$   the vertical deviation  from nominal surface (converted to absolute value), m (in); and $L_{m}=$   the speci-  fied distance over which the surface deviations are measured. An approximation of  Equation (5.1), perhaps easier to comprehend, is given by  

$$
R_{a}\!=\!\sum_{i=1}^{n}{\frac{\left|y_{i}\right|}{n}}
$$  

![](images/1e8c7b267e992c2fd9f4bfe04dbccc6d2e180aa804bbd84108f5f41780106076.jpg)  
FIGURE  5.15   Deviations from  nominal surface used  in the two definitions of  surface roughness.  

where $R_{a}$   has the same meaning as above; $y_{i}=$   vertical deviations converted to abso-  lute value and identified by the subscript $i$ , m (in); and $n=$   the number of deviations  included in $L_{m}$ . The units in these equations are meters and inches. In fact, the scale  of the deviations is very small, so more appropriate units are  m m  $(m\mathrm{m}=\mathrm{m}\times10^{-6}=$ $\mathrm{mm}\times10^{-3}$ ) or $m$ -in  $(m{\mathrm{-in}}={\mathrm{inch}}\times10^{-6})$ ). These are the units commonly used to  express surface roughness.  

The AA method is the most widely used averaging method for surface roughness  today. An alternative, sometimes used in the United States, is the  root-mean-square  (RMS) average, which is the square root of the mean of the squared deviations over  the measuring length. RMS surface roughness values will almost always be greater  than the AA values because the larger deviations will figure more prominently  in the calculation of the RMS value.  

Surface roughness suffers the same kinds of deficiencies of any single measure  used to assess a complex physical attribute. For example, it fails to account for the  lay of the surface pattern; thus, surface roughness may vary significantly, depending  on the direction in which it is measured.  

Another deficiency is that waviness can be included in the $R_{a}$   computation. To  deal with this problem, a parameter called the  cutoff length  is used as a filter that  separates the waviness in a measured surface from the roughness deviations. In  effect, the cutoff length is a sampling distance along the surface. A sampling distance  shorter than the waviness width will eliminate the vertical deviations associated with  waviness and only include those associated with roughness. The most common cutoff  length used in practice is  $0.8\,\mathrm{\mm}\ (0.030\,\mathrm{\in})$ . The measuring length  $L_{m}$   is normally set  at about five times the cutoff length.  

The limitations of surface roughness have motivated the development of addi-  tional measures that more completely describe the topography of a given surface.  These measures include three-dimensional graphical renderings of the surface, as  described in [17].  

Symbols for Surface Texture  Designers specify surface texture on an engineer-  ing drawing by means of symbols as in Figure 5.16. The symbol designating surface  texture parameters is a check mark (looks like a square root sign), with entries as  indicated for average roughness, waviness, cutoff, lay, and maximum roughness spac-  ing. The symbols for lay are from Figure 5.14.  

![](images/6d8284f7cef92f584015ae098ac68e5cf47794b799d7cc90e840f7588590f3c0.jpg)  
FIGURE 5.16    Surface texture symbols in engineering drawings: (a) the symbol, and (b) symbol with  identification labels. Values of $\boldsymbol{\dot{R_{a}}}$   are given in microinches; units for other measures are given in inches.  Designers do not always specify all of the parameters on engineering drawings.  

Surface texture alone does not completely describe a surface. There may be metal-  lurgical or other changes in the material immediately beneath the surface that can  have a significant effect on its mechanical properties.  Surface integrity  is the study  and control of this subsurface layer and any changes in it as a result of processing  that may influence the performance of the finished part or product. This subsurface  layer was previously referred to as the altered layer when its structure differs from  the substrate, as in Figure 5.12.  

The possible alterations and injuries to the subsurface layer that can occur in man-  ufacturing are listed in Table 5.2. The surface changes are caused by the application of  various forms of energy during processing—mechanical, thermal, chemical, and  electrical. Mechanical energy is the most common form used in manufacturing; it is  applied against the work material in operations such as metal forming (e.g., forging,  extrusion), pressworking, and machining. Although its primary function in these proc-  esses is to change the geometry of the work part, mechanical energy can also cause  residual stresses, work hardening, and cracks in the surface layers. Table 5.3 indicates  

# TABLE   •  5.2    Surface and subsurface alterations that define surface integrity.  

Absorption  are impurities that are absorbed and  retained in surface layers of the base material,  possibly leading to embrittlement or other property  changes.  

Alloy depletion  occurs when critical alloying  elements are lost from the surface layers, with  possible loss of properties in the metal.  

Cracks  are narrow ruptures or separations either  at or below the surface that alter the continuity  of the material. Cracks are characterized by sharp  edges and length-to-width ratios of 4:1 or more.   They are classified as macroscopic (can be observed  with magnification of $10\mathrm{X}$  or less) and microscopic  (requires magnification of more than 10X).  

Craters  are rough surface depressions left in the  surface by short circuit discharges; associated with  electrical processing methods such as electric dis-  charge machining and electrochemical machining  (Chapter 25).  

Hardness changes  refer to hardness differences at or near the surface.  

Heat affected zone  are regions of the metal that are  affected by the application of thermal energy; the  regions are not melted but are sufficiently heated  that they undergo metallurgical changes that affect  properties. Abbreviated HAZ, the effect is most  prominent in fusion welding operations (Chapter 29).  

Inclusions  are small particles of material incorporated  into the surface layers during processing; they are a  discontinuity in the base material. Their composition  usually differs from the base material.  

Intergranular attack  refers to various forms of  chemical reaction at the surface, including  intergranular corrosion and oxidation.  

Laps ,  folds ,  seams  are irregularities and defects in  the surface caused by plastic working of overlapping  surfaces.  

Pits  are shallow depressions with rounded edges  formed by any of several mechanisms, including  selective etching or corrosion; removal of surface  inclusions; mechanically formed dents; or  electrochemical action.  

Plastic deformation  refers to microstructural  changes from deforming the metal at the surface;  it results in strain hardening.  

Recrystallization  involves the formation of new  grains in strain hardened metals; associated with  heating of metal parts that have been deformed.  

Redeposited metal  is metal that is removed from  the surface in the molten state and then reattached  prior to solidification.  

Resolidified metal  is a portion of the surface that is  melted during processing and then solidified without  detaching from the surface. The name  remelted  metal  is also used for resolidified metal.  Recast  metal  is a term that includes both redeposited and  resolidified metal.  

Residual stresses  are stresses remaining in the  material after processing.  

Selective etch  is a form of chemical attack that  concentrates on certain components in the base  material.  

TABLE •  5.3   Forms of energy applied in manufacturing and the resulting possible surface and subsurface  alterations that can occur.   
![](images/f7b1936c159e59c57bfd5003014562b58ce211d23d9bd817bd35694ec2814d23.jpg)  
a  Based on [2].  

the various types of surface and subsurface alterations that are attributable to the dif-  ferent forms of energy applied in manufacturing. Most of the alterations in the table  refer to metals, for which surface integrity has been most intensively studied.  

# Measurement of Surfaces  

Surfaces are described as consisting of two parameters: (1) surface texture and   (2) surface integrity. This section is concerned with the measurement of these two  parameters.  

# 5.4.1  MEASUREMENT   OF   SURFACE   ROUGHNESS  

Various methods are used to assess surface roughness. They can be divided into  three categories: (1) subjective comparison with standard test surfaces, (2) stylus  electronic instruments, and (3) optical techniques.  

Standard Test Surfaces  Sets of standard surface finish blocks are available, pro-  duced to specified roughness values. To estimate the roughness of a given test speci-  men, the surface is compared with the standard both visually and by the “fingernail  test.” In this test, the user gently scratches the surfaces of the specimen and the stand-  ards,  judging which standard is closest to the specimen. Standard test surfaces are a  convenient way for a machine operator to obtain an estimate of surface roughness.  They are also useful for design engineers in judging what value of surface roughness  to specify on a part drawing.  

Stylus Instruments  The disadvantage of the fingernail test is its subjectivity.  Several stylus-type instruments are commercially available to measure surface  roughness—similar to the fingernail test, but more scientific. An example is the  instrument shown in Figure 5.17 tracing a standard test surface. In these elec- tronic  devices, a cone-shaped diamond stylus with point radius of about $0.005\,\mathrm{mm}$  (0.0002  in) and  $90^{\circ}$   tip angle is traversed across the test surface at a constant slow speed.  The operation is depicted in Figure 5.18. As the stylus head is traversed  horizontally, it also moves vertically to follow the surface deviations. The vertical  movement is converted into an electronic signal that represents the topography  

![](images/252ddc4df7889cb499b7995e1cf680b284c76c207a0ab14e83fd3d0e4d09c61d.jpg)  
FIGURE 5.17  Stylus-type  instrument for measuring  surface roughness travers-  ing a standard test surface.  (Courtesy of George E.  Kane Manufacturing  Technology Laboratory,  Lehigh University.)  

of the surface. This can be displayed as either a profile of the actual surface or an  average roughness value.  Profiling devices  use a separate flat plane as the nominal  reference against which deviations are measured. The output is a plot of the sur-  face contour along the line traversed by the stylus. This type of system can identify  both roughness and waviness in the test surface.  Averaging devices  reduce the  roughness deviations to a single value $R_{a}$ . They use skids riding on the actual sur- face  to establish the nominal reference plane. The skids act as a mechanical filter to  reduce the effect of waviness in the surface; in effect, these averaging devices  electronically perform the computations in Equation (5.1).  

Optical Techniques  Most other surface-measuring instruments employ optical  techniques to assess roughness. These techniques are based on light reflectance from  the surface, light scatter or diffusion, and laser technology. They are useful in appli-  cations where stylus contact with the surface is undesirable. Some of the techniques  permit very-high-speed operation, thus making  $100\%$  inspection feasible. However,  the  optical techniques yield values that do not always correlate well with roughness  measurements made by stylus-type instruments.  

# 5.4.2  EVALUATION OF SURFACE INTEGRITY  

Surface integrity is more difficult to assess than surface roughness. Some of the tech-  niques to inspect for subsurface changes are destructive to the material specimen.  Evaluation techniques for surface integrity include the following:  

![](images/8f924cb6b79f457f0f446a566f7d9e66013882e5342d6f2f8ccdf2519febc976.jpg)  
FIGURE 5.18  Sketch  illustrating the operation  of stylus-type instrument.  Stylus head traverses  horizontally across  surface, while stylus  moves vertically to follow  surface profile. Vertical  movement is converted  into either (1) a profile   of the surface or (2) the  average roughness value.  

$\succcurlyeq$   Surface texture . Surface roughness, designation of lay, and other measures pro- vide  superficial data on surface integrity. This type of testing is relatively simple  to  perform and is always included in the evaluation of surface integrity.  

 $\succcurlyeq$   Visual examination . Visual examination can reveal various surface flaws such as  cracks, craters, laps, and seams. This type of assessment is often augmented by  fluorescent and photographic techniques.  

 $\succcurlyeq$   Microstructural examination . This involves standard metallographic tech-  niques for preparing cross sections and obtaining photo micrographs for exami-  nation of microstructure in the surface layers compared with the substrate.  

 ➢   Microhardness profile . Hardness differences near the surface can be detected  using microhardness measurement techniques such as Knoop and Vickers  (Section 3.2.1). The part is sectioned, and hardness is plotted against distance  below the surface to obtain a hardness profile of the cross section.  

 ➢   Residual stress profile . X-ray diffraction techniques can be employed to meas-  ure residual stresses in the surface layers of a part.  

# Effect of Manufacturing Processes  

The ability to achieve a certain tolerance or surface is a function of the manufactur-  ing process. This section describes the general capabilities of various processes in  terms of tolerance and surface roughness and surface integrity.  

Some manufacturing processes are inherently more accurate than others. Most  machining processes are quite accurate, capable of tolerances of  $\pm0.05\ \mathrm{mm}$   $(\pm0.002\$  in)  or better. By contrast, sand castings are generally inaccurate, and tolerances of 10 to 20  times those used for machined parts should be specified. In Table 5.4, we list a variety  

processes.   
![](images/231967a35f66a2ab671081ea830583f255271c840520c5206f540b5dc1784600.jpg)  
b  Compiled from [4], [5], and other sources. For each process category, tolerances vary depending on process parameters. Also,  tolerances increase with part size.  

TABLE  •  5.5   Surface roughness values produced by the various manufacturing processes.  

a  Compiled from [1], [2], and other sources.   b  Roughness range values are given,  m m ( $m$ -in). Roughness can vary significantly for a given process, depending on  process parameters.  

of manufacturing processes and indicate the typical tolerances for  each process. Toler- ances are based on the process capability for the  particular manufacturing operation, as defined in Section 40.2. The  tolerance that should be specified is a function of part size; larger  parts require more generous tolerances. The table lists tolerances for  moderately  sized parts in each processing category.  

The manufacturing process determines surface finish and surface  integrity. Some  processes are capable of producing better  surfaces than others. In general, process- ing cost increases  with improvement in surface finish. This is because additional  operations and more time are usually required to obtain increasingly  better surfaces.  Processes noted for providing superior finishes  include honing, lapping, polishing,  and superfinishing (Chapter  24). Table 5.5 indicates the usual surface roughness that  can be  expected from various manufacturing processes.  

#  

6.1 Alloys and Phase Diagrams  

6.1.1   6.1.2  

# 6.2 Ferrous Metals  

6.2.1 6.2.2   6.2.3   6.2.4  

# 6.3 Nonferrous Metals  

6.3.1   6.3.2 Magnesium and Its Alloys   6.3.3   6.3.4   6.3.5   6.3.6   6.3.7   6.3.8   6.3.9  

# 6.4 Superalloys  

Part II covers the four types of engineering materials:   (1) metals, (2) ceramics, (3) polymers, and (4) composites.  Metals are the most important engineering materials and  the topic of this chapter. A  metal  is a category of materi-  als generally characterized by properties of ductility, mal-  leability, luster, and high electrical and thermal conduc-  tivity. The category includes both metallic elements and  their alloys. Metals have properties that satisfy a wide  variety of design requirements. The manufacturing proc-  esses by which they are shaped into products have been  developed and refined over many years; indeed, some of  the  processes date from ancient times (Historical Note  1.2). In addition, the properties of metals can be en-  hanced through heat treatment, covered in Chapter 26.   The technological and commercial importance of  

metals derives from the following general properties  possessed by virtually all of the common metals:  

➢   High stiffness and strength . Metals can be alloyed  for  high rigidity, strength, and hardness; thus, they are  used to provide the structural framework for most  engineered products.  

➢   Toughness . Metals have the capacity to absorb  energy better than other classes of materials.  

$\succcurlyeq$   Good electrical conductivity . Metals are conduc-  tors because of their metallic bonding that permits  the free movement of electrons as charge carriers.  

$\succcurlyeq$   Good thermal conductivity . Metallic bonding also  explains why metals generally conduct heat better  than ceramics or polymers.  

In addition, certain metals have specific properties that make them attractive  for specialized applications. Many common metals are available at relatively low  cost per unit weight and are often the material of choice simply because of their  low cost.  

Metals are converted into parts and products using a variety of manufacturing  processes. The starting form of the metal differs, depending on the process. The  major categories are (1)  cast metal , in which the initial form is a casting; (2)  wrought  metal , in which the metal has been worked or can be worked (e.g., rolled or other-  wise formed) after casting; better mechanical properties are generally associated  with wrought metals compared with cast metals; and (3)  powdered metal , in which  the metal is purchased in the form of very small powders for conversion into parts  using powder metallurgy techniques. Most metals are available in all three forms.  The discussion in this chapter focuses on categories (1) and (2), which are of greatest  commercial and engineering interest. Powder metallurgy techniques are examined  in Chapter 15.  

Metals are classified into two major groups: (1)  ferrous —those based on iron;  and (2)  nonferrous —all other metals. The ferrous group can be further subdivided  into steels and cast irons. Most of the discussion in the present chapter is organized  around this classification, but first the general topic of alloys and phase diagrams is  introduced.  

Although some metals are important as pure elements (e.g., gold, silver, copper),  most engineering applications require the improved properties obtained by alloying.  Through alloying, it is possible to enhance strength, hardness, and other properties  compared with pure metals. This section defines and classifies alloys; it then discusses  phase diagrams which indicate the phases of an alloy system as a function of compo-  sition  and temperature.  

# 6.1.1  ALLOYS  

An alloy is a metal composed of two or more elements, at least one of which is metal-  lic.  The two main categories of alloys are (1) solid solutions and (2) intermediate  phases.  

Solid Solutions  A solid solution is an alloy in which one element is dissolved in  another to form a single-phase structure. The term  phase  describes any homogeneous  mass  of material, such as a metal in which the grains all have the same crystal lattice  structure. In a solid solution, the solvent or base element is metallic, and the dissolved  element can be either metallic or nonmetallic. Solid solutions come in two forms,  shown in Figure 6.1. The first is a  substitutional solid solution , in which atoms of  the solvent element are replaced in its unit cell by the dissolved element. Brass is an  example, in which zinc is dissolved in copper. To make the substitution, several rules must  be satisfied ([3], [6], [7]): (1) the atomic radii of the two elements must be simi-  lar,  usually within $15\%$ ; (2) their lattice types must be the same; (3) if the elements  have  different valences, the lower valence metal is more likely to be the solvent; and  

(4) if the elements have high chemical affinity for each other, they are less likely to  form a solid solution and more likely to form a compound.  

![](images/e2dedea5ac3a141aafccd0e37c5e4b748d3f0144a1ffc9eb8fc812533a764356.jpg)  
FIGURE   6.1    Two forms of solid solutions: (a)  substitutional   solid   solution,   and   (b)  interstitial   solid   solution.  

The second type of solid solution is an  interstitial solid solution , in which atoms  of the dissolving element fit into the vacant spaces between base metal atoms in  the lattice structure. It follows that the atoms fitting into these interstices must be  small compared with those of the solvent metal. The most important example of this  second type is carbon dissolved in iron to form steel.  

In both forms of solid solution, the alloy structure is generally stronger and harder  than  either of the component elements.  

Intermediate Phases  There are usually limits to the solubility of one element  in another. When the amount of the dissolving element in the alloy exceeds the solid  solubility limit of the base metal, a second phase forms in the alloy. The term  inter-  mediate phase  is used to describe it because its chemical composition is intermediate  between the two pure elements. Its crystalline structure is also different from those of  the pure metals. Depending on composition, and recognizing that many alloys consist  of more than two elements, these intermediate phases can be of several types, includ-  ing (1) metallic compounds consisting of a metal and nonmetal such as  $\mathrm{Fe}_{3}\mathrm{C}$ ; and (2)  intermetallic compounds—two metals that form a compound, such as $\mathrm{Mg_{2}P b}$ . The  composition of the alloy is often such that the intermediate phase is mixed with the  primary solid solution to form a two-phase structure, one phase dispersed throughout  the second. These two-phase alloys are important because they can be formulated  and heat-treated for significantly higher strength than solid solutions.  

# 6.1.2  PHASE  DIAGRAMS  

As the term is used in this text, a phase diagram is a graphical means of represent-  ing the phases of a metal alloy system as a function of composition and temperature.  Discussion of the diagram will be limited to alloy systems consisting of two elements  at atmospheric pressures. This type of diagram is called a  binary phase diagram Other forms of phase diagrams are discussed in texts on materials science, such as [6].  

The Copper–Nickel Alloy System  The best way to introduce the phase dia-  gram is by example. Figure 6.2 presents one of the simplest cases, the $\mathrm{Cu{-}N i}$  alloy  system. Composition is plotted on the horizontal axis and temperature on the verti-  cal axis. Thus, any point in the diagram indicates the overall composition and the  phase or phases present at the given temperature. Pure copper melts at  $1083^{\circ}\mathrm{C}$ $(1981^{\circ}\mathrm{F})$ , and pure nickel at  $1455^{\circ}\mathrm{C}$   $(2651^{\circ}\mathrm{F})$ . Alloy compositions between these  extremes exhibit gradual melting that commences at the solidus and concludes at  the liquidus as temperature is increased.  

The copper–nickel system is a solid solution alloy throughout its entire range  of compositions. Anywhere in the region below the solidus line, the alloy is a solid  

![](images/caadb9b77bab2a15e9b49b790d299fa59a1a642e5fa4553826c33a07dd6d7cf7.jpg)  
FIGURE 6.2   Phase diagram for the  copper–nickel alloy  system.  

solution; there are no intermediate solid phases in this system. However, there is a  mixture of phases in the region bounded by the solidus and liquidus. Recall from  Section 4.1.3 that the solidus is the temperature at which the solid metal begins to  melt as temperature is increased, and the liquidus is the temperature at which  melting is completed. It can now be seen in the phase diagram that these tem-  peratures vary with composition. Between the solidus and liquidus, the metal is a  solid–liquid mix.  

Determining Chemical Compositions of Phases  Although the overall  composition of the alloy is given by its position along the horizontal axis, the com-  positions of the liquid and solid phases are not the same. It is possible to determine  these compositions from the phase diagram by drawing a horizontal line at the tem-  perature of interest. The points of intersection between the horizontal line and the  solidus and liquidus indicate the compositions of the solid and liquid phases present,  respectively. Simply construct the vertical projections from the intersection points to  the $x$ -axis and read the corresponding compositions.  

Example 6.1  Determining  compositions  from the phase  diagram  

Analyze the compositions of the liquid and solid phases present in the copper-  nickel system at an aggregate composition of $50\%$  nickel and a temperature of  $1260^{\circ}\mathrm{C}$   $(2300^{\circ}\mathrm{F})$ ).  

Solution:  A horizontal line is drawn at the given temperature level as shown  in Figure 6.2. The line intersects the solidus at a composition of $62\%$  nickel,  thus indicating the composition of the solid phase. The intersection with the  liquidus occurs at a composition of $36\%$  Ni, corresponding to the analysis of  the liquid phase.  

As the temperature of the  $50{-}50\ \mathrm{Cu{-}N i}$  alloy is reduced, the solidus line is reached  at about  $1221^{\circ}\mathrm{C}$   $(2230^{\circ}\mathrm{F})$ ). Applying the same procedure used in the example, the  composition of the solid metal is  $50\%$  nickel, and the composition of the last remain-  ing liquid to freeze is about  $26\%$  nickel. How is it, the reader might ask, that the  last ounce of molten metal has a composition so different from the solid metal into  which it freezes? The answer is that the phase diagram assumes equilibrium condi-  tions are allowed to prevail. In fact, the binary phase diagram is sometimes called an  equilibrium diagram because of this assumption. What it means is that enough time  is permitted for the solid metal to gradually change its composition by diffusion to  achieve the composition indicated by the intersection point along the liquidus. In  practice, when an alloy freezes (e.g., a casting),  segregation  occurs in the solid mass  because of nonequilibrium conditions. The first liquid to solidify has a composition  that is rich in the metal element with the higher melting point. Then as additional  metal solidifies, its composition is different from that of the first metal to freeze.  As the nucleation sites grow into a solid mass, compositions are distributed within  the mass, depending on the temperature and time in the process at which freezing  occurred. The overall composition is the average of the distribution.  

Determining Amounts of Each Phase  The amounts of each phase present at  a given temperature can also be determined from the phase diagram. This is done  by the  inverse lever rule : (1) using the same horizontal line as before that indicates  the overall composition at a given temperature, measure the distances between the  aggregate composition and the intersection points with the liquidus and solidus,  identifying the distances as  $C L$   and  $C S$ , respectively (refer back to Figure 6.2);   (2)   the proportion of liquid phase present is given by  

$$
L{\mathrm{~phase~proportion}}={\frac{C S}{(C S+C L)}}
$$  

(3)   the proportion of solid phase present is given by  

$$
S\;{\mathrm{phase~proportion}}={\frac{C L}{(C S+C L)}}
$$  

# Example 6.2  

# Determining  proportions of  each phase  

Determine the proportions of liquid and solid phases for the  $50\%$  nickel  composition of the copper–nickel system at the temperature of  $1260^{\circ}\mathrm{C}$   $(2300^{\circ}\mathrm{F})$ .  

Solution:  Using the same horizontal line in Figure 6.2 as in previous  Example 6.1, the distances  CS  and  $C L$   are measured as  $10~\mathrm{mm}$  and  $12\ \mathrm{mm}$ ,  respectively. Thus the proportion of the liquid phase is  $10/22=0.45$   $(45\%)$ ,  and the proportion of solid phase is  $12/22\,=0.55$   $(55\%)$ ).  

The proportions given by Eqs. (6.1) and (6.2) are by weight, same as the phase  diagram percentages. Note that the proportions are based on the distance on the  opposite side of the phase of interest; hence the name inverse lever rule. One can  see the logic in this by taking the extreme case when, say, $C S=0$ ; at that point, the  proportion of the liquid phase is zero because the solidus has been reached and the  alloy is therefore completely solidified.  

The methods for determining chemical compositions of phases and the amounts of  each phase are applicable to the solid region of the phase diagram as well as the  liquidus–solidus region. Wherever there are regions in the phase diagram in which two  phases are present, these methods can be used. When only one phase is present (in  Figure 6.2, this is the entire solid region), the composition of the phase is its aggregate  composition under equilibrium conditions; and the inverse lever rule does not apply  because there is only one phase.  

The Tin–Lead Alloy System  A more complicated phase diagram is the $\mathrm{Sn-Pb}$   system, shown in Figure 6.3. Tin–lead alloys have traditionally been used as solders  for making electrical and mechanical connections (Section 30.2). The phase dia-  gram exhibits several features not included in the previous $\mathrm{Cu{-}N i}$  system. One fea-  ture is the presence of two solid phases, alpha ( a ) and beta  $(b)$ . The  a  phase is a solid  solution of tin in lead at the left side of the diagram, and the $b$   phase is a solid solu-  tion of lead in tin that occurs only at elevated temperatures around  $200^{\circ}\mathrm{C}$   $(375^{\circ}\mathrm{F})$   at the right side of the diagram. Between these solid solutions lies a mixture of the  two solid phases, $a+b$ .  

Another feature of interest in the tin–lead system is how melting differs for dif-  ferent compositions. Pure tin melts at  $232^{\circ}\mathrm{C}$   $(449^{\circ}\mathrm{F})$ , and pure lead melts at  $327^{\circ}\mathrm{C}$   $(621^{\circ}\mathrm{F})$ ). Alloys of these elements melt at lower temperatures. The diagram shows two  liquidus lines that begin at the melting points of the pure metals and meet at a  composition of  $61.9\%$  Sn. This is the eutectic composition for the tin–lead system. In  general, a  eutectic alloy  is a particular composition in an alloy system for which  the solidus and liquidus are at the same temperature. The correspond- ing  eutectic  temperature , the melting point of the eutectic composition, is  $183^{\circ}\mathrm{C}$   $(362^{\circ}\mathrm{F})$  in the  present case. The eutectic temperature is always the lowest melt- ing point for an  alloy system (eutectic is derived from the Greek word  eutektos , meaning easily  melted).  

![](images/2b073cbb8ef6969cae5ec6ccc19998ffd2ef95b6c8d1729594e41fd7f238a0be.jpg)  
FIGURE 6.3  Phase   diagram for the tin–lead  alloy system.  

# TABLE  •  6.1   Basic data on the metallic elements: (a) iron.  

Symbol:   Fe  Atomic number:   26   Specific gravity:  7.87  Crystal structure:  BCC   Melting temperature:  $1539^{\circ}\mathrm{C}$   $(2802^{\circ}\mathrm{F})$ )   Elastic modulus:  209,000 MPa  $(30\,\mathrm{X}\,10^{6}\,\mathrm{lb}/\mathrm{in}^{2})$ )  Principal ore:  Hematite  $(\mathrm{Fe}_{2}\mathrm{O}_{3})$ )   Alloying elements:  Carbon; also chromium, manganese, nickel, molybdenum, vanadium, and silicon.  Typical applications:  Construction, machinery, automotive, railway tracks and equipment.  

Compiled from [6], [11], [12], and other references.  

Methods for determining the chemical analysis of the phases and the proportions  of phases present can be readily applied to the $\mathrm{Sn-Pb}$  system just as it was used in  the Cu–Ni system. In fact, these methods are applicable in any region containing  two phases, including two solid phases. Most alloy systems are characterized by the  existence of multiple solid phases and eutectic compositions, and so the phase dia-  grams of these systems are often similar to the tin–lead diagram. Of course, many  alloy systems are considerably more complex, for example, the iron-carbon system,  considered next.  

The ferrous metals are based on iron, one of the oldest metals known to humans  (Historical Note 6.1). The properties and other data relating to iron are listed in  Table 6.1(a). The ferrous metals of engineering importance are alloys of iron and  carbon. These alloys divide into two major groups: steel and cast iron. Together, they  constitute approximately $85\%$  of the metal tonnage in the United States [6]. The  discussion of ferrous metals begins with the iron–carbon phase diagram.  

# Historical Note 6.1  Iron and steel  

Iron was discovered sometime during the Bronze  Age. It was probably uncovered from ashes of fires  built near iron ore deposits. Use of the metal grew,  finally surpassing bronze in importance. The Iron Age  is usually dated from about 1200  B . C . E tifacts made of iron have been found in the Great  Pyramid of Giza in Egypt, which dates to 2900  B . C . E .  Iron-smelting furnaces have been discovered in Israel  dating to 1300  B . C . E . Iron chariots, swords, and tools  were made in ancient Assyria (northern Iraq) around  1000  B . C . E . The Romans inherited ironworking from  their provinces, mainly Greece, and they developed  the technology to new heights, spreading it through-  out Europe. The ancient civilizations learned that iron  

was harder than bronze and that it took a sharper,  

stronger edge.     During the Middle Ages in Europe, the invention  of the cannon created the first real demand for iron;  , although ar- only then did it finally exceed copper and bronze in  usage. Also, the cast iron stove, the appliance of the  seventeenth and eighteenth centuries, significantly  increased demand for iron (Historical Note 11.3).    In the nineteenth century, industries such as rail-  roads, shipbuilding, construction, machinery, and the  military created a dramatic growth in the demand  for iron and steel in Europe and America. Although  large quantities of (crude)  pig iron  could be pro-  duced by  blast furnaces , the subsequent processes   for producing wrought iron and steel were slow. The  When electricity became available in abundance necessity  to improve productivity of these vital met-  in the late 1800s, this energy source was used for als was the  “mother of invention.” Henry Bessemer  steelmaking. The first commercial  electric furnace  for in England  developed the process of blowing air up production of steel was operated in France in 1899. through the molten  iron that led to the  Bessemer  By 1920, this had become the principal process for  converter  (patented in 1856).  Pierre and Emile Mar-  making alloy steels.  

tin in France built the first  open hearth furnace  in  1864. These methods permitted up to 15 tons of   steel to be produced in a single batch (heat), a sub-  stantial increase from previous methods.  

In the United States, expansion of the railroads  after the Civil War created a huge demand for steel.  In the 1880s and 1890s, steel beams were first used   in significant quantities in construction. Skyscrapers  came to rely on these steel frames.  

The use of pure oxygen in steelmaking was initiated  just before World War II in several European countries  and the United States. Work in Austria after the war cul-  minated in the development of the  basic oxygen fur-  nace  (BOF). This has become the leading modern tech-  nology for producing steel, surpassing the open hearth  method around 1970.  The Bessemer converter had been  surpassed by the open hearth method around 1920 and  ceased to be a commercial steelmaking process in 1971.  

# 6.2.1  THE   IRON–CARBON   PHASE   DIAGRAM  

The iron–carbon phase diagram is shown in Figure 6.4. Pure iron melts at  $1539^{\circ}\mathrm{C}$   $(2802^{\circ}\mathrm{F})$ . During the rise in temperature from ambient, it undergoes several solid  phase transformations as indicated in the diagram. Starting at room temperature the  phase is alpha ( a ), also called  ferrite . At  $912^{\circ}\mathrm{C}$   $(1674^{\circ}\mathrm{F})$ , ferrite transforms to  gamma  $(g)$ , called  austenite . This, in turn, transforms at  $1394^{\circ}\mathrm{C}$   $(2541^{\circ}\mathrm{F})$  to delta  $(d)$ ,  which remains until melting occurs. The three phases are distinct; alpha and delta  have BCC lattice structures (Section 2.3.1), and between them, gamma is FCC.  

![](images/eb05484612d1a2b3bfb9b989c0c6682ab006a467c0fd99699516072c19343b5d.jpg)  
FIGURE 6.4  Phase   diagram for iron–carbon  system, up to about $6\%$ carbon.  

Iron as a commercial product is available at various levels of purity.  Electrolytic  iron  is the most pure, at about  $99.99\%$ , for research and other purposes where the  pure metal is required.  Ingot iron , containing about  $0.1\%$  impurities (including  about  $0.01\%$  carbon), is used in applications in which high ductility or corrosion  resistance are needed.  Wrought iron  contains about $3\%$  slag but very little carbon,  and is easily shaped in hot forming operations such as forging.  

Solubility limits of carbon in iron are low in the ferrite phase—only about  $0.022\%$ at $723^{\circ}\mathrm{C}$   $(1333^{\circ}\mathrm{F})$ ). Austenite can dissolve up to about $2.1\%$  carbon at a temperature  of  $1130^{\circ}\mathrm{C}$   $(2066^{\circ}\mathrm{F})$ ). This difference in solubility between alpha and gamma leads  to opportunities for strengthening by heat treatment, but leave that for Chapter 26.  Even without heat treatment, the strength of iron increases dramatically as carbon  content increases, and the metal is called steel. More precisely,  steel  is defined as an  iron–carbon alloy containing from  $0.02\%$  to  $2.11\%$  carbon. Of course, steels can  also contain other alloying elements as well.  

The diagram indicates a eutectic composition at  $4.3\%$  carbon. There is a similar  feature in the solid region of the diagram at  $0.77\%$  carbon and  $723\mathrm{{}^{\circ}C}$   $(1333^{\circ}\mathrm{F})$ .  This is called the  eutectoid composition . Steels below this carbon level are known  as  hypoeutectoid steels , and above this carbon level, from  $0.77\%$  to  $2.1\%$ , they are  called  hypereutectoid steels .  

In addition to the phases mentioned, one other phase is prominent in the iron–  carbon alloy system. This is $\mathrm{Fe}_{3}\mathrm{C}$ , also known as  cementite , an intermediate phase.  It is a metallic compound of iron and carbon that is hard and brittle. At room tem-  perature under equilibrium conditions, iron–carbon alloys form a two-phase system  at carbon levels even slightly above zero. The carbon content in steel ranges between  these  very low levels and about $2.1\%$  C. Above $2.1\%$  C, up to about $4\%$  or  $5\%$ , the alloy  is defined as  cast iron .  

# 6.2.2  IRON AND   STEEL   PRODUCTION
