Repository: Zdong104/ManufacturtingQA

# ManufacturtingQA




Updtaes: 
1. Dataset cleaning in order
2. Tested on section 124

TODO： 
1. Test Normal Rag
2. Test on 多选题

File: 1Book/2magic-pdf/sec12456/auto/sec12456.md (part 7 of 8)
# Introduction  and Overview of  Manufacturing  
Coverage of iron and steel production begins with the iron ores and other raw mate-  rials required. Iron-making is then discussed, in which iron is reduced from the ores,  and steelmaking, in which the iron is refined to obtain the desired purity and com-  position (alloying) of steel. The casting processes accomplished at the steel mill are  then considered.  

Iron Ores and Other Raw Materials  The principal ore used in the production  of iron and steel is  hematite  $\left(\mathrm{Fe}_{2}\mathrm{O}_{3}\right)$ . Other iron ores include  magnetite  $\mathrm{(Fe_{3}O_{4})}$ ,  siderite  $\left(\mathrm{FeCO}_{3}\right)$ , and  limonite  $(\mathrm{Fe}_{2}\mathrm{O}_{3-x}\mathrm{H}_{2}\mathrm{O}$ , in which $x$   is typically around 1.5). Iron  ores  contain from $50\%$  to around $70\%$  iron, depending on grade (hematite is almost $70\%$ iron). In addition, scrap iron and steel are widely used today as raw materials in  iron- and steelmaking.  

Other raw materials needed to reduce iron from the ores are coke and limestone.  Coke  is a high carbon fuel produced by heating bituminous coal in a limited oxy-  gen atmosphere for several hours, followed by water spraying in special quench-  ing towers. Coke serves two functions in the reduction process: (1) it is a fuel that   supplies heat for the chemical reactions; and (2) it produces carbon monoxide (CO)  to reduce the iron ore.  Limestone  is a rock containing high proportions of calcium  carbonate $\left(\mathrm{CaCO}_{3}\right)$ ). The limestone is used in the process as a flux to react with and  remove impurities in the molten iron as slag.  

Iron-making   To produce iron, a charge of ore, coke, and limestone are dropped into  the top of a blast furnace. A  blast furnace  is a refractory-lined chamber with a diameter  of about 9 to  $11~\mathrm{m}\;(30{-}35~\mathrm{ft})$  at its widest and a height of  $40~\mathrm{m}$  (125 ft), in which hot  gases are forced into the lower part of the chamber at high rates to accom- plish  combustion and reduction of the iron. A typical blast furnace and some of its technical  details are illustrated in Figures 6.5 and 6.6. The charge slowly descends from the top  of the furnace toward the base and is heated to temperatures around $1650^{\circ}\mathrm{C}$   $(3000^{\circ}\mathrm{F})$ .  Burning of the coke is accomplished by the hot gases (CO, $\mathrm{H}_{2}$ , $\mathrm{CO}_{2}$ ,  $\mathrm{H}_{2}\mathrm{O}$ , $\Nu_{2}$ , $\mathrm{O}_{2}$ , and  fuels) as they pass upward through the layers of charge material. The carbon monoxide  is supplied as hot gas, and it is also formed from combustion of coke. The CO gas has  a reducing effect on the iron ore; the reaction (simplified) can be written as follows  (using hematite as the starting ore):  

$$
\mathrm{Fe}_{2}\mathrm{O}_{3}+\mathrm{CO}\rightarrow2\mathrm{FeO}+\mathrm{CO}_{2}
$$  

![](images/d0bc7b7089c4071fd7bd2660ccfcbf2e7af31bac8b8e2fdf3bcd66fb046233b3.jpg)  
FIGURE 6.5  Cross   section of ironmaking  blast furnace showing  major components.  

![](images/5cbfc0968ec1c0d3cc2e49ac209376e5988de7f9c706ae36bc67bd5351bc700f.jpg)  
FIGURE  6.6   Schematic diagram  indicating details of the  blast   furnace   operation.  

Carbon dioxide reacts with coke to form more carbon monoxide:  

$$
\mathrm{CO}_{2}+\mathrm{C}\left(\mathrm{coker}\right)\to2\mathrm{CO}
$$  

which then accomplishes the final reduction of FeO to iron:  

$$
\mathrm{FeO}+\mathrm{CO}\longrightarrow\mathrm{Fe}+\mathrm{CO}_{2}
$$  

The molten iron drips downward, collecting at the base of the blast furnace. This is  periodically tapped into hot iron ladle cars for transfer to subsequent steelmaking  operations.  

The role played by limestone can be summarized as follows. First the limestone is  reduced to lime (CaO) by heating, as follows:  

$$
\mathrm{CaCO}_{3}\longrightarrow\mathrm{CaO}+\mathrm{CO}_{2}
$$  

The lime combines with impurities such as silica  $\left(\mathrm{SiO}_{2}\right)$ , sulfur (S), and alumina  $\left(\mathrm{Al}_{2}\mathrm{O}_{3}\right)$  in reactions that produce a molten slag that floats on top of the iron.  

It is instructive to note that approximately 7 tons of raw materials are required  to produce 1 ton of iron. The ingredients are proportioned about as follows: 2.0 tons  of iron ore, 1.0 ton of coke, 0.5 ton of limestone, and (here’s the amazing statistic)   3.5 tons of gases. A significant proportion of the byproducts are recycled.  

The iron tapped from the base of the blast furnace (called  pig iron ) contains  more than  $4\%$  C, plus other impurities:  $0.3–1.3\%$  Si,  $0.5{-}2.0\%$  Mn,  $0.1\!-\!1.0\%$ P, and  $0.02–0.08\%$  S [11]. Further refinement of the metal is required for both cast iron and  steel. A furnace called a  cupola  (Section 11.4.1) is commonly used for converting pig  iron into gray cast iron. For steel, compositions must be more closely controlled and  impurities brought to much lower levels.  

Steelmaking  Since the mid–1800s, a number of processes have been developed  for refining pig iron into steel. Today, the two most important processes are the basic  oxygen furnace (BOF) and the electric furnace. Both are used to produce carbon  and alloy steels.  

![](images/45dafa344ecfb5296f01d0ade012407b10ea98bc8614e1e33202cb7dda8472b0.jpg)  
FIGURE 6.7  Basic   oxygen furnace  showing BOF vessel  during processing of a  heat.  

The  basic oxygen furnace  accounts for about $70\%$  of U.S. steel production. The  BOF is an adaptation of the Bessemer converter. Whereas the Bessemer process  used air blown up through the molten pig iron to burn off impurities, the basic oxy-  gen process uses pure oxygen. A diagram of the conventional BOF during the mid-  dle of a heat is illustrated in Figure 6.7. The typical BOF vessel is about $5\mathrm{\;m}$  (16 ft)  inside diameter and can process 150 to 200 tons in a heat.  

The BOF steelmaking sequence is shown in Figure 6.8. Integrated steel mills  transfer the molten pig iron from the blast furnace to the BOF in railway cars called  hot-iron ladle cars. In modern practice, steel scrap is added to the pig iron, account-  ing for about $30\%$  of a typical BOF charge. Lime (CaO) is also added. After charg-  ing, the lance is inserted into the vessel so that its tip is about  $1.5\textrm{m}$  (5 ft) above  the surface of the molten iron. Pure $\mathrm{O}_{2}$  is blown at high velocity through the lance,  causing combustion and heating at the surface of the molten pool. Carbon dissolved  in the iron and other impurities such as silicon, manganese, and phosphorus are oxi-  dized. The reactions are  

is also produced)  

The CO and $\mathrm{CO}_{2}$  gases produced in the first reaction escape through the mouth of  the BOF vessel and are collected by the fume hood; the products of the other three  reactions are removed as slag, using the lime as a fluxing agent. The C content  in the iron decreases almost linearly with time during the process, thus permit- ting  fairly predictable control over carbon levels in the steel. After refining to the  

![](images/9fd28162045d992516a0fddc8f82fd05a3de6d7cbc4ede91f66ffd34e4d3920a.jpg)  
FIGURE   6.8    BOF sequence during processing cycle: (1) charging of scrap and (2) pig iron; (3) blowing (Figure 6.7); (4)   tapping   the   molten   steel;   and   (5)   pouring   off   the   slag.  

desired level, the molten steel is tapped; alloying ingredients and other additives  are poured into the heat; then the slag is poured. A 200-ton heat of steel can be  processed in about  $20~\mathrm{min}$ , although the entire cycle time (tap-to-tap time) takes  about $45~\mathrm{min}$ .  

Recent advances in the technology of the basic oxygen process include the use of  nozzles in the bottom of the vessel through which oxygen is injected into the molten   iron.  This allows better mixing than the conventional BOF lance, resulting in shorter  processing  times (a reduction of about $3\ \mathrm{min}$ ), lower carbon contents, and higher yields.  

The  electric arc furnace  accounts for about $30\%$  of U.S. steel production. Although  pig iron was originally used as the charge in this type of furnace, scrap iron and  scrap steel are the primary raw materials today. Electric arc furnaces are available in  several designs; the direct arc type shown in Figure 6.9 is currently the most  economical type. These furnaces have removable roofs for charging from above;  tapping is accomplished by tilting the entire furnace. Scrap iron and steel selected for  their compositions, together with alloying ingredients and limestone (flux), are charged  into the furnace and heated by an electric arc that flows between large electrodes and  the charge metal. Complete melting requires about 2 hours; tap-to-tap time is 4  hours. Capacities of electric furnaces commonly range between 25 and 100 tons per  heat. Electric arc furnaces are noted for better quality steel but higher cost per ton,  compared with the BOF. The electric arc furnace is generally associated with  production of alloy steels, tool steels, and stainless steels.  

FIGURE 6.9  Electric  arc furnace for  steelmaking.  

![](images/542783fe665281485f6c9353863dee778cb39025f77e8de727b355228a50a814.jpg)  

Casting of Ingots  Steels produced by BOF or electric furnace are solidified for  subsequent processing either as cast ingots or by continuous casting. Steel  ingots  are large discrete castings weighing from less than 1 ton up to around 300 tons (the  weight of an entire heat). Ingot molds are made of high carbon iron and are tapered  at the top or bottom for removal of the solid casting. A  big-end-down mold  is illus-  trated in Figure 6.10. The cross section may be square, rectangular, or round, and the  perimeter is usually corrugated to increase surface area for faster cooling. The mold  is placed on a platform called a  stool ; after solidification the mold is lifted, leaving  the casting on the stool.  

The solidification process for ingots as well as other castings is described in  Chapter 10 on casting fundamentals. Because ingots are such large castings, the  time required for solidification and the associated shrinkage are significant. Porosity  caused by the reaction of carbon and oxygen to form CO during cooling and solidi-  fication is a problem that must be addressed in ingot casting. These gases are lib-  erated from the molten steel because of their reduced solubility with decreasing  temperature. Cast steels are often treated to limit or prevent CO gas evolution  

![](images/fe728790f624c54f3549ed527ba004c73eec767658fedc35bd38e7b11da98f85.jpg)  
FIGURE 6.10  A big-end-down ingot mold  typical of type used in steelmaking.  

during solidification. The treatment involves adding elements such as Si and Al that  react with the oxygen dissolved in the molten steel, so it is not available for CO  reaction. The structure of the solid steel is thus free of pores and other defects  caused by gas formation.  

Continuous Casting   Continuous casting is widely applied in aluminum and cop-  per production, but its most noteworthy application is in steelmaking. The process is  replacing ingot casting because it dramatically increases productivity. Ingot casting  is a discrete process. Because the molds are relatively large, solidification time is sig-  nificant. For a large steel ingot, it may take 10 to 12 hours for the casting to solidify.  The use of continuous casting reduces solidification time by an order of magnitude.  

The continuous casting process, also called  strand casting , is illustrated in  Figure 6.11. Molten steel is poured from a ladle into a temporary container called  a  tundish , which dispenses the metal to one or more continuous casting molds. The  steel begins to solidify at the outer regions as it travels down through the water-  cooled mold. Water sprays accelerate the cooling process. While still hot and plastic,  the metal is bent from vertical to horizontal orientation. It is then cut into sections  or fed continuously into a rolling mill (Section 18.1) in which it is formed into plate   or sheet stock or other cross sections.  

![](images/03e0579fb66f5a4929d9e60faa1d06c990e38b7e0205adb93092d7539aea48c6.jpg)  
FIGURE  6.11   Continuous casting;  steel is poured into  tundish and distributed  to a water-cooled  continuous casting  mold; it solidifies as it  travels down through  the mold. Thickness of  slab is exaggerated for  clarity.  

As defined earlier,  Steel  is an alloy of iron that contains carbon ranging by weight  between $0.02\%$  and $2.11\%$  (most steels range between $0.05\%$  and $1.1\%\mathrm{~C~}$ ). It often  includes other alloying ingredients, such as manganese, chromium, nickel, and/or  molybdenum; but it is the carbon content that turns iron into steel. Hundreds of  compositions of steel are available commercially. For purposes of organization here,  the vast majority of commercially important steels can be grouped into the follow-  ing categories: (1) plain carbon steels, (2) low alloy steels, (3) stainless steels, (4) tool  steels, and (5) specialty steels.  

Plain Carbon Steels  These steels contain carbon as the principal alloying  element, with only small amounts of other elements (about  $0.4\%$  manganese plus  lesser amounts of silicon, phosphorus, and sulfur). The strength of plain carbon  steels increases with carbon content. A typical plot of the relationship is illustrated  in Figure 6.12. As seen in the phase diagram for iron and carbon (Figure 6.4), steel  at room temperature is a mixture of ferrite ( a ) and cementite $(\mathrm{Fe}_{3}\mathrm{C})$ . The cementite  particles distributed throughout the ferrite act as obstacles to the movement of dis-  locations during slip (Section 2.3.3); more carbon leads to more barriers, and more  barriers mean stronger and harder steel.  

According to a designation scheme developed by the American Iron and Steel  Institute (AISI) and the Society of Automotive Engineers (SAE), plain carbon  steels are specified by a four-digit number system: 10XX, where 10 indicates that  the steel is plain carbon, and XX indicates the percent of carbon in hundredths of  percentage points. For example, 1020 steel contains  $0.20\%$  C. The plain carbon steels  are typically classified into three groups according to their carbon content:  

1.   Low carbon steels  contain less than  $0.20\%$  C and are by far the most widely  used steels. Typical applications are automobile sheet-metal parts, plate steel  for fabrication, and railroad rails. These steels are relatively easy to form, which  accounts for their popularity where high strength is not required. Steel castings  usually fall into this carbon range, also.  

![](images/edf4854e5e14afbb57a8e560f61e6c26810aff8cb25af372962ca97707ab6cad.jpg)  
% Carbon (C)  

2.   Medium carbon steels  range in carbon between  $0.20\%$  and  $0.50\%$  and are  specified for applications requiring higher strength than the low-C steels.  Applications include machinery components and engine parts such as crank-  shafts and connecting rods.  

 3.   High carbon steels  contain carbon in amounts greater than  $0.50\%$ . They are  specified for still higher strength applications and where stiffness and hard-  ness are needed. Springs, cutting tools and blades, and wear-resistant parts are  examples.  

Increasing carbon content strengthens and hardens the steel, but its ductility is  reduced. Also, high carbon steels can be heat treated to form martensite, making the  steel very hard and strong (Section 26.2).  

Low Alloy Steels  Low alloy steels are iron–carbon alloys that contain additional  alloying elements in amounts totaling less than about $5\%$  by weight. Owing to these  additions, low alloy steels have mechanical properties that are superior to those of  the plain carbon steels for given applications. Superior properties usually mean  higher strength, hardness, hot hardness, wear resistance, toughness, and more desir-  able combinations of these properties. Heat treatment is often required to achieve  these improved properties.  

Common alloying elements added to steel are chromium, manganese, molyb-  denum, nickel, and vanadium, sometimes individually but usually in combi-  nations. These elements typically form solid solutions with iron and metallic  compounds with carbon (carbides), assuming sufficient carbon is present to sup-  port a reaction. The effects of the principal alloying ingredients can be summa-  rized as follows:  

$\succcurlyeq$   Chromium  (Cr) improves strength, hardness, wear resistance, and hot hardness.  It is one of the most effective alloying ingredients for increasing hardenability  (Section 26.2.3). In significant proportions, Cr improves corrosion resistance.  

 $\succcurlyeq$   Manganese  (Mn) improves the strength and hardness of steel. When the steel  is heat treated, hardenability is improved with increased manganese. Because of  these  benefits, manganese is a widely used alloying ingredient in steel.  

 ➢   Molybdenum  (Mo) increases toughness and hot hardness. It also improves  hardenability and forms carbides for wear resistance.  

 $\succcurlyeq$   Nickel  (Ni) improves strength and toughness. It increases hardenability but not  as much as some of the other alloying elements in steel. In significant amounts  it improves corrosion resistance and is the other major ingredient (besides  chromium) in certain types of stainless steel.  

 $\succcurlyeq$   Vanadium  (V) inhibits grain growth during elevated temperature processing  and heat treatment, which enhances strength and toughness of steel. It also  forms carbides that increase wear resistance.  

The AISI-SAE designations of many of the low alloy steels are presented in  Table 6.2, which indicates nominal chemical analysis. As before, carbon content is  specified by XX in  $1/100\%$  of carbon. For completeness, plain carbon steels (10XX)  are included. To obtain an idea of the properties possessed by some of these steels,  Table 6.3 lists the treatment to which the steel is subjected for strengthening and its  strength and ductility.  

TABLE  •  6.2   AISI-SAE designations of steels. 
![](images/238015873cb49a5b7878ddf30108d39c1c53a9131185613143b4247d023bd16d.jpg)  
Source:  [11].  

Low alloy steels are not easily welded, especially at medium and high carbon  levels. Since the 1960s, research has been directed at developing low carbon, low  alloy steels that have better strength-to-weight ratios than plain carbon steels but  are more weldable than low alloy steels. The products developed out of these efforts  are called  high-strength low-alloy  (HSLA) steels. They generally have low carbon  contents (in the range  $0.10\%$  to  $0.30\%$  C) plus relatively small amounts of alloy-  ing ingredients (usually only about $3\%$  total of elements such as Mn, Cu, Ni, and  Cr). HSLA steels are hot-rolled under controlled conditions designed to provide  improved strength compared with plain C steels, yet with no sacrifice in formability  or weldability. Strengthening is by solid solution alloying; heat treatment is not fea-  sible because of low carbon content. Table 6.3 lists one HSLA steel, together with  properties (chemistry is: 0.12 C, 0.60 Mn, 1.1 Ni, 1.1 Cr, 0.35 Mo, and 0.4 Si).  

Stainless Steels  Stainless steels are a group of highly alloyed steels designed to  provide high corrosion resistance. The principal alloying element in stainless steel  is chromium, usually above $15\%$ . The chromium in the alloy forms a thin, impervi-  ous oxide film in an oxidizing atmosphere, which protects the surface from corro-  sion. Nickel is another alloying ingredient used in certain stainless steels to increase  corrosion protection. Carbon is used to strengthen and harden the metal; however,  

TABLE  •  6.3   Treatments and mechanical properties of selected steels.   
![](images/6bc27fb4fabc64796e495166eab9a36f795b122a24e665b9c41db80ea7ac7ebf.jpg)  
Compiled from [6], [11], and other sources.   $\mathrm{^aH R}=$   hot-rolled; $\mathbf{CD}=$   cold-drawn; $\mathrm{HT}=$   heat treatment involving heating and quenching,  followed by tempering to produce tempered martensite (Section 26.2).  

increasing the carbon content has the effect of reducing corrosion protection because  chromium carbide forms to reduce the amount of free Cr available in the alloy.  

In addition to corrosion resistance, stainless steels are noted for their combina-  tion of strength and ductility. Although these properties are desirable in many appli-  cations, they generally make these alloys difficult to work in manufacturing. Also,  stainless steels are significantly more expensive than plain C or low alloy steels.  

Stainless steels are traditionally divided into three groups, named for the pre-  dominant phase present in the alloy at ambient temperature:  

1.   Austenitic stainless  steels have a typical composition of around  $18\%$  Cr and  $8\%$ Ni and are the most corrosion resistant of the three groups. Owing to this com-  position, they are sometimes identified as 18-8 stainless. They are nonmagnetic  and very ductile; but they show significant work hardening. The nickel has the  effect of enlarging the austenite region in the iron–carbon phase diagram, mak-  ing it stable at room temperature. Austenitic stainless steels are used to fabricate  chemical and food processing equipment, as well as machinery parts requiring  high corrosion resistance.  

2.   Ferritic stainless  steels have around  $15\%$  to $20\%$  chromium, low carbon, and  no nickel. This provides a ferrite phase at room temperature. Ferritic stain- less  steels are magnetic and are less ductile and corrosion resistant than the  austenitics. Parts made of ferritic stainless range from kitchen utensils to jet  engine components.  

TABLE  •  6.4   Compositions and mechanical properties of selected stainless steels.   
![](images/898f42d945f749c779a6ad8275b62cfb9076f20ef8112f5c6fa910b8779dc11a.jpg)  
Compiled from [11].   a All of the grades in the table contain about $1\%$  (or less) Si plus small amounts (well below $1\%$ ) of phosphorus, sulfur, and other  elements such as aluminum.   b Heat treated.  

3.   Martensitic stainless  steels have a higher carbon content than ferritic stainlesses,  thus  permitting them to be strengthened by heat treatment (Section 26.2). They have  as much as $18\%$  Cr but no Ni. They are strong, hard, and fatigue resistant,  but  not generally as corrosion resistant as the other two groups. Typical products  include  cutlery and surgical instruments.  

Most stainless steels are designated by a three-digit AISI numbering scheme. The  first digit indicates the general type, and the last two digits give the specific grade  within the type. Table 6.4 lists the common stainless steels with typical compositions  and mechanical properties. The traditional stainless steels were developed in the early  1900s. Since then, several additional high alloy steels have been developed that have  good corrosion resistance and other desirable properties. These are also classi- fied as  stainless steels. Continuing the list:  

4.   Precipitation hardening stainless  steels, which have a typical composition of  $17\%$  Cr and  $7\%$  Ni, with additional small amounts of alloying elements such  as aluminum, copper, titanium, and molybdenum. Their distinguishing feature  among stainlesses is that they can be strengthened by precipitation hardening  (Section 26.3). Strength and corrosion resistance are maintained at elevated  temperatures, which suits these alloys to aerospace applications.  

 5.   Duplex stainless  steels possess a structure that is a mixture of austenite and  ferrite in roughly equal amounts. Their corrosion resistance is similar to the  austenitic grades, and they show improved resistance to stress-corrosion crack-  ing. Applications include heat exchangers, pumps, and wastewater treatment  plants.  

TABLE   •   6.5   Tool   steels   by   AISI   prefix   identification,   with   examples   of   composition   and   typical   hardness   values.   
![](images/b1142eef40f3b32b6348dd122005fcdc2da9f374ec30ec58a0e5bb33f22af907.jpg)  
a Percent composition rounded to nearest tenth. b Hardness estimated.  

Tool Steels   Tool steels are a class of (usually) highly alloyed steels designed for use  as industrial cutting tools, dies, and molds. To perform in these applications, they must  possess high strength, hardness, hot hardness, wear resistance, and toughness under  impact. To obtain these properties, tool steels are heat treated. Principal reasons for  the high levels of alloying elements are (1) improved hardenability, (2) reduced  distortion during heat treatment, (3) hot hardness, (4) formation of hard metallic  carbides for abrasion resistance, and (5) enhanced toughness.  

The tool steels divide into major types, according to application and composition.  The AISI uses a classification scheme that includes a prefix letter to identify the tool steel.  In the following list of tool steel types, the prefix is indicated, and some typical  compositions are presented in Table 6.5:  

T, M  High-speed steels  (Section 22.2.1) are used as cutting tools in machining  operations (Chapter 21). They are formulated for high wear resistance and  hot hardness. The original high-speed steels (HSS) were developed around  1900. They permitted dramatic increases in cutting speed compared to previ-  ously used tools; hence their name. The two AISI designations indicate the  

principal alloying element: T for tungsten and M for molybdenum.   H   Hot-working tool steels  are intended for hot-working dies in forging, extru- sion,  and die-casting.   D   Cold-work tool steels  are die steels used for cold working operations such as  sheet metal pressworking, cold extrusion, and certain forging operations. The  designation D stands for die. Closely related AISI designations are A and O.  A and O stand for air- and oil-hardening. They all provide good wear resist-  ance and low distortion.   W  Water-hardening tool steels  have high carbon with little or no other alloy-  ing elements. They can only be hardened by fast quenching in water. They  are widely used because of low cost, but they are limited to low temperature  applications. Cold heading dies are a typical application.  

S  Shock-resistant tool steels  are intended for use in applications where high  toughness is required, as in many sheet metal shearing, punching, and bend-  ing operations.   P   Mold steels  are used to make molds for molding plastics and rubber.  L   Low-alloy tool steels  are generally reserved for special applications.  

Tool steels are not the only tool materials. Plain carbon, low alloy, and stainless  steels are used for many tool and die applications. Cast irons and certain nonfer-  rous alloys are also suitable for certain tooling applications. In addition, several  ceramic materials (e.g., $\mathrm{Al}_{2}\mathrm{O}_{3}$ ) are used as high-speed cutting inserts, abrasives, and  other  tools.  

Specialty Steels   To complete this survey, several specialty steels not included  in the previous coverage are mentioned. One of the reasons why these steels are special  is that they possess unique processing characteristics.  

Maraging steels  are low carbon alloys containing high amounts of nickel  $15\%-$ $25\%$ ) and lesser proportions of cobalt, molybdenum, and titanium. Chromium   is also  sometimes added for corrosion resistance. Maraging steels are strength- ened by  precipitation hardening (Section 26.3), but in the unhardened condition, they are  quite processable by forming and/or machining. They can also be readily welded.  Heat treatment results in very high strength together with good toughness. Tensile  strengths of  $2000\ \mathrm{\MPa}$   $(290\mathrm{,}000\ \ \mathrm{lb/in^{2}})$  and  $10\%$  elongation are not unusual.  Applications include parts for missiles, machinery, dies, and other situations where  these properties are required and justify the high cost of the alloy.  

Free-machining steels  are carbon steels formulated to improve machinability  (Section 23.1). Alloying elements include sulfur, lead, tin, bismuth, selenium, tellu- rium,  and/or phosphorus. Lead is less-frequently used today because of environmen-  tal and  health concerns. Added in small amounts, these elements act to lubricate the cutting  operation, reduce friction, and break up chips for easier disposal. Although more  expensive than non-free-machining steels, they often pay for themselves in higher  production rates and longer tool lives.  

Because of their good ductility, low-carbon sheet steels are widely used in sheet  metal forming operations. Further improvements in formability have been achieved  using  a new class of sheet steel product called  interstitial-free steels . These steels  have  extremely low carbon levels  $(0.005\%\,\mathrm{C})$ ), which result from the use of alloying  elements  such as niobium and titanium that combine with carbon and leave the  steel virtually  free of interstitial atoms. The result is excellent ductility, even greater than low-C steels.  Applications include deep-drawing operations in the automotive  industry.  

Cast iron is an iron alloy containing from $2.1\%$  to about  $4\%$  carbon and from  $1\%$ to  $3\%$  silicon. Its composition makes it highly suitable as a casting metal. In fact,  the tonnage of cast iron castings is several times that of all other cast metal parts  combined (excluding cast ingots made during steelmaking which are subsequently  rolled into bars, plates, and similar stock). The overall tonnage of cast iron is second  only to steel among metals.  

![](images/8072a8a28168081cf799f85046bbf6f0ee3887cf2720dc966a82d9a59f08637b.jpg)  
FIGURE 6.13  Carbon and silicon  compositions for cast irons, with  comparison to steels (most steels  have relatively low silicon  contents—cast steels have the  higher Si content). Ductile iron   is formed by special melting and  pouring treatment of gray cast iron,  and malleable iron is formed by heat  treatment of white cast iron.  

There are several types of cast iron, the most important being gray cast iron.  Other types include ductile iron, white cast iron, malleable iron, and various alloy cast  irons. Typical chemical compositions of gray and white cast irons are shown in Figure  6.13, indicating their relationship with cast steel. Ductile and malleable irons possess  chemistries similar to the gray and white cast irons, respectively, but result from special  treatments to be described in the following. Table 6.6 presents a listing of chemistries  for the principal types together with mechanical properties.  

TABLE  •  6.6   Compositions and mechanical properties of selected cast irons. 
![](images/5bbafc12d1296d33e0b1040a289d0ba08611500690e8515464e604f37dd336af.jpg)  
Compiled from [11]. Cast irons are identified by various systems. This table is an attempt to indicate the particular cast iron grade using  the most common identification for each type.   a Cast irons also contain phosphorus and sulfur usually totaling less than  $0.3\%$ .  

Gray Cast Iron  Gray cast iron accounts for the largest tonnage among the cast irons.  It has a composition in the range  $2.5\%$  to  $4\%$  carbon and  $1\%$  to  $3\%$  sili- con.  This chemistry results in the formation of graphite (carbon) flakes distributed  throughout the cast product upon solidification. The structure causes the surface of the  metal to have a gray color when fractured; hence the name gray cast iron. The  dispersion of graphite flakes accounts for two attractive properties: (1) good vibra- tion  damping, which is desirable in engines and other machinery; and (2) internal  lubricating qualities, which makes the cast metal machinable.  

The strength of gray cast iron spans a significant range. The American Society  for Testing of Materials (ASTM) uses a classification method for gray cast iron  that is intended to provide a minimum tensile strength  $(T S)$  specification for the various  classes: Class 20 gray cast iron has a  TS  of  $20{,}000\ 1\mathrm{b}{/}\mathrm{in}^{2}$ , Class 30 has a  TS  of 30,000  $1{\bf b}/{\mathrm{in}}^{2}$ , and so forth, up to around  $70\small{,}000\ \mathrm{lb/in}^{2}$   (see Table 6.6 for equiva- lent  TS  in  metric units). The compressive strength of gray cast iron is significantly greater than  its tensile strength. Properties of the casting can be controlled to some extent by heat  treatment. Ductility of gray cast iron is very low; it is a relatively brit- tle material.  Products made from gray cast iron include automotive engine blocks and heads, motor  housings, and machine tool bases.  

Ductile Iron  This is an iron with the composition of gray iron in which the mol-  ten metal is chemically treated before pouring to cause the formation of graphite  spheroids rather than flakes. This results in a stronger and more ductile iron, hence  its name. Applications include machinery components requiring high strength and  good wear resistance.  

White Cast Iron  This cast iron has less carbon and silicon than gray cast iron. It  is formed by more rapid cooling of the molten metal after pouring, thus causing the  carbon to remain chemically combined with iron in the form of cementite  $(\mathrm{Fe}_{3}\mathrm{C})$ ,  rather than precipitating out of solution in the form of flakes. When fractured, the  surface has a white crystalline appearance that gives the iron its name. Owing to  the cementite, white cast iron is hard and brittle, and its wear resistance is excellent.  Strength is good, with  TS  of $276\,\mathrm{MPa}$  ( $(40{,}000\;1\mathrm{b/in}^{2})$ ) being typical. These properties  make  white cast iron suitable for applications in which wear resistance is required.  Railway brake shoes are an example.  

Malleable Iron  When castings of white cast iron are heat treated to separate the  carbon out of solution and form graphite aggregates, the resulting metal is called  malleable iron. The new microstructure can possess substantial ductility (up to $20\%$ elongation)—a significant difference from the metal out of which it was transformed.  Typical products made of malleable cast iron include pipe fittings and flanges, certain  machine components, and railroad equipment parts.  

Alloy Cast Irons  Cast irons can be alloyed for special properties and applica-  tions. These alloy cast irons are classified as follows: (1) heat-treatable types that  can be hardened by martensite formation; (2) corrosion-resistant types, whose  alloying elements include nickel and chromium; and (3) heat-resistant types  containing high proportions of nickel for hot hardness and resistance to high  temperature oxidation.  

The nonferrous metals include metal elements and alloys not based on iron. The  most important engineering metals in the nonferrous group are aluminum, copper,  magnesium, nickel, titanium, and zinc, and their alloys.  

Although the nonferrous metals as a group cannot match the strength of the  steels, certain nonferrous alloys have corrosion resistance and/or strength-to- weight  ratios that make them competitive with steels in moderate-to-high stress applications.  In addition, many of the nonferrous metals have properties other than mechanical  that make them ideal for applications in which steel would be quite unsuitable.  For example, copper has one of the lowest electrical resistivities among metals and is  widely used for electrical wire. Aluminum is an excellent thermal conductor, and its  applications include heat exchangers and cooking pans. It is also one of the most  readily formed metals, and is valued for that reason also. Zinc has a relatively low  melting point, so zinc is widely used in die casting opera- tions. The common  nonferrous metals have their own combination of properties that make them  attractive in a variety of applications. The following nine sections cover the nonferrous  metals that are the most commercially and technologically important.  

# 6.3.1  ALUMINUM AND ITS ALLOYS  

Aluminum and magnesium are light metals, and they are often specified in engineer-  ing applications for this feature. Both elements are abundant on Earth, aluminum  on land and magnesium in the sea, although neither is easily extracted from their  natural states.  

Properties and other data on aluminum are listed in Table 6.1(b). Among the  major metals, it is a relative newcomer, dating only to the late 1800s (Historical  Note 6.2). The coverage in this section includes (1) a brief description of how alumi-  num  is produced and (2) a discussion of the properties and the designation system for  the metal and its alloys.  

# TABLE  •  6.1   (continued): (b) Aluminum.  

Symbol:  Al  Atomic number:  13   Specific gravity:  2.7  Crystal structure:    FCC   Melting temperature:   $660^{\circ}\mathrm{C}$  ( $.1220^{\circ}\mathrm{F}$ )   Elastic modulus:   $^{69,000\;\mathrm{MPa}}$   $(10\times10^{6}\,\mathrm{lb/in^{2}})$   Principal ore:  Bauxite (impure mix of  $\mathrm{Al}_{2}\mathrm{O}_{3}$  and  $\mathrm{Al}(\mathrm{OH})_{3}$ )  Alloying elements:    Copper, magnesium, manganese, silicon, and zinc   Typical applications: Containers (aluminum cans), wrapping foil, electrical conduc-  tors, pots and pans, parts for construction, aerospace, automo-  tive, and other uses in which light weight is important  

# Historical Note 6.2  Aluminum  

In 1807, the English chemist Humphrey Davy, believ- work of Charles Hall in the United States and Paul  ing that the mineral  alumina  $(\mathsf{A}1_{2}\mathsf{O}_{3})$  had a metallic  Heroult in France around 1886. In 1888, Hall and a  base, attempted to extract the metal. He did not suc- group of businessmen started the Pittsburgh Reduc-  ceed but was sufficiently convinced that he proceeded tion Co. The first ingot of aluminum was produced by  to name the metal anyway:  alumium , later changing the electrolytic smelting process that same year. De-  the name to  aluminum . In 1825, the Danish physicist/ mand for aluminum grew. The need for large amounts  chemist Hans Orsted finally succeeded in separating of electricity in the production process led the com-  the metal. He noted that it “resembles tin.” In 1845,  pany to relocate in Niagara Falls in 1895 where hydro-  the German physicist Friedrich Wohler was the first electric power was becoming available at very low  to determine the specific gravity, ductility, and various cost. In 1907, the company changed its name to the  other properties of aluminum.    Aluminum Company of America (Alcoa). It was the  The modern electrolytic process for producing alu-  sole producer of aluminum in the United States until   minum was based on the concurrent but independent  World War II.  

Aluminum Production  The principal aluminum ore is  bauxite , which consists  largely of hydrated aluminum oxide  $(\mathrm{Al}_{2}\mathrm{O}_{3}–\mathrm{H}_{2}\mathrm{O})$ ) and other oxides. Extraction of  the aluminum from bauxite can be summarized in three steps: (1) washing and  crushing the ore into fine powders; (2) the Bayer process, in which the bauxite is  converted to pure alumina  $\left(\mathrm{Al}_{2}\mathrm{O}_{3}\right)$ ; and (3) electrolysis, in which the alumina is  separated into aluminum and oxygen gas  $(\mathrm{O}_{2})$ . The  Bayer process , named after the  German chemist who developed it, involves solution of bauxite powders in aque-  ous caustic soda (NaOH) under pressure, followed by precipitation of pure $\mathrm{Al}_{2}\mathrm{O}_{3}$ from solution. Alumina is commercially important in its own right as an engineering  ceramic (Chapter 7).
