Repository: Zdong104/ManufacturtingQA

# ManufacturtingQA




Updtaes: 
1. Dataset cleaning in order
2. Tested on section 124

TODO： 
1. Test Normal Rag
2. Test on 多选题

File: 1Book/2magic-pdf/sec12456/auto/sec12456.md (part 8 of 8)
# Introduction  and Overview of  Manufacturing  
Electrolysis  to separate $\mathrm{Al}_{2}\mathrm{O}_{3}$  into its constituent elements requires dissolving  the precipitate in a molten bath of cryolite $(\mathrm{Na}_{3}\mathrm{AlF}_{6})$  and subjecting the solution to  direct current between the plates of an electrolytic furnace. The electrolyte dissoci-  ates to form aluminum at the cathode and oxygen gas at the anode.  

Properties and Designation Scheme  Aluminum has high electrical and ther-  mal conductivity, and its resistance to corrosion is excellent because of the forma-  tion of a hard, thin oxide surface film. It is a very ductile metal and is noted for its  formability. Pure aluminum is relatively low in strength, but it can be alloyed and  heat treated to compete with some steels, especially when weight is an important  consideration.  

The designation system for aluminum alloys is a four-digit code number. The sys-  tem has two parts, one for wrought aluminums and the other for cast aluminums. The  difference is that a decimal point is used after the third digit for cast aluminums. The  designations are presented in Table 6.7(a).  

Because properties of aluminum alloys are so influenced by work hardening and  heat treatment, the temper (strengthening treatment, if any) must be designated in  addition to the composition code. The principal temper designations are presented  in Table 6.7(b). This designation is attached to the preceding four-digit number,  separated from it by a hyphen, to indicate the treatment or absence thereof; for  

TABLE   •  6.7(a)   Designations of wrought and cast aluminum alloys. 
![](images/576c84b8e0debd333c9cb59e09999b0fb970cd31bee8b6797ab6bd19d060ba6a.jpg)  

TABLE   •  6.7(b)   Temper designations for aluminum alloys. 
![](images/9bd5da7a2e415fccdf0fb1c240d720f6dbe1294a0098c5881fe1a27515b29ebc.jpg)  

example, 2024-T3. Of course, temper treatments that specify strain hardening do  not apply to the cast alloys. Some examples of the remarkable differences in the  mechanical properties of aluminum alloys that result from the different treatments  are presented in Table 6.8.  

TABLE   •  6.8   Compositions and mechanical properties of selected aluminum alloys. 
![](images/5e1516452b2431b9c210b33d9797ad84abf0546f6d95d9ae9596c48165b4dd6a.jpg)  
Compiled from [12].   a  In addition to elements listed, alloy may contain trace amounts of other elements such as copper, magnesium, manganese, vanadium,  and zinc.  

# 6.3.2  MAGNESIUM AND ITS ALLOYS  

Magnesium  $(\mathbf{Mg})$  is the lightest of the structural metals. Its specific gravity and  other basic data are presented in Table 6.1(c). Magnesium and its alloys are avail- able  in both wrought and cast forms. It is relatively easy to machine. However, in all  processing of magnesium, small particles of the metal (such as small metal cutting  chips) oxidize rapidly, and care must be taken to avoid fire hazards.  

Magnesium Production  Sea water contains about  $0.13\%~\mathrm{MgCl}_{2}$ , and this is the  source of most commercially produced magnesium. To extract $\mathrm{Mg}$ , a batch of sea water  is mixed with milk of lime—calcium hydroxide  $\langle\mathrm{Ca}(\mathrm{OH})_{2}\rangle$ ). The resulting reaction pre-  cipitates magnesium hydroxide  $\left(\mathrm{Mg(OH)}_{2}\right)$ ) that settles and is removed as a slurry.  

# TABLE  •  6.1   (continued): (c) Magnesium.  

Symbol:  Mg  Atomic number:  12   Specific gravity:  1.74  Crystal structure:  HCP   Melting  temperature:   $650^{\circ}\mathrm{C}$   $(1202^{\circ}\mathrm{F})$ )   Elastic modulus:  $^{48,000\;\mathrm{MPa}}$   $(7\times10^{6}~\mathrm{lb/in^{2}})$   Extracted from:  $\mathrm{MgCl}_{2}$  in sea water by electrolysis   Alloying elements:  See Table 6.9   Typical applications:  Aerospace, missiles, bicycles, chain saw housings, luggage,  and other applications where light weight is a primary  requirement.  

TABLE   •  6.9   Code letters used to identify alloying elements in magnesium alloys. 
![](images/d3acd1ff7dcf054c1c11ecf5779a040ea654b532a9dbf9b5645905689e47eb7a.jpg)  

The slurry is then filtered to increase $\mathrm{Mg(OH)}_{2}$  content and then mixed with hydro-  chloric acid (HCl), which reacts with the hydroxide to form concentrated $\mathrm{MgCl}_{2}$ —  much more concentrated than the original sea water. Electrolysis is used to decompose  the  salt into magnesium  $(\mathbf{Mg})$  and chlorine gas  $(\mathrm{Cl}_{2})$ . The magnesium is then cast into  ingots for subsequent processing. The chlorine is recycled to form more $\mathrm{MgCl}_{2}$ .  

Properties and Designation Scheme  As a pure metal, magnesium is relatively  soft and lacks sufficient strength for most engineering applications. However, it can be  alloyed and heat treated to achieve strengths comparable to aluminum alloys. In par-  ticular, its strength-to-weight ratio is an advantage in aircraft and missile components.  

The designation scheme for magnesium alloys uses a three-to-five-character  alphanumeric code. The first two characters are letters that identify the principal  alloying elements (up to two elements can be specified in the code, in order of  decreasing percentages, or alphabetically if equal percentages). These code letters  are listed in Table 6.9. The letters are followed by a two-digit number that indicates,  respectively, the amounts of the two alloying ingredients to the nearest percent.  Finally, the last symbol is a letter that indicates some variation in composition, or  

simply the chronological order in which it was standardized for commercial avail- ability. Magnesium alloys also require specification of a temper, and the same basic scheme presented in Table 6.7(b) for aluminum is used for magnesium alloys.  

Some examples of magnesium alloys, illustrating the designation scheme and  indicating tensile strength and ductility of these alloys, are presented in Table 6.10.  

TABLE   •  6.10   Compositions and mechanical properties of selected magnesium alloys. 
![](images/aeceb67211e077dec5e9da5494e154988e90236d243abb73bd57dffac4534458.jpg)  
Compiled from [12].  

# TABLE  •  6.1   (continued): (d) Copper.  

Symbol:  Cu  Atomic number:  29   Specific gravity:  8.96  Crystal structure:  FCC   Melting temperature:  $1083^{\circ}\mathrm{C}$   $(1981^{\circ}\mathrm{F})$ )   Elastic modulus:  $110{,}000\;\mathrm{MPa}$   $(16\times10^{6}\,\mathrm{lb/in^{2}})$ )   Ore extracted from:  Several: e.g., chalcopyrite (CuFeS 2 ).   Alloying elements:  Tin (bronze), zinc (brass), aluminum, silicon, nickel, and beryllium.   Typical applications:   Electrical conductors and components, ammunition (brass), pots and pans, jewelry,  plumbing, marine applications, heat exchangers, springs (Be-Cu).  

# 6.3.3 COPPER AND ITS ALLOYS  

Copper  $(\mathrm{Cu})$  is one of the oldest metals known (Historical Note 6.3). Basic data on  the element copper are presented in Table 6.1(d).  

# Historical Note 6.3   Copper  

Copper was one of the first metals used by human later found that copper mixed with tin could be more cultures  (gold was the other). Discovery of the metal  readily cast and worked than the pure metal. This led was probably  around 6000  B . C . E . At that time, copper  to the widespread use of bronze and the subsequent was found in the  free metallic state. Ancient peoples naming of the Bronze Age, dated from about 2000 fashioned implements  and weapons out of it by hit-   B . C . E . to the time of Christ.  

ting the metal (cold forging). Pounding copper made it   harder (strain hardening); this and its attractive reddish  color made it valuable in early civilizations.  

Around 4000  B . C . E ., it was discovered that copper  

To the ancient Romans, the island of Cyprus was al-  most the only source of copper. They called the metal  aes cyprium  (ore of Cyprus). This was shortened to  Cyprium  and subsequently renamed  Cuprium . From  

Copper Production  In ancient times, copper was available in nature as a free  element. Today these natural deposits are more difficult to find, and copper is now  extracted from ores that are mostly sulfides, such as  chalcopyrite  $\left(\mathrm{CuFeS}_{2}\right)$ ). The ore  is crushed (Section 16.1.1), concentrated by flotation, and then  smelted  (melted or  fused, often with an associated chemical reaction to separate a metal from its ore).  The resulting copper is called  blister copper , which is between $98\%$  and $99\%$  pure.  Electrolysis is used to obtain higher purity levels suitable for commercial use.  

Properties and Designation Scheme  Pure copper has a distinctive reddish- pink  color, but its most distinguishing engineering property is its low electrical resistivity— one of the lowest of all elements. Because of this property, and its rela- tive abundance  in nature, commercially pure copper is widely used as an electrical conductor. (The  conductivity of copper decreases significantly as alloying elements are added.)  $\mathrm{Cu}$  is  also an excellent thermal conductor. Copper is one of the noble  

TABLE   •  6.11   Compositions and mechanical properties of selected copper alloys. 
![](images/3b2b10f8bf9faa69282114fcb608f523e1e8a07873697b9392d22bf6b9e6835e.jpg)  
Compiled from [12].   a Small amounts of Ni and Fe ${}+0.3\,\mathrm{Co}$ . b Heat treated for high strength.  

metals (gold and silver are also noble metals), so it is corrosion resistant. All of  these properties combine to make copper one of the most important metals.  

On the downside, the strength and hardness of copper are relatively low, especially  when weight is taken into account. Accordingly, to improve strength (as well as for  other reasons), copper is frequently alloyed.  Bronze  is an alloy of copper and tin (typi-  cally about  $90\%$  Cu and  $10\%$  Sn), still widely used today despite its ancient ancestry.  Additional bronze alloys have been developed, based on other elements than tin; these  include aluminum bronzes, and silicon bronzes.  Brass  is another familiar copper alloy,  composed of copper and zinc (typically around  $65\%$  Cu and  $35\%$  Zn). The highest  strength alloy of copper is beryllium-copper (only about $2\%$  Be). It can be heat treated  to tensile strengths of  $1035~\mathrm{MPa}$   $(150{,}000\;1\mathrm{b/in}^{2})$ ). Be-Cu alloys are used for springs.  

The designation of copper alloys is based on the Unified Numbering System for  Metals and Alloys (UNS), which uses a five-digit number preceded by the letter C  (C for copper). The alloys are processed in wrought and cast forms, and the designa-  tion system includes both. Some copper alloys with compositions and mechanical  properties are presented in Table 6.11.  

# 6.3.4  NICKEL   AND   ITS   ALLOYS  

Nickel (Ni) is similar to iron in many respects. It is magnetic, and its modulus of  elasticity is virtually the same as that of iron and steel. However, it is much more  corrosion resistant, and the high temperature properties of its alloys are generally  superior. Because of its corrosion-resistant characteristics, it is widely used as an  alloying element in steel, such as stainless steel, and as a plating metal on other met-  als such as plain carbon steel.  

Nickel Production   The most important ore of nickel is  pentlandite  ((Ni, Fe) 9 S 8 ).To  extract the nickel, the ore is first crushed and ground with water. Flotation techniques  are used to separate the sulfides from other minerals mixed with the ore. The nickel  sulfide is then heated to burn off some of the sulfur, followed by smelting to remove  iron and silicon. Further refinement is accomplished in a Bessemer-style converter  

# TABLE  •  6.1   (continued): (e) Nickel.  

Symbol:  Ni  Atomic number:  28   Specific gravity:  8.90  Crystal structure:  FCC   Melting temperature:  $1453^{\circ}\mathrm{C}$   $(2647^{\circ}\mathrm{F})$ )   Elastic Modulus:   $209\mathrm{{,}000\:M P a}$  ( $30\,\mathrm{X}\,10^{6}\,\mathrm{lb/in}^{2})$   Ore extracted from:   Pentlandite ((Fe, Ni) 9 S 8 )   Alloying elements:  Copper, chromium, iron, aluminum.   Typical applications:  Stainless steel alloying ingredient, plating metal for steel, applications requiring high  temperature and corrosion resistance.  

to yield high-concentration nickel sulfide (NiS). Electrolysis is then used to recover  high-purity nickel from the compound. Ores of nickel are sometimes mixed with cop-  per  ores, and the recovery technique described here also yields copper in these cases.  

Nickel Alloys  Alloys of nickel are commercially important in their own right and  are noted for corrosion resistance and high temperature performance. Composition,  tensile strength, and ductility of some of the nickel alloys are given in Table 6.12. In  addition, a number of superalloys are based on nickel (Section 6.4).  

# 6.3.5  TITANIUM   AND   ITS   ALLOYS  

Titanium (Ti) is fairly abundant in nature, constituting about  $1\%$  of Earth’s crust  (aluminum, the most abundant, is about  $8\%$ ). The density of Ti is between alumi-  num and iron. Data for Ti are presented in Table 6.1(f). Its importance has grown  in recent decades due to its aerospace applications where its light weight and good  strength-to-weight ratio are exploited.  

Titanium Production  The principal ores of titanium are  rutile , which is 98 to  $99\%$  TiO 2 , and  ilmenite , which is a combination of FeO and TiO 2 . Rutile is preferred  

TABLE   •  6.12   Compositions and mechanical properties of selected nickel alloys. 
![](images/a50a6cbbd211e82c963f9b3b07f7c7c50015e9b5aec85069888817dbb23adf39.jpg)  
Compiled from [12].   a Trace amounts.   b Other alloying ingredients in Grade $230{\cdot}\ 5\%$  Co, $2\%$  Mo, $14\%$  W,  $0.3\%$  Al, $0.1\%$  C.  

# TABLE  •  6.1   (continued): (f) Titanium.  

Symbol:  Ti  Atomic number:  22   Specific gravity:  4.51  Crystal structure:  HCP   Melting temperature:  $1668^{\circ}\mathrm{C}$   $(3034^{\circ}\mathrm{F})$   Elastic modulus:  $117{,}000\;\mathrm{MPa}$   $(17\times10^{6}\,\mathrm{lb/in^{2}})$   Ores extracted from:   Rutile  $\mathrm{(TiO_{2})}$ ) and Ilmenite (FeTiO 3 )   Alloying elements:  Aluminum, tin, vanadium, copper, and magnesium.   Typical  applications:   Jet engine components, other aerospace applications, prosthetic implants.  

as an ore because of its higher Ti content. In recovery of the metal from its ores, the  $\mathrm{SiO}_{2}$  is converted to titanium tetrachloride  $\mathrm{(TiCl_{4})}$  by reacting the compound with  chlorine gas. This is followed by a sequence of distillation steps to remove impurities.  The  highly concentrated  $\mathrm{TiCl_{4}}$  is then reduced to metallic titanium by reaction with  magnesium; this is known as the  Kroll process . Sodium can also be used as a reduc-  ing agent. In either case, an inert atmosphere must be maintained to prevent $\mathrm{O}_{2}$ , $\mathbf{N}_{2}$ ,  or $\mathrm{H}_{2}$  from contaminating the Ti, owing to its chemical affinity for these gases. The  resulting metal is used to cast ingots of titanium and its alloys.  

Properties of Titanium  Ti’s coefficient of thermal expansion is relatively low  among metals. It is stiffer and stronger than aluminum, and it retains good strength  at elevated temperatures. Pure titanium is reactive, which presents problems in  processing, especially in the molten state. However, at room temperature it forms  a thin adherent oxide coating $\left(\mathrm{TiO}_{2}\right)$  that provides excellent corrosion resistance.  

These properties give rise to two principal application areas for titanium: (1) in  the commercially pure state, Ti is used for corrosion resistant components, such as  marine components and prosthetic implants; and (2) titanium alloys are used as  high-strength components in temperatures ranging from ambient to above  $550^{\circ}\mathrm{C}$ $(1000^{\circ}\mathrm{F})$ ), especially where its excellent strength-to-weight ratio is exploited. These  latter applications include aircraft and missile components. Some of the alloying  elements used with titanium include aluminum, manganese, tin, and vanadium.  Some compositions and mechanical properties for several alloys are presented in  Table 6.13.  

TABLE   •  6.13   Compositions and mechanical properties of selected titanium alloys. 
![](images/694440af94a7818a4a8d3f26491758482d272503789287d746fc5f6f0aa28430.jpg)  
Compiled from [1] and [12].  a United Numbering System (UNS).  b Traces of C, H, O.  

# TABLE  •  6.1   (continued): (g) zinc.  

Symbol:   Zn  Atomic number:   30   Specific gravity:  7.13  Crystal structure:  HCP   Melting  temperature:   $419\mathrm{{^\circC}}$   $(786^{\circ}\mathrm{F})$ )   Elastic modulus:   $90{,}000\;\mathrm{MPa}$  ( $.13\times10^{6}\,\mathrm{lb/in^{2}})$ a  Ore extracted from:   Sphalerite  $(Z\mathrm{nS})$ )   Alloying elements:  Aluminum, magnesium, copper   Typical  applications:   Galvanized steel and iron, die castings, alloying element in brass  

a Zinc creeps, which makes it difficult to measure modulus of elasticity; some tables of properties omit  $E$   for zinc for this reason.  

# 6.3.6  ZINC   AND   ITS   ALLOYS  

Table 6.1(g) lists basic data on zinc. Its low melting point makes it attractive as a  casting metal. It also provides corrosion protection when coated onto steel or iron;  galvanized steel  is steel that has been coated with zinc.  

Production of Zinc  Zinc blende or  sphalerite  is the principal ore of zinc; it contains  zinc sulfide  $(Z\mathrm{nS)}$ . Other important ores include  smithsonite , which is zinc  carbonate  $\left(Z\mathrm{nCO}_{3}\right)$ ), and  hemimorphate , which is hydrous zinc silicate  $\mathrm{(Zn_{4}S i_{2}O_{7}O H.}$ - $\mathrm{H}_{2}\mathrm{O}$ ).  

Sphalerite must be concentrated ( beneficiated , as it is called) because of the small  fraction of zinc sulfide present in the ore. This is accomplished by first crushing the  ore, then grinding with water in a ball mill (Section 16.1.1) to create a slurry. In the  presence of a frothing agent, the slurry is agitated so that the mineral particles float to  the top and can be skimmed off (separated from the lower grade minerals). The  concentrated zinc sulfide is then roasted at around $1260^{\circ}\mathrm{C}$   $(2300^{\circ}\mathrm{F})$ ), so that zinc oxide  $(\mathrm{ZnO})$  is formed from the reaction.  

There are various thermochemical processes for recovering zinc from this oxide,  all of which reduce zinc oxide by means of carbon. The carbon combines with oxy-  gen in $Z\mathrm{nO}$  to form CO and/or  $\mathrm{CO}_{2}$ , thus freeing  $Z\mathrm{n}$  in the form of vapor that is  condensed to yield the desired metal.  

An electrolytic process is also widely used, accounting for about half the world’s  production of zinc. This process also begins with the preparation of  $Z\mathrm{nO}$ , which is  mixed with dilute sulfuric acid  $\mathrm{(H}_{2}\mathrm{SO}_{4}\mathrm{)}$ , followed by electrolysis to separate the  resulting zinc sulfate  $(Z\mathrm{nSO_{4}})$  solution to yield the pure metal.  

Zinc Alloys and Applications  Several alloys of zinc are listed in Table 6.14,  with data on composition, tensile strength, and applications. Zinc alloys are widely  used  in die casting to mass produce components for the automotive and appliance  industries. Another major application of zinc is in galvanized steel. As the name  suggests, a galvanic cell is created in galvanized steel (Zn is the anode and steel is  the cathode) that protects the steel from corrosive attack. A third important use  of zinc is in brass. As previously indicated in the discussion of copper, this alloy  

TABLE   •  6.14   Compositions, tensile strength, and applications of selected zinc alloys. 
![](images/cc97494ba10b34c5c14af580ee87bb1a00aa43410becf995935ae5607c2cb999.jpg)  
Compiled from [12].   a UNS - Unified Numbering System for metals.  

consists of copper and zinc, in the ratio of about $2/3\mathrm{~Cu~}$  to $1/3\ Z\mathrm{n}$ . Finally, readers  may be interested to know that the U.S. one-cent coin is mostly zinc. The penny is  coined out of zinc and then electroplated with copper, so that the final propor- tions  are $97.5\%$  Zn and $2.5\%$  Cu. It costs the U.S. Mint about 1.5 cents to produce each  penny.  

# 6.3.7  LEAD AND TIN  

Lead  $\mathrm{(Pb)}$  and tin (Sn) are often considered together because of their low melting  temperatures, and because they are used in soldering alloys to make electrical con-  nections. The phase diagram for the tin–lead alloy system is depicted in Figure 6.3.  Basic data for lead and tin are presented in Table 6.1(h).  

Lead is a dense metal with a low melting point; other properties include low  strength, low hardness (the word “soft” is appropriate), high ductility, and good cor-  rosion  resistance. In addition to its use in solder, applications of lead and its alloys include  ammunition, type metals, x-ray shielding, storage batteries, bearings, and vibration  damping. It has also been widely used in chemicals and paints. Principal alloying  elements with lead are tin and antimony.  

TABLE   •  6.1   (continued): (h) lead and tin. 
![](images/dc4926fdfc7424acef8d4645a32c84db2e7db4f87d87431bccba22ff08e102ef.jpg)  

TABLE  •  6.1   (continued): (i) refractory metals.   
![](images/7bef5c809623701b9f4c3569945fd34cd7eab5544d3cdd558ce937388df748d2.jpg)  
a Tungsten is used as a pure metal and as an alloying ingredient, but few alloys are based on W.  

Tin has an even lower melting point than lead; other properties include low  strength, low hardness, and good ductility. The earliest use of tin was in bronze, the  alloy consisting of copper and tin developed around $3000~\mathrm{B.C}$ . in Mesopotamia and  Egypt. Bronze is still an important commercial alloy (although its relative impor-  tance has declined during 5000 years). Other uses of tin include tin-coated sheet  steel containers (“tin cans”) for storing food and, of course, solder metal.  

# 6.3.8  REFRACTORY   METALS  

The refractory metals are metals capable of enduring high temperatures. The most  important metals in this group are molybdenum and tungsten; see Table 6.1(i). Other  refractory metals are columbium (Cb) and tantalum (Ta). In general, these metals  and their alloys are capable of maintaining high strength and hardness at elevated  temperatures.  

Molybdenum has a high melting point and is relatively dense, stiff, and strong.  It is used both as a pure metal  $(99.9\%$  Mo) and as an alloy. The principal alloy  is TZM, which contains small amounts of titanium and zirconium (less than  $1\%$   total). Mo and its alloys possess good high temperature strength, and this accounts  for  many of its applications, which include heat shields, heating elements, elec- trodes  for resistance welding, dies for high temperature work (e.g., die casting molds),  and parts for rocket and jet engines. In addition to these applications, molybdenum  is also widely used as an alloying ingredient in other metals, such as steels and  superalloys.  

Tungsten (W) has the highest melting point among metals and is one of the dens-  est. It is also the stiffest and hardest of all pure metals. Its most familiar application is  filament wire in incandescent light bulbs. Applications of tungsten are typically char-  acterized by high operating temperatures, such as parts for rocket and jet engines  and electrodes for arc welding. W is also widely used as an element in tool steels,  heat resistant alloys, and tungsten carbide (Section 7.3.2).  

TABLE  •  6.1   (continued): (j) the precious metals   
![](images/51a3df2041caaaedbb334a98dc83ca54af63c3857c137e2915a89a7543fc26db.jpg)  
a All three precious metals are mined from deposits in which the pure metal is mixed with other ores  and metals. Silver is also mined from the ore  Argentite  $(\mathrm{Ag}_{2}\mathrm{S}_{c}$ ).  

A major disadvantage of both Mo and W is their propensity to oxidize at high  temperatures, above about  $600^{\circ}\mathrm{C}$   $(1000^{\circ}\mathrm{F})$ , thus detracting from their high tempera-  ture properties. To overcome this deficiency, either protective coatings must be used  on these metals in high temperature applications or the metal parts must operate in  a vacuum. For example, the tungsten filament must be energized in a vacuum inside  the glass light bulb.  

# 6.3.9  PRECIOUS  METALS  

The precious metals, also called the  noble metals  because they are chemically inac-  tive, include silver, gold, and platinum. They are attractive metals, available in lim-  ited supply, and have been used throughout civilized history for coinage and to  underwrite paper currency. They are also widely used in jewelry and similar appli-  cations that exploit their high value. As a group, these precious metals possess high  density, good ductility, high electrical conductivity, and good corrosion resistance; see  Table 6.1(j).  

Silver  (Ag) is less expensive per unit weight than gold or platinum. Nevertheless,  its attractive “silvery” luster makes it a highly valued metal in coins, jewelry, and  tableware (which even assumes the name of the metal: “silverware”). It is also used for  fillings in dental work. Silver has the highest electrical conductivity of any metal,  which makes it useful for contacts in electronics applications. Finally, it should be  mentioned that light-sensitive silver chloride and other silver halides are the basis  for photography.  

Gold  (Au) is one of the heaviest metals; it is soft and easily formed, and possesses  a distinctive yellow color that adds to its value. In addition to currency and jewelry,  its applications include electrical contacts (owing to its good electrical conductivity  and corrosion resistance), dental work, and plating onto other metals for decorative  purposes.  

Platinum  (Pt) is also used in jewelry and is in fact more expensive than gold. It  is the most important of six precious metals known as the platinum group met- als,  which consists of Ruthenium (Ru), Rhodium (Rh), Palladium (Pd), Osmium (Os),  and Iridium (Ir), in addition to Pt. They are clustered in a rectangle in the  

periodic table (Figure 2.1). Osmium, Iridium, and Platinum are all denser than gold  (Ir is the densest material known, at  $22.65\,\mathrm{\g/cm^{3}}$ ). Because the platinum group  metals are all scarce and very expensive, their applications are generally limited to  situations in which only small amounts are needed and their unique properties are  required (e.g., high melting temperatures, corrosion resistance, and catalytic  characteristics). The applications include thermocouples, electrical contacts, spark  plugs, corrosion resistant devices, and catalytic pollution control equipment for  automobiles.  

Superalloys constitute a category that straddles the ferrous and nonferrous metals.  Some of them are based on iron, whereas others are based on nickel and cobalt. In fact,  many of the superalloys contain substantial amounts of three or more met- als,  rather than consisting of one base metal plus alloying elements. Although the tonnage  of these metals is not significant compared with most of the other metals discussed in  this chapter, they are nevertheless commercially important because they are very  expensive; and they are technologically important because of what they can do.  

The  superalloys  are a group of high-performance alloys designed to meet very  demanding requirements for strength and resistance to surface degradation (corro-  sion and oxidation) at high service temperatures. Conventional room temperature  strength is usually not the important criterion for these metals, and most of them  possess room temperature strength properties that are good but not outstanding.  Their high temperature performance is what distinguishes them; tensile strength,  hot hardness, creep resistance, and corrosion resistance at very elevated tempera-  tures are the mechanical properties of interest. Operating temperatures are often in  the vicinity of  $1100^{\circ}\mathrm{C}$   $(2000^{\circ}\mathrm{F})$ ). These metals are widely used in gas turbines— jet  and rocket engines, steam turbines, and nuclear power plants—systems in which  operating efficiency increases with higher temperatures.  

The superalloys are usually divided into three groups, according to their principal  constituent: iron, nickel, or cobalt:  

$\succcurlyeq$   Iron-based alloys  have iron as the main ingredient, although in some cases the  iron is less than $50\%$  of the total composition.  

 $\succcurlyeq$   Nickel-based alloys  generally have better high temperature strength than alloy  steels. Nickel is the base metal. The principal alloying elements are chromium  and cobalt; lesser elements include aluminum, titanium, molybdenum, niobium  (Nb), and iron. Some familiar names in this group include Inconel, Hastelloy,  and Rene 41.  

 $\succcurlyeq$   Cobalt-based alloys  consist of cobalt (around  $40\%$ ) and chromium (perhaps  $20\%$ ) as their main components. Other alloying elements include nickel, molyb-  denum, and tungsten.  

In virtually all of the superalloys, including those based on iron, strengthening  is accomplished by precipitation hardening. The iron-based superalloys do not use  martensite formation for strengthening. Typical compositions and strength prop-  erties at room temperature and elevated temperature for some of the alloys are  presented in Table 6.15.  

![](images/1803425922eeb70ecdef64a5a50254bf64e9d89bd406a500f94b46bf22e970f6.jpg)  

TABLE  •  6.15   Some typical superalloy compositions together with strength properties at room temperature  and elevated temperature.   
![](images/3df96c58f361438c047465b4e48ea9c96c2d84dee849956255d5675646c3b8cf.jpg)  
Compiled from [11] and [12].   a Compositions to nearest percent.   b Other elements include carbon, niobium, titanium, tungsten, manganese, and silicon.
