Repository: Zdong104/ManufacturtingQA

# ManufacturtingQA




Updtaes: 
1. Dataset cleaning in order
2. Tested on section 124

TODO： 
1. Test Normal Rag
2. Test on 多选题

File: BookData/all_documents/sec13.txt (part 1 of 3)
# Shaping  Processes for Plastics  

# Chapter Contents  

13.1 Properties of Polymer Melts  

#  13.2 Extrusion  

13.2.1 Process and Equipment 13.2.2 Analysis of Extrusion 13.2.3   Die Conﬁ  gurations and  Extruded Products 13.2.4   Defects in Extrusion  

13.3 Production of Sheet and Film  

13.4   Fiber and Filament Production  (Spinning)  

13.5 Coating Processes  

#  13.6 Injection Molding  

13.6.1 Process and Equipment 13.6.2 The Mold 13.6.3 Injection Molding Machines 13.6.4   Shrinkage and Defects in  Injection Molding 13.6.5   Other Injection Molding  Processes  

13.7 Compression and Transfer Molding 13.7.1 Compression Molding 13.7.2 Transfer Molding  

13.8 Blow Molding and Rotational Molding 13.8.1 Blow Molding 13.8.2 Rotational Molding  

#  13.9 Thermoforming  

# 13.10 Casting  

13.11 Polymer Foam Processing and Forming

 13.12 Product Design Considerations  

Plastics can be shaped into a wide variety of prod- ucts, such as molded parts, extruded sections, ﬁ  lms and  sheets, insulation coatings on electrical wires, and ﬁ  bers  for textiles. In addition, plastics are often the principal  ingredient in other materials, such as paints and var- nishes, adhesives, and various polymer matrix compos- ites. This chapter considers the technologies by which  these products are shaped, postponing paints and var- nishes, adhesives, and composites until later chapters.  Many plastic-shaping processes can be adapted to poly- mer matrix composites and rubbers (Chapter 14).  

The commercial and technological importance of  these shaping processes derives from the growing im- portance of the materials being processed. Applications  of plastics have increased at a much faster rate than ei- ther metals or ceramics during the last 50 years. Indeed,  many parts previously made of metals are today being  made of plastics and plastic composites. The same is  true of glass; plastic containers have been largely sub- stituted for glass bottles and jars in product packaging.  The total volume of polymers (plastics and rubbers)  now exceeds that of metals. There are several reasons  why the plastic-shaping processes are important:  

$\gg$ The variety of shaping processes, and the ease with  which polymers can be processed, allows an almost  unlimited variety of part geometries to be formed.

 $\gg$   Many plastic parts are formed by molding, which  is a  net shape  process. Further shaping is generally  not needed.

 $\gg$   Although heating is usually required to form plas- tics, less energy is required than for metals because  the processing temperatures are much lower.

 $\gg$   Because lower temperatures are used in processing,  handling of the product is simpliﬁ  ed during produc- tion. Because many plastic processing methods are  one-step operations (e.g., molding), the amount of product handling required is  substantially reduced compared with metals.  

➢   Finishing by painting or plating is not required (except in unusual circumstances)  for plastics.  

As discussed in Chapter 8, the two types of plastics are  thermoplastics  and  ther- mosets . The difference is that thermosets undergo a curing process during heating  and shaping, which causes a permanent chemical change ( cross-linking ) in their  molecular structure. Once they have been cured, they cannot be melted through  reheating. By contrast, thermoplastics do not cure, and their chemical structure  remains basically unchanged upon reheating even though they transform from solid  to ﬂ  uid. Of the two types, thermoplastics are by far the more important type com- mercially, comprising more than  $80\%$  of the total plastics tonnage.  

Plastic-shaping processes can be classiﬁ  ed as follows according to the result- ing product geometry: (1) continuous extruded products with constant cross sec- tion other than sheets, ﬁ  lms, and ﬁ  laments; (2) continuous sheets and ﬁ  lms; (3)  continuous ﬁ  laments (ﬁ  bers); (4) molded parts that are mostly solid; (5) hollow  molded parts with relatively thin walls; (6) discrete parts made of formed sheets  and ﬁ  lms; (7) castings; and (8) foamed products. This chapter examines each of  these categories. The most important processes commercially are those associ- ated with thermoplastics; the two processes of greatest signiﬁ  cance are extrusion  and injection molding. A brief history of plastic-shaping processes is presented in  Historical Note 13.1.  

Coverage of the plastic-shaping processes begins by examining the properties of  polymer melts, because nearly all of the thermoplastic shaping processes share the  common step of heating the plastic so that it ﬂ  ows.  

# Historical Note 13.1  Plastic shaping processes  

Equipment for shaping plastics evolved largely  from rubber processing technology. Noteworthy  among the early contributors was Edwin Chaffee, an  American who developed a two-roll steam-heated  mill for mixing additives into rubber around 1835  (Section 14.5.2). He was also responsible for a simi- lar device called a calender, which consists of a series  of heated rolls for coating rubber onto cloth (Section  13.3). Both machines are still used today for plastics  as well as rubbers.  

The ﬁ  rst extruders, dating from around 1845 in  England, were ram-driven machines for extruding  rubber and coating rubber onto electrical wire. The  trouble with ram-type extruders is that they oper- ate in an intermittent fashion. An extruder that could  operate continuously, especially for wire and cable  coating, was highly desirable. Although several indi- viduals worked with varying degrees of success on  a screw-type extruder (Section 13.2.1), Mathew Gray  in England is credited with the invention; his patent  is dated 1879. As thermoplastics were subsequently  developed, these screw extruders, originally designed  for rubber, were adapted. An extrusion machine spe- ciﬁ  cally designed for thermoplastics was introduced  in 1935.  

Injection molding machines for plastics were adap- tations of equipment designed for metal die casting  (Historical Note 11.2). Around 1872, John Hyatt, an im- portant ﬁ  gure in the development of plastics (Histori- cal Note 8.1), patented a molding machine speciﬁ  cally  for plastics. It was a plunger-type machine (Section  13.6.3). The injection molding machine in its modern  form was introduced in 1921, with semiautomatic  controls added in 1937 . Ram-type machines were the  standard in the plastic molding industry for many dec- ades, until the superiority of the reciprocating screw  machine, developed by William Willert in the United  States in 1952, became obvious.  

#  Properties of Polymer Melts  

To shape a thermoplastic polymer it must be heated so that it softens to the consist- ency of a liquid. In this form, it is called a  polymer melt . Polymer melts exhibit several  unique properties and characteristics, considered in this section.  

Viscosity   Because of its high molecular weight, a polymer melt is a thick ﬂ  uid  with high viscosity. As the term is deﬁ  ned in Section 3.4,  viscosity  is a ﬂ  uid prop- erty that relates the shear stress experienced during ﬂ  ow of the ﬂ  uid to the rate of  shear. Viscosity is important in polymer processing because most of the shaping  methods involve ﬂ  ow of the polymer melt through small channels or die open- ings. The ﬂ  ow rates are often large, thus leading to high rates of shear; and the  shear stresses increase with shear rate, so that signiﬁ  cant pressures are required to  accomplish the processes.  

Figure 13.1 shows viscosity as a function of shear rate for two types of ﬂ  uids. For a  Newtonian ﬂ  uid  (which includes most simple ﬂ  uids such as water and oil), viscosity  is a constant at a given temperature; it does not change with shear rate. The rela- tionship between shear stress and shear strain is proportional, with viscosity as the  constant of proportionality:  

$$
\tau=\eta\dot{\gamma}\quad\mathrm{or}\quad\eta=\frac{\tau}{\dot{\gamma}}
$$  

where  $\tau=$  shear stress, Pa  $\left(1\mathbf{b}/\mathrm{in}^{2}\right)$ ; $\eta=$  coefﬁ  cient of shear viscosity, $\mathrm{{Ns}}/\mathrm{{m}}^{2}$ , or Pa-s  $(|\mathbf{b}|.\mathrm{sec}/\mathrm{in}^{2})$ ; and $\dot{\gamma}=$  shear rate, 1/s (1/sec). However, for a polymer melt, viscosity  decreases with shear rate, indicating that the ﬂ  uid becomes thinner at higher rates of  shear. This behavior is called  pseudo plasticity  and can be modeled to a reasonable  approximation by the expression  

$$
\tau=k(\dot{\gamma})^{n}
$$  

where  $k\,=\,\mathrm{a}$  constant corresponding to the viscosity coefﬁ  cient and  $n\ =$ ﬂ  ow  behavior index. For  $n=1$ , the equation reduces to the previous Equation (13.1)  for a Newtonian ﬂ  uid, and $k$  becomes  . For a polymer melt, values of   are less  $\eta$ $n$ than 1.  

In addition to the effect of shear rate (ﬂ  uid ﬂ  ow rate), viscosity of a poly- mer melt is also affected by temperature. Like most ﬂ  uids, the value decreases  with increasing temperature. This is shown in Figure 13.2 for several common  

![](images/ee0758d97a36c32802655953c75ef8a97c13d8573f6f7ab3e658395f69c44e2b.jpg)  
FIGURE 13.1  Viscosity relationships for Newtonian  ﬂ  uid and typical polymer melt.  

![](images/48de272015e601227b7cda18c9451e706bd7c67345a326be96852cbb5073ef2d.jpg)  
FIGURE 13.2  Viscosity  as a function of  temperatures for  selected polymers at  a shear rate of $10^{3}\,\mathsf{s}^{-1}$ .  (Data compiled  from [12].)  

polymers at a shear rate of  $10^{3}~\mathrm{{s}^{-1}}$ , which is approximately the same as the rates  encountered in injection molding and high speed extrusion. Thus, the viscosity of  a polymer melt decreases with increasing values of shear rate and temperature.  Equation (13.2) can be applied, except that  $k$  depends on temperature as shown  in Figure 13.2.  

Viscoelasticity   Another property possessed by polymer melts is viscoelasticity,  which was discussed in the context of solid polymers in Section 3.5. However, liq- uid polymers exhibit it also. A good example is  die swell  in extrusion, in which the  hot plastic expands when exiting the die opening. The phenomenon, illustrated in  Figure 13.3, can be explained by noting that the polymer was contained in a much  larger cross section before entering the narrow die channel. In effect, the extruded  material “remembers” its former shape and attempts to return to it after leaving  the die oriﬁ  ce. More technically, the compressive stresses acting on the material as  it enters the small die opening do not relax immediately. When the material subse- quently exits the oriﬁ  ce and the restriction is removed, the unrelaxed stresses cause  the cross section to expand.  

![](images/b674622316ce16e7e04dfc89d2337ed3df6c6431003bbfbb19f55776fb7cc6b1.jpg)  
FIGURE 13.3  Die  swell, a manifestation of  viscoelasticity in  polymer melts, as  depicted here on exiting  an extrusion die.  

Die swell can be most easily measured for a circular cross section by means of the  swell ratio , deﬁ  ned as  

$$
r_{s}=\frac{D_{x}}{D_{d}}
$$  

where $r_{s}=\mathrm{swell}$  ratio;  $D_{x}=$  diameter of the extruded cross section,  $\mathrm{mm}$  (in); and  $D_{d}=$  diameter of the die oriﬁ  ce, mm (in). The amount of die swell depends on the  time the polymer melt spends in the die channel. Increasing the time in the chan- nel, by means of a longer channel, reduces die swell.  

Extrusion is one of the fundamental shaping processes, for metals and ceramics as  well as polymers.  Extrusion  is a compression process in which material is forced to  ﬂ  ow through a die oriﬁ  ce to provide long continuous product whose cross-sectional  shape is determined by the shape of the oriﬁ  ce. As a polymer shaping process, it is  widely used for thermoplastics and elastomers (but rarely for thermosets) to mass  produce items such as tubing, pipes, hose, structural shapes (such as window and  door moldings), sheet and ﬁ  lm, continuous ﬁ  laments, and coated electrical wire and  cable. For these types of products, extrusion is carried out as a continuous process;  the  extrudate  (extruded product) is subsequently cut into desired lengths. This sec- tion covers the basic extrusion process, and several subsequent sections examine  processes based on extrusion.  

# 13.2.1  PROCESS AND EQUIPMENT  

In polymer extrusion, feedstock in pellet or powder form is fed into an extrusion  barrel where it is heated and melted and forced to ﬂ  ow through a die opening by  means of a rotating screw, as illustrated in Figure 13.4. The two main components  of the extruder are the barrel and the screw. The die is not a component of the  extruder; it is a special tool that must be fabricated for the particular proﬁ  le to  be produced.  

![](images/c70bd3adf00048e125447171c0065a8a9d8ee8c50e11427c2e87c1cfc4cca4b7.jpg)  
FIGURE 13.4  Components and features of a single-screw extruder for plastics and elastomers.  

The internal diameter of the extruder barrel typically ranges from 25 to  $150\:\mathrm{mm}$ (1.0–6.0 in). The barrel is long relative to its diameter, with  $L/D$  ratios usually  between 10 and 30. The  $L/D$  ratio is reduced in Figure 13.4 for clarity of draw- ing. The higher ratios are used for thermoplastic materials, whereas lower $L/D$  val- ues are for elastomers. A hopper containing the feedstock is located at the end of  the barrel opposite the die. The pellets are fed by gravity onto the rotating screw  whose turning moves the material along the barrel. Electric heaters are used to  initially melt the solid pellets; subsequent mixing and mechanical working of the  material generate additional heat, which maintains the melt. In some cases, enough  heat is supplied through the mixing and shearing action that external heating is not  required. Indeed, in some cases the barrel must be externally cooled to prevent  overheating of the polymer.  

The material is conveyed through the barrel toward the die opening by the  action of the extruder screw, which rotates at about 60 rev/min. The screw serves  several functions and is divided into sections that correspond to these functions.  The sections and functions are the (1)  feed section , in which the stock is moved  from the hopper port and preheated; (2)  compression section , where the polymer is  transformed into liquid consistency, air entrapped amongst the pellets is extracted  from the melt, and the material is compressed; and (3)  metering section , in which  the melt is homogenized and sufﬁ  cient pressure is developed to pump it through  the die opening.  

The operation of the screw is determined by its geometry and speed of rotation.  Typical extruder screw geometry is depicted in Figure 13.5. The screw consists of  spiraled “ﬂ  ights” (threads) with channels between them through which the polymer  melt is moved. The channel has a width  $w_{c}$  and depth  $d_{c}$ . As the screw rotates, the  ﬂ  ights push the material forward through the channel from the hopper end of the  barrel toward the die. Although not discernible in the diagram, the ﬂ  ight diameter  is smaller than the barrel diameter $D$  by a very small clearance—around  $0.05\;\mathrm{mm}$ (0.002 in). The function of the clearance is to limit leakage of the melt backward to  the trailing channel. The ﬂ  ight land has a width $w_{f}$  and is made of hardened steel to  resist wear as it turns and rubs against the inside of the barrel. The screw has a pitch  

![](images/43c64d0e3290ae913f9c71af54b21d9c49895dbd16ea0210c9f03150beccdadf.jpg)  
FIGURE 13.5  Details  of an extruder screw  inside the barrel.  

whose value is usually close to the diameter  $D$ . The ﬂ  ight angle  $A$  is the helix angle  of the screw and can be determined from the relation  

$$
\tan A={\frac{p}{\pi D}}
$$  

where $p=$  pitch of the screw.  

The increase in pressure applied to the polymer melt in the three sections of the  barrel is determined largely by the channel depth  $d_{c}$ . In Figure 13.4,  $d_{c}$  is relatively  large in the feed section to allow large amounts of granular polymer to be admitted  into the barrel. In the compression section,  $d_{c}$  is gradually reduced, thus applying  increased pressure on the polymer as it melts. In the metering section,  $d_{c}$  is small and  pressure reaches a maximum as ﬂ  ow is restrained at the die end of the barrel. The  three sections of the screw are shown as being about equal in length in Figure 13.4;  this is appropriate for a polymer that melts gradually, such as low-density polyeth- ylene. For other polymers, the optimal section lengths are different. For crystalline  polymers such as nylon, melting occurs rather abruptly at a speciﬁ  c melting point;  therefore, a short compression section is appropriate. Amorphous polymers such  as polyvinyl chloride melt more slowly than LDPE, and the compression zone for  these materials must take almost the entire length of the screw. Although the opti- mal screw design for each material type is different, it is common practice to use  general-purpose screws. These designs represent a compromise among the different  materials, and they avoid the need to make frequent screw changes, which result in  costly equipment downtime.  

Progress of the polymer along the barrel leads ultimately to the die zone. Before  reaching the die, the melt passes through a screen pack—a series of wire meshes  supported by a stiff plate (called a  breaker plate ) containing small axial holes. The  screen pack assembly functions to (1) ﬁ  lter contaminants and hard lumps from the  melt; (2) build pressure in the metering section; and (3) straighten the ﬂ  ow of the  polymer melt and remove its “memory” of the circular motion imposed by the screw.  This last function is concerned with the polymer’s viscoelastic property; if the ﬂ  ow  were left unstraightened, the polymer would play back its history of turning inside  the extrusion chamber, tending to twist and distort the extrudate.  

# 13.2.2  ANALYSIS OF EXTRUSION  

In this section, mathematical models are developed to describe, in a simpliﬁ  ed way,  several aspects of polymer extrusion.  

Melt Flow in the Extruder   As the screw rotates inside the barrel, the polymer  melt is forced to move forward toward the die; the system operates much like an  Archimedean screw. The principal transport mechanism is  drag ﬂ  ow , resulting from  friction between the viscous liquid and two opposing surfaces moving relative to  each other: (1) the stationary barrel and (2) the channel of the turning screw. The  arrangement can be likened to the ﬂ  uid ﬂ  ow that occurs between a stationary plate  and a moving plate separated by a viscous liquid, as illustrated in Figure 3.17. Given  that the moving plate has a velocity $\nu$ , it can be reasoned that the average velocity of  the ﬂ  uid is $\nu/2$ , resulting in a volume ﬂ  ow rate of  

$$
Q_{d}=0.5\,\nu\,d\,w
$$  

where  $Q_{d}=$  volume drag ﬂ  ow rate, $\mathrm{m}^{3}/\mathrm{s}$   $(\mathrm{in}^{3}/\mathrm{sec}.)$ );  $\nu=$  velocity of the moving plate,  $\mathrm{m/s}$  (in/sec.); $d=$  distance separating the two plates, m (in); and  $w=$  the width of  the plates perpendicular to velocity direction, m (in). These parameters can be com- pared with those in the channel deﬁ  ned by the rotating extrusion screw and the  stationary barrel surface.  

where  $D\,=$  screw ﬂ  ight diameter, m (in);  $N=$  screw rotational speed, rev/s;  $d_{c}=$ screw channel depth, m (in); $w_{c}=$ screw channel width, m (in); $A=$  ﬂ  ight angle; and  $\boldsymbol{w}_{f}=$  ﬂ  ight land width,  $\mathrm{m}$  (in). If the ﬂ  ight land width is assumed to be negligibly  small, then the last of these equations reduces to  

$$
w_{c}=\pi\,D\,\tan A\,\cos A=\pi\,D\,\sin A
$$  

Substituting Equations (13.6), (13.7), and (13.9) into Equation (13.5), and using sev- eral trigonometric identities,  

$$
Q_{d}=0.5\:\pi^{2}\,D^{2}\,N\,d_{c}\sin{A}\cos{A}
$$  

If no forces were present to resist the forward motion of the ﬂ  uid, this equation  would provide a reasonable description of the melt ﬂ  ow rate inside the extruder.  However, compressing the polymer melt through the downstream die creates a  back  pressure  in the barrel that reduces the material moved by drag ﬂ  ow in Equation  (13.10). This ﬂ  ow reduction, called the  back pressure ﬂ  ow , depends on the screw  dimensions, viscosity of the polymer melt, and pressure gradient along the barrel.  These dependencies can be summarized in this equation [12]:  

$$
Q_{b}=\frac{\pi D d_{c}^{3}\sin^{2}A}{12\eta}\left(\frac{d p}{d l}\right)
$$  

where  $Q_{b}\,=$  back pressure ﬂ  ow,  $\mathrm{m}^{3}/\mathrm{s}$   $\mathrm{(in}^{3}/\mathrm{sec)}$ ;  $\eta\:=\:$ viscosity,  $\mathbf{N}\mathbf{-}\mathbf{s}/\mathbf{m}^{2}$  (lb-sec/in 2 );  $d p/d l=$  the pressure gradient,  $\mathrm{{MPa}/\mathrm{{m}\ (l b/i n^{2}/i n)}}$ ; and the other terms were previ- ously deﬁ  ned. The actual pressure gradient in the barrel is a function of the shape  of the screw over its length; a typical pressure proﬁ  le is given in Figure 13.6. If the  proﬁ  le is assumed to be a straight line, indicated by the dashed line in the ﬁ  gure, then  the pressure gradient becomes a constant $p/L$ , and the previous equation reduces to  

$$
Q_{b}=\frac{p\pi D d_{c}^{3}\sin^{2}A}{12\eta L}
$$  

where $p\,=$  head pressure in the barrel, MPa  $\mathrm{(lb/in^{2})}$ ; and  $L=$ length of the barrel,  m (in). Recall that this back pressure ﬂ  ow is really not an actual ﬂ  ow by itself; it is a  

![](images/d8632babe5ea3fe709a92579222e33a368526abb5d4bbb8fb6a2b64819716001.jpg)  
FIGURE 13.6  Typical pressure  gradient in an extruder; dashed line  indicates a straight line approximation  to facilitate computations.  

reduction in the drag ﬂ  ow. Thus, the magnitude of the melt ﬂ  ow in an extruder can be  computed as the difference between the drag ﬂ  ow and back pressure ﬂ  ow:  

$$
\begin{array}{l}{Q_{x}=Q_{d}-Q_{b}}\\ {Q_{x}=0.5\:\pi^{2}\:D^{2}\:N\,d_{c}\sin{A}\:\cos{A}-\:\displaystyle\frac{p\pi D d_{c}^{3}\sin^{2}{A}}{12\eta L}}\end{array}
$$  

where  $Q_{x}=$  the resulting ﬂ  ow rate of polymer melt in the extruder. Equation (13.13)  assumes that there is minimal  leak ﬂ  ow  through the clearance between ﬂ  ights and  barrel. Leak ﬂ  ow of melt will be small compared with drag and back pressure ﬂ  ow  except in badly worn extruders.  

Equation (13.13) contains many parameters, which can be divided into two types:  (1) design parameters, and (2) operating parameters. The design parameters deﬁ  ne  the geometry of the screw and barrel: diameter  $D$ , length  $L$ , channel depth  $d_{c}$ , and  helix angle $A$ . For a given extruder operation, these factors cannot be changed during  the process. The operating parameters can be changed during the process to affect  output ﬂ  ow; they include rotational speed $N$ , head pressure $p$ , and melt viscosity  $\eta$ .  Of course, melt viscosity is controllable only to the extent to which temperature and  shear rate can be manipulated to affect this property. The following example shows  how the parameters play out their roles.  

# Example 13.1  Extrusion ﬂ  ow  rates  

An extruder barrel has a diameter $D=75\,\mathrm{mm}$ . The screw rotates at $N=1$   rev/s. Channel depth $d_{c}=6.0\:\mathrm{mm}$  and ﬂ  ight angle $A=20^{\circ}$ . Head pressure  at the end of the barrel $p=7.0\times10^{6}$  Pa, length of the barrel  $L=1.9\,\mathrm{m}$ , and  viscosity of the polymer melt is assumed to be  $\eta=100\:\mathrm{Pa-s}.$  Determine the  volume ﬂ  ow rate of the plastic in the barrel  $Q_{x}$ .  

Solution:   Equation (13.13) can be used to compute the drag ﬂ  ow and  opposing back pressure ﬂ  ow in the barrel.  

$$
Q_{d}=0.5\;\pi^{2}(75\times10^{-3})^{2}\:(1.0)\:(6\times10^{-3})\:(\sin{20})\:(\cos{20})=53,525\:(10^{-9})\:\mathrm{m}^{3}/\mathrm{s}
$$
 
$$
Q_{b}={\frac{\pi(7\times10^{6})(75\times10^{-3})(6\times10^{-3})^{3}\,(\sin20)^{2}}{12(100)(1.9)}}=18.276(10^{-6})=18,276(10^{-9})\,{\mathrm{m}}^{3}/{\mathrm{s}}
$$
 
$$
Q_{x}=Q_{d}-Q_{b}=(53{,}525-18{,}276)\;(10^{-9})=35{,}249(10^{-9})\;\mathrm{m^{3}/s}
$$  

Extruder and Die Characteristics  If back pressure is zero, so that melt ﬂ  ow  is unrestrained in the extruder, then the ﬂ  ow would equal drag ﬂ  ow  $Q_{d}$  given by  Equation (13.10). Given the design and operating parameters  $(D,A,N)$ , etc.), this is  the maximum possible ﬂ  ow capacity of the extruder. Denote it as  $Q_{\mathrm{max}}$ :  

$$
{\mathcal{Q}}_{\operatorname*{max}}=0.5\pi^{2}\,D^{2}\,N\,d_{c}\sin A\cos A
$$  

On the other hand, if back pressure were so great as to cause zero ﬂ  ow, then back  pressure ﬂ  ow would equal drag ﬂ  ow; that is,  

$$
Q_{x}=Q_{d}-Q_{b}=0,\mathrm{{so}}\ Q_{d}=Q_{b}
$$  

Using the expressions for $Q_{d}$  and $Q_{b}$  in Equation (13.13), we can solve for $p$  to deter- mine what this maximum head pressure $p_{\mathrm{max}}$  would have to be to cause no ﬂ  ow in  the extruder:  

$$
p_{\operatorname*{max}}=\frac{6\pi D N L\eta\cot A}{d_{c}^{2}}
$$  

The two values $Q_{\mathrm{max}}$  and $p_{\mathrm{max}}$  are points along the axes of a diagram known as the  extruder characteristic  (or  screw characteristic ), as in Figure 13.7. It deﬁ  nes the rela- tionship between head pressure and ﬂ  ow rate in an extrusion machine with given  operating parameters.  

With a die in the machine and the extrusion process underway, the actual values  of $Q_{x}$  and $p$  will lie somewhere between the extreme values, the location determined  by the characteristics of the die. Flow rate through the die depends on the size and  shape of the opening and the pressure applied to force the melt through it. This can  be expressed as  

$$
Q_{x}=K_{s}p
$$  

where  $Q_{x}=$  ﬂ  ow rate, $\mathrm{m}^{3}/\mathrm{s}$  (in 3 /sec.); $p=$  head pressure, Pa  $\mathrm{(lb/in^{2})}$ ; and  $K_{s}=$  shape  factor for the die, $\mathrm{{m}^{5}/\mathrm{{Nu}}}$  (in 5 /lb-sec). For a circular die opening of a given channel  length, the shape factor can be computed [12] as  

$$
K_{s}=\frac{\pi D_{d}^{4}}{128\eta L_{d}}
$$  

where  $D_{d}=$  die opening diameter, $\mathrm{m}$  (in)  $\eta=$ melt viscosity,  $\mathrm{N}.\mathrm{s}/\mathrm{m}^{2}$  (lb-sec/in 2 ); and  $L_{d}=$  die opening length, $\mathrm{m}$  (in). For shapes other than round, the die shape factor is  less than for a round of the same cross-sectional area, meaning that greater pressure  is required to achieve the same ﬂ  ow rate.  

![](images/6143e4cb4c906f7126705d4497d34a040fb9ad879d1b54ad29df0a0c4ee21d3d.jpg)  
FIGURE 13.7  Extruder  characteristic (also called the  screw characteristic) and die  characteristic. The extruder  operating point is at intersection  of the two lines.  

The relationship between  $Q_{x}$  and $p$  in Equation (13.16) is called the  die charac- teristic . In Figure 13.7, this is drawn as a straight line that intersects with the previous  extruder characteristic. The intersection point identiﬁ  es the values of  $Q_{x}$  and $p$  that  are known as the  operating point  for the extrusion process.  

# Example 13.2  Extruder and die  characteristics  

Consider the extruder from Example 13.1, in which $D=75\:\mathrm{mm}$ ,  $L=1.9\,\mathrm{m}$ ,  $N=1\;\mathrm{rev}/\mathrm{s}$ ,  $d_{c}=6\:\mathrm{mm}$ , and $A=20^{\circ}$ . The plastic melt has a shear viscosity  $\eta=100\:\mathrm{Pa-s}.$ . Determine (a)  $Q_{\mathrm{max}}$  and $p_{\mathrm{max}}$ , (b) shape factor $K_{s}$  for a circular  die opening in which $D_{d}=6.5\;\mathrm{mm}$  and  $L_{d}=20\,\mathrm{mm}$ , and (c) values of  $Q_{x}$   and $p$  at the operating point.  

# Solution: (a) $\mathbb{Q}_{\mathsf{m o x}}$  is given by Equation (13.14).  

$p_{\mathrm{max}}$  is given by Equation (13.15).  

$$
P_{\operatorname*{max}}={\frac{6\pi D N L\eta\cot A}{d_{c}^{2}}}={\frac{6\pi(75\times10^{-3})(1.9)(1.0)(100)\cot20}{(6\times10^{-3})^{2}}}=20,\!499,\!874\,\mathrm{Pa}
$$  

These two values deﬁ  ne the intersection with the ordinate and abscissa for the  extruder characteristic.  

(b) The shape factor for a circular die opening with $D_{d}=6.5\:\mathrm{mm}$  and  $L_{d}=20\,\mathrm{mm}$   can be determined from Equation (13.17).  

$$
K_{s}=\frac{\pi(6.5\times10^{-3})^{4}}{128(100)(20\times10^{-3})}=21.9(10^{-12})\;\mathrm{m}^{5}/\mathrm{N}\mathrm{s}
$$  

This shape factor deﬁ  nes the slope of the die characteristic.  

(c) The operating point is deﬁ  ned by the values of  $Q_{x}$  and $p$  at which the screw  characteristic intersects with the die characteristic. The screw characteristic can  be expressed as the equation of the straight line between  $Q_{\mathrm{max}}$  and $p_{\mathrm{max}}$ , which is  

$$
\begin{array}{r l}&{Q_{x}=Q_{\operatorname*{max}}-(Q_{\operatorname*{max}}/p_{\operatorname*{max}})p}\\ &{\quad=53{,}525(10^{-9})-(53{,}525(10^{-9})/20{,}499{,}874)p}\\ &{\quad=53{,}525(10^{-9})-2{.}611(10^{-12})p}\end{array}
$$  

The die characteristic is given by Equation (13.16) using the value of  $K_{s}$ computed in part (b).  

$$
Q_{x}=21.9(10^{-12})p
$$  

Setting the two equations equal,  

Solving for  $Q_{x}$  using one of the starting equations,  

$$
Q_{x}=53.525(10^{-6})-2.611(10^{-12})(2.184)(10^{6})=47.822(10^{-6})~\mathbf{m}^{3}/\mathbf{s}
$$  

Checking this with the other equation for veriﬁ  cation,  

$$
Q_{x}=21.9(10^{-12})(2.184)(10^{6})=47.82(10^{-6})\;\mathrm{m}^{3}/\mathrm{s}
$$  

# 13.2.3  DIE CONFIGURATIONS AND EXTRUDED PRODUCTS  

The shape of the die oriﬁ  ce determines the cross-sectional shape of the extrudate.  The common die proﬁ  les and corresponding extruded shapes are: (1) solid pro- ﬁ  les; (2) hollow proﬁ  les, such as tubes; (3) wire and cable coating; (4) sheet and  ﬁ  lm; and (5) ﬁ  laments. The ﬁ  rst three categories are covered in the present section.  Methods for producing sheet and ﬁ  lm are examined in Section 13.3; and ﬁ  lament  production is discussed in Section 13.4. These latter shapes sometimes involve  forming processes other than extrusion.  

Solid Proﬁ  les   Solid proﬁ  les include regular shapes such as rounds and squares and  irregular cross sections such as structural shapes, door and window moldings, automo- bile trim, and house siding. The side view cross section of a die for these solid shapes  is illustrated in Figure 13.8. Just beyond the end of the screw and before the die, the  polymer melt passes through the screen pack and breaker plate to straighten the ﬂ  ow  lines. Then it ﬂ  ows into a (usually) converging die entrance, the shape designed to  maintain laminar ﬂ  ow and avoid dead spots in the corners that would otherwise be  present near the oriﬁ  ce. The melt then ﬂ  ows through the die opening itself.  

When the material exits the die, it is still soft. Polymers with high melt viscosities  are the best candidates for extrusion, because they hold shape better during cooling.  Cooling is accomplished by air blowing, water spray, or passing the extrudate through  a water trough. To compensate for die swell, the die opening is made long enough to  remove some of the memory in the polymer melt. In addition, the extrudate is often  drawn (stretched) to offset expansion from die swell.  

For shapes other than round, the die opening is designed with a cross section that  is slightly different from the desired proﬁ  le, so that the effect of die swell is to provide  shape correction. This correction is illustrated in Figure 13.9 for a square cross sec- tion. Because different polymers exhibit varying degrees of die swell, the shape of the  die proﬁ  le depends on the material to be extruded. Considerable skill and judgment  are required by the die designer for complex cross sections.  

Hollow Proﬁ  les   Extrusion of hollow proﬁ  les, such as tubes, pipes, hoses, and  other cross sections containing holes, requires a mandrel to form the hollow shape.  

![](images/e3725b96c56b8f52f5d9c7e210a378f2e27264f3e401b6f245b8fe2708b60dbf.jpg)  
FIGURE 13.8  (a) Side view cross section of an extrusion die for solid regular shapes, such as round stock; (b) front  view of die, with proﬁ  le of extrudate. Die swell is evident in both views. (Some die construction details are simpliﬁ  ed  or omitted for clarity.)  

![](images/53830a7907910483c89f3ed050a789cbdd239488a1c445406e30c67e26dd7877.jpg)  
FIGURE 13.9  (a) Die cross section  showing required oriﬁ  ce proﬁ  le to  obtain (b) a square extruded proﬁ  le.  

A typical die conﬁ  guration is shown in Figure 13.10. The mandrel is held in place  using a spider, seen in Section A-A of the ﬁ  gure. The polymer melt ﬂ  ows around  the legs supporting the mandrel to reunite into a monolithic tube wall. The man- drel often includes an air channel through which air is blown to maintain the hol- low form of the extrudate during hardening. Pipes and tubes are cooled using open  water troughs or by pulling the soft extrudate through a water-ﬁ  lled tank with sizing  sleeves that limit the OD of the tube while air pressure is maintained on the inside.  

Wire and Cable Coating   The coating of wire and cable for insulation is one of  the most important polymer extrusion processes. As shown in Figure 13.11 for wire  coating, the polymer melt is applied to the bare wire as it is pulled at high speed  through a die. A slight vacuum is drawn between the wire and the polymer to pro- mote adhesion of the coating. The taught wire provides rigidity during cooling, which  is usually aided by passing the coated wire through a water trough. The product is  wound onto large spools at speeds of up to $50\,\mathrm{m/s}$   $(10{,}000\,\mathrm{ft/min})$ ).  

![](images/285c95518db68d3bc28fec3ac0e0d67c579da18a9c9edb01a2f0c707d9211292.jpg)  
FIGURE 13.10  Side view cross section of extrusion die for shaping hollow cross sections such as tubes and pipes;  Section A-A is a front view cross section showing how the mandrel is held in place; Section B-B shows the tubular  cross section just prior to exiting the die; die swell causes an enlargement of the diameter. (Some die construction  details are simpliﬁ  ed.)  

![](images/08e2a2905e752c6bc29e678996a9e99f805cac44f5500afd2241f88e2d1ee8c3.jpg)  
FIGURE 13.11  Side  view cross section of  die for coating of  electrical wire by  extrusion. (Some die  construction details are  simpliﬁ  ed.)  

# 13.2.4  DEFECTS IN EXTRUSION  

A number of defects can afﬂ  ict extruded products. One of the worst is  melt frac- ture , in which the stresses acting on the melt immediately before and during its  ﬂ  ow through the die are so high as to cause failure, manifested in the form of a  highly irregular surface on the extrudate. As suggested by Figure 13.12, melt frac- ture can be caused by a sharp reduction at the die entrance, causing turbulent ﬂ  ow  that breaks up the melt. This contrasts with the streamlined, laminar ﬂ  ow in the  gradually converging die in Figure 13.8.  

A more common defect in extrusion is  sharkskin , in which the surface of the  product becomes roughened upon exiting the die. As the melt ﬂ  ows through the die  opening, friction at the interface results in a velocity proﬁ  le across the cross section,  Figure 13.13. Tensile stresses develop at the surface as this material is stretched to  keep up with the faster moving center core. These stresses cause minor ruptures that  roughen the surface. If the velocity gradient becomes extreme, prominent marks  occur on the surface, giving it the appearance of a bamboo pole; hence, the name  bambooing  for this more severe defect.  

![](images/82912f052ccd92510b64409c9baf45d98321816d3242e87c203fa9845d483d59.jpg)  
FIGURE 13.12  Melt  fracture, caused by  turbulent ﬂ  ow of the melt  through a sharply reduced  die entrance.  

![](images/e1dde6197a5060fe4836e19cdb038e5280094af177a41b52f9875edb2bc9ad5d.jpg)  

#  Production of Sheet and Film  

Thermoplastic sheet and ﬁ  lm are produced by a number of processes, most  important of which are two methods based on extrusion. The term  sheet  refers to  stock with a thickness ranging from  $0.5~\mathrm{mm}$  (0.020 in) to about  $12.5~\mathrm{mm}$  (0.5 in)  and used for products such as ﬂ  at window glazing and stock for thermoforming  (Section 13.9).  Film  refers to thicknesses below $0.5\;\mathrm{mm}$  (0.020 in). Thin ﬁ  lms are  used for packaging (product wrapping material, grocery bags, and garbage bags);  thicker ﬁ  lm applications include covers and liners (pool covers and liners for  irrigation ditches).  

All of the processes covered in this section are continuous, high-production oper- ations. More than half of the ﬁ  lms produced today are polyethylene, mostly low- density PE. The principal other materials are polypropylene, polyvinyl chloride, and  regenerated cellulose (cellophane). These are all thermoplastic polymers.  

Slit-Die Extrusion of Sheet and Film   Sheet and ﬁ  lm of various thicknesses are  produced by conventional extrusion, using a narrow slit as the die opening. The slit  may be up to $3\;\mathrm{m}$  (10 ft) wide and as narrow as around  $0.4~\mathrm{mm}$  (0.015 in). One pos- sible die conﬁ  guration is illustrated in Figure 13.14. The die includes a manifold that  spreads the polymer melt laterally before it ﬂ  ows through the slit (die oriﬁ  ce). One  of the difﬁ  culties in this extrusion method is uniformity of thickness throughout  the width of the stock. This is caused by the drastic shape change experienced by  

![](images/2f888a3a8718e92d35ec9f253bc89d07bbcc5f072c63f6ea0fba58a37b6f42da.jpg)  
FIGURE 13.14  One of  several die conﬁ  gurations  for extruding sheet and  ﬁ  lm.  

![](images/72f152b596f8beec19a26e516d2cebc84cffda52dc157138a0611ba4a017cb84.jpg)  
FIGURE 13.15  Use of (a) water quenching bath or (b) chill rolls to achieve fast solidiﬁ  cation of the molten ﬁ  lm after  extrusion.  

the polymer melt during its ﬂ  ow through the die and also to temperature and pres- sure variations in the die. Usually, the edges of the ﬁ  lm must be trimmed because of  thickening at the edges.  

To achieve high production rates, an efﬁ  cient method of cooling and collecting  the ﬁ  lm must be integrated with the extrusion process. This is usually done by imme- diately directing the extrudate into a quenching bath of water or onto chill rolls, as  shown in Figure 13.15. The chill roll method seems to be the more important com- mercially. Contact with the cold rolls quickly quenches and solidiﬁ  es the extrudate;  in effect, the extruder serves as a feeding device for the chill rolls that actually form  the ﬁ  lm. The process is noted for very high production speeds $-5\,\mathrm{m}/\mathrm{s}$   $(1000\,\mathrm{ft/min})$ ).  In addition, close tolerances on ﬁ  lm thickness can be achieved. Owing to the cooling  method used in this process, it is known as  chill-roll extrusion .  

Blown-Film Extrusion Process   This is the other widely used process for making  thin polyethylene ﬁ  lm for packaging. It is a complex process, combining extrusion  and blowing to produce a tube of thin ﬁ  lm; it is best explained with reference to  the diagram in Figure 13.16. The process begins with the extrusion of a tube that is  immediately drawn upward while still molten and simultaneously expanded in size  by air inﬂ  ated into it through the die mandrel. A “frost line” marks the position  along the upward moving bubble where solidiﬁ  cation of the polymer occurs. Air  pressure in the bubble must be kept constant to maintain uniform ﬁ  lm thickness  and tube diameter. The air is contained in the tube by pinch rolls that squeeze the  tube back together after it has cooled. Guide rolls and collapsing rolls are also used  to restrain the blown tube and direct it into the pinch rolls. The ﬂ  at tube is then  collected onto a windup reel.
