Repository: Zdong104/ManufacturtingQA

# ManufacturtingQA




Updtaes: 
1. Dataset cleaning in order
2. Tested on section 124

TODO： 
1. Test Normal Rag
2. Test on 多选题

File: BookData/all_documents/sec19.txt (part 1 of 2)
# 19 Sheet  Metalworking  

# Chapter Contents  

# 19.1 Cutting Operations  

19.1.1 Shearing, Blanking, and  Punching 19.1.2 Engineering Analysis of  Sheet-Metal Cutting 19.1.3 Other Sheet-Metal Cutting  Operations  

# 19.2 Bending Operations  

19.2.1 V-Bending and Edge Bending 19.2.2 Engineering Analysis of Bending 19.2.3 Other Bending and Forming  Operations  

# 19.3 Drawing  

19.3.1 Mechanics of Drawing 19.3.2 Engineering Analysis of Drawing 19.3.3 Other Drawing Operations 19.3.4 Defects in Drawing  

19.4 Other Sheet-Metal-Forming Operations  

19.4.1 Operations Performed with  Metal Tooling 19.4.2 Rubber Forming Processes  

19.5 Dies and Presses for Sheet-Metal  Processes 19.5.1 Dies 19.5.2 Presses  

19.6 Sheet-Metal Operations Not  Performed on Presses 19.6.1 Stretch Forming 19.6.2 Roll Bending and Roll Forming 19.6.3 Spinning 19.6.4 High-Energy-Rate Forming  

# 19.7 Bending of Tube Stock  

Sheet metalworking includes cutting and forming op- erations performed on relatively thin sheets of metal.  Typical sheet-metal thicknesses are between  $0.4\,\mathrm{\mm}$   (1/64 in) and  $6~\mathrm{mm}$  ( $(1/4\ \mathrm{in})$ . When thickness exceeds  about  $6~\mathrm{mm}$ , the stock is usually referred to as plate  rather than sheet. The sheet or plate stock used in sheet  metalworking is produced by ﬂ  at rolling (Section 18.1).  The most commonly used sheet metal is low carbon  steel  $(0.06\%–0.15\%$  C is typical). Its low cost and good  formability, combined with sufﬁ  cient strength for most  product applications, make it ideal as a starting material.  

The commercial importance of sheet metalworking  is signiﬁ  cant. Consider the number of consumer and  industrial products that include sheet or plate metal  parts: automobile and truck bodies, airplanes, railway  cars, locomotives, farm and construction equipment,  appliances, ofﬁ  ce furniture, and more. Although these  examples are conspicuous because they have sheet- metal exteriors, many of their internal components are  also made of sheet or plate stock. Sheet-metal parts are  generally characterized by high strength, good dimen- sional accuracy, good surface ﬁ  nish, and relatively low  cost. For components that must be made in large quan- tities, economical mass-production operations can be  designed to process the parts. Aluminum beverage cans  are a prime example.  

Sheet-metal processing is usually performed at room  temperature (cold working). The exceptions are when  the stock is thick, the metal is brittle, or the deformation  is signiﬁ  cant. These are usually cases of warm working  rather than hot working.  

Most sheet-metal operations are performed on ma- chine tools called  presses . The term  stamping press  is  used to distinguish these presses from forging and ex- trusion presses. The tooling that performs sheet metal- work is called a  punch-and-die ; the term  stamping die   is also used. The sheet-metal products are called  stamp- ings . To facilitate mass production, the sheet metal  is often presented to the press as long strips or coils.  Various types of punch-and-die tooling and stamping  presses are described in Section 19.5. Final sections of the chapter cover various  operations that do not utilize conventional punch-and-die tooling, and most of them  are not performed on stamping presses.  

The three major categories of sheet-metal processes are (1) cutting, (2) bending,  and (3) drawing. Cutting is used to separate large sheets into smaller pieces, to cut  out part perimeters, and to make holes in parts. Bending and drawing are used to  form sheet-metal parts into their required shapes.  

#  Cutting Operations  

Cutting of sheet metal is accomplished by a shearing action between two sharp  cutting edges. The shearing action is depicted in the four stop-action sketches of  Figure 19.1, in which the upper cutting edge (the punch) sweeps down past a station- ary lower cutting edge (the die). As the punch begins to push into the work,  plastic  deformation  occurs in the surfaces of the sheet. As the punch moves downward,  penetration  occurs in which the punch compresses the sheet and cuts into the metal.  This penetration zone is generally about one-third the thickness of the sheet. As the  punch continues to travel into the work,  fracture  is initiated in the work at the two  cutting edges. If the clearance between the punch and die is correct, the two fracture  lines meet, resulting in a clean separation of the work into two pieces.  

The sheared edges of the sheet have characteristic features as in Figure 19.2. At  the top of the cut surface is a region called the  rollover . This corresponds to the  depression made by the punch in the work prior to cutting. It is where initial plastic  

![](images/52488ba3a68565ceeda22bb319900f92274c40a6a994ead7c87d19f9f48baf4d.jpg)  
FIGURE 19.1  Shearing of sheet metal between two cutting edges: (1) just before the punch contacts work; (2) punch  begins to push into work, causing plastic deformation; (3) punch compresses and penetrates into work causing a smooth  cut surface; and (4) fracture is initiated at the opposing cutting edges that separate the sheet. Symbols  v  and $F$ indicate  motion and applied force, respectively, $t\!=\!\mathfrak{s t o c k}$  thickness,  $c=$  clearance.  

![](images/37ec7b1a625177be1c457b7f43b2a9ec21e7eb424a124649a87ec37fea84c91b.jpg)  

![](images/35ddcf71d7a927ebd1470d82b538d983f412fa0a64b7783440dad9e9be65e705.jpg)  
FIGURE 19.3  Shearing  operation: (a) side view of  the shearing operation;  (b) front view of power  shears equipped with  inclined upper cutting  blade. Symbol  v  indicates  motion.  

deformation occurred in the work. Just below the rollover is a relatively smooth  region called the  burnish . This results from penetration of the punch into the work  before fracture began. Beneath the burnish is the  fractured zone , a relatively rough  surface of the cut edge where continued downward movement of the punch caused  fracture of the metal. Finally, at the bottom of the edge is a  burr , a sharp corner on  the edge caused by elongation of the metal during ﬁ  nal separation of the two pieces.  

# 19.1.1  SHEARING, BLANKING, AND PUNCHING  

The three most important operations in pressworking that cut metal by the shearing  mechanism just described are shearing, blanking, and punching.  

Shearing  is a sheet-metal cutting operation along a straight line between two cut- ting edges, as shown in Figure 19.3(a). Shearing is typically used to cut large sheets  into smaller sections for subsequent pressworking operations. It is performed on a  machine called a  power shears , or  squaring shears . The upper blade of the power  shears is often inclined, as shown in Figure 19.3(b), to reduce the required cutting  force.  

Blanking  involves cutting of the sheet metal along a closed outline in a single step  to separate the piece from the surrounding stock, as in Figure 19.4(a). The part that  is cut out is the desired product in the operation and is called the  blank .  Punching   is similar to blanking except that it produces a hole, and the separated piece is scrap,  called the  slug . The remaining stock is the desired part. The distinction is illustrated  in Figure 19.4(b).  

![](images/41b9e9eb8df81ec265e141a195dbcf32efb1e09e3501687d31a22aa852649619.jpg)  

![](images/66aa5bd424cc8170e96a13082ca85ea6600e353931b305d50e2f77adbd2f4f18.jpg)  
FIGURE 19.5  Effect of  clearance: (a)   clearance  too small causes less- than-optimal   fracture  and excessive forces;  and (b) clearance too  large causes   oversized  burr. Symbols  v  and  $F$  indicate motion  and   applied force,  respectively.  

# 19.1.2  ENGINEERING ANALYSIS OF SHEET-METAL CUTTING  

Process parameters in sheet-metal cutting are clearance between punch and die,  stock thickness, type of metal and its strength, and length of the cut. This section  deﬁ  nes these parameters and some of the relationships among them.  

Clearance  The clearance   $c$  in a shearing operation is the distance between the  punch and die, as shown in Figure 19.1(a). Typical clearances in conventional press- working range between  $4\%$  and  $8\%$  of the sheet-metal thickness $t.$  The effect of im- proper clearances is illustrated in Figure 19.5. If the clearance is too small, then the  fracture lines tend to pass each other, causing a double burnishing and larger cutting  forces. If the clearance is too large, the metal becomes pinched between the cutting  edges and an excessive burr results. In special operations requiring very straight  edges, such as shaving and ﬁ  ne blanking (Section 19.1.3), clearance is only about $1\%$ of stock thickness.  

The correct clearance depends on sheet-metal type and thickness. The recom- mended clearance can be calculated by the following formula:  

$$
c=A_{c}t
$$  

where  $c=$  clearance, mm (in);  $A_{c}=$  clearance allowance; and  $t=$  stock thickness,  mm (in). The clearance allowance is determined according to type of metal. For  convenience, metals are classiﬁ  ed into three groups given in Table 19.1, with an as- sociated allowance value for each group.  

TABLE  •  19.1  Clearance allowance value for three sheet-metal groups. 
![](images/94ecd401bf097a63053ea961d74f44aeb66bac7139d64ad0bdf150ff9388f26c.jpg)  

![](images/bcc28a2b2cb6b747ad3f94f5c1c8b9141d3a7847d27b4a186f9e5c5493173a44.jpg)  
FIGURE 19.6  Die size determines  blank size  $D_{b};$  punch size determines  hole size $D_{h};$ ;  $c=$  clearance.  

These calculated clearance values can be applied to conventional blanking and  hole-punching operations to determine the proper punch and die sizes. The die  opening must always be larger than the punch size (obviously). Whether to add the  clearance value to the die size or subtract it from the punch size depends on whether  the part being cut out is a blank or a slug, as illustrated in Figure 19.6 for a circular  part. Because of the geometry of the sheared edge, the outer dimension of the part  cut out of the sheet will be larger than the hole size. Thus, punch and die sizes for a  round blank of diameter $D_{b}$  are determined as  

Punch and die sizes for a round hole of diameter $D_{h}$  are determined as:  

In order for the slug or blank to drop through the die, the die opening must have  an  angular clearance  (see Figure 19.7) of $0.25^{\circ}$  to  $1.5^{\circ}$  on each side.  

Cutting Forces  Estimates of cutting force are important because this force deter- mines the size (tonnage) of the press needed. Cutting force $F$  in sheet metalworking  can be determined by  

$$
F=S t L
$$  

![](images/6e47cbd315b8a6d29ef8f001918e81acfdf2483c7ded710407f0ef750b5e5408.jpg)  
FIGURE 19.7  Angular clearance.  

where  $S\,=$  shear strength of the sheet metal, MPa  $\mathrm{(lb/in^{2})}$ ;  $t~=$  stock thickness,  $\mathrm{mm}$  (in), and  $L=$ length of the cut edge, mm (in). In blanking, punching, slotting,  and similar operations, $L$  is the perimeter length of the blank or hole being cut. The  minor effect of clearance in determining the value of  $L$  can be neglected. If shear  strength is unknown, an alternative way of estimating the cutting force is to use the  tensile strength:  

$$
F=0.7(T S)t L
$$  

where  $T S=$  ultimate tensile strength MPa  $\mathrm{(lb/in^{2})}$ .  

These equations for estimating cutting force assume that the entire cut along the  sheared edge length $L$  is made at the same time. In this case the cutting force will be  a maximum. It is possible to reduce the maximum force by using an angled cutting  edge on the punch or die, as in Figure 19.3(b). The angle (called the  shear angle ),  spreads the cut over time and reduces the force experienced at any one moment.  However, the total energy required in the operation is the same, whether it is con- centrated into a brief moment or distributed over a longer time period.  

# Example 19.1  Blanking  clearance  and force  

A round disk of  $150{\mathrm{-mm}}$  diameter is to be blanked from a strip of $3.2\mathrm{-mm}$ ,  half-hard cold-rolled steel whose shear strength $=310$  MPa. Determine (a) the  appropriate punch and die diameters, and (b) blanking force.  

Solution:  (a) From Table 19.1, the clearance allowance for half-hard cold- rolled steel is $A_{c}=0.075.$ . Accordingly,  

$$
c=0.075(3.2\,\mathrm{mm})=0.24\,\mathrm{mm}
$$  

The blank is to have a diameter $=150\:\mathrm{mm}$ , and die size determines blank size.  Therefore,  

$\begin{array}{r}{\mathrm{De\opening\;diameter}=150.00\;\mathrm{mm}\;}\\ {\mathrm{Psuch\;diameter}=150-2\;(0.24)=149.52\;\mathrm{mm}}\end{array}$  

(b) To determine the blanking force, assume that the entire perimeter of the  part is blanked at one time. The length of the cut edge is  

$$
L=\pi D_{b}=150\pi=471.2\,\mathrm{mm}
$$  

and the force is  

$$
F=310(471.2)(3.2)=467,\!469\,\mathrm{N}\,(\sim53\,\mathrm{tons})
$$  

# 19.1.3 OTHER SHEET-METAL-CUTTING OPERATIONS  

In addition to shearing, blanking, and punching, there are several other cutting op- erations in pressworking. The cutting mechanism in each case involves the same  shearing action discussed above.  

Cutoff and Parting  Cutoff is a shearing operation in which blanks are separat- ed from a sheet-metal strip by cutting the opposite sides of the part in sequence,  as shown in Figure 19.8(a). With each cut, a new part is produced. The features of  

![](images/e3f03d1dc072f984c28a668559b8d6b53669a1351142acecd0cd08d395b88004.jpg)  
FIGURE 19.8  (a) Cutoff  and (b) parting.  

a   cutoff operation that distinguish it from a conventional shearing operation are  (1) the cut edges are not necessarily straight, and (2) the blanks can be nested on the  strip in such a way that scrap is avoided.  

Parting  involves cutting a sheet-metal strip by a punch with two cutting edges  that match the opposite sides of the blank, as shown in Figure 19.8(b). This might be  required because the part outline has an irregular shape that precludes perfect nest- ing of the blanks on the strip. Parting is less efﬁ  cient than cutoff in the sense that it  results in some wasted material.  

Slotting, Perforating, and Notching  Slotting is the term sometimes used for a  punching operation that cuts out an elongated or rectangular hole, as pictured in  Figure 19.9(a).  Perforating  involves the simultaneous punching of a pattern of holes  in sheet metal, as in Figure 19.9(b). The hole pattern is usually for decorative pur- poses, or to allow passage of light, gas, or ﬂ  uid.  

To obtain the desired outline of a blank, portions of the sheet metal are often  removed by notching and seminotching.  Notching  involves cutting out a portion of  metal from the side of the sheet or strip.  Seminotching  removes a portion of metal  from the interior of the sheet. These operations are depicted in Figure 19.9(c). Semi- notching might seem to the reader to be the same as a punching or slotting opera- tion. The difference is that the metal removed by seminotching creates part of the  blank outline, while punching and slotting create holes in the blank.  

![](images/51a6112bbc72b9dd7e9b1da41844c72e04514aa8533da553f2f024a8fb423112.jpg)  
FIGURE 19.9  (a) Slotting, (b) perforating, (c) notching and seminotching. Symbol  v  indicates motion of strip.  

![](images/55edf53480e4204c89f59656d5b91a579f39c9071f29f202415292b593337ee1.jpg)  
FIGURE 19.10  (a) Shaving, and (b) ﬁ  ne  blanking. Symbols:  $V=$   motion of punch, $F_{h}=$   blank holding force.  

Trimming, Shaving, and Fine Blanking  Trimming is a cutting operation per- formed on a formed part to remove excess metal and establish size. The term has  the same basic meaning here as in forging (Section 18.4). A typical example in sheet  metalwork is trimming the upper portion of a deep drawn cup to leave the desired  dimensions on the cup.  

Shaving  is a shearing operation performed with very small clearance to obtain  accurate dimensions and cut edges that are smooth and straight, as pictured in Fig- ure 19.10(a). Shaving is typically performed as a secondary or ﬁ  nishing operation on  parts that have been previously cut.  

Fine blanking  is a shearing operation used to blank sheet-metal parts with close  tolerances and smooth, straight edges in one step, as illustrated in Figure 19.10(b).  At the start of the cycle, a pressure pad with a V-shaped projection applies a holding  force $F_{h}$  against the work adjacent to the punch in order to compress the metal and  prevent distortion. The punch then descends with a slower-than-normal velocity and  smaller clearances to provide the desired dimensions and cut edges. The process is  usually reserved for relatively small stock thicknesses.  

#  Bending Operations  

Bending in sheet-metal work is deﬁ  ned as the straining of the metal around a straight  axis, as in Figure 19.11. During the bending operation, the metal on the inside of the neu- tral plane is compressed, while the metal on the outside of the neutral plane is stretched.  These strain conditions can be seen in Figure 19.11(b). The metal is plastically deformed  

![](images/e6d282ae7638645ca0e6f9201de44b74e34ceca951460e1dc376bcde28fb78fa.jpg)  
FIGURE 19.11  (a) Bending of sheet metal;  (b) both compression and  tensile elongation of the  metal occur in bending.  

![](images/34fb901bb0713f6d61aa45b621a430d671f57a50e31d84321921626000409846.jpg)  
FIGURE 19.12  Two common bending methods: (a) V-bending and (b) edge bending; (1) before and (2) after bending.  Symbols: $V=$  motion, $F\!=$  applied bending force,  $F_{h}=$  blank  

so that the bend takes a permanent set upon removal of the stresses that caused it.  Bending produces little or no change in the thickness of the sheet metal.  

# 19.2.1  V-BENDING AND EDGE BENDING  

Bending operations are performed using punch and die tooling. The two common  bending methods and associated tooling are V-bending, performed with a V-die;  and edge bending, performed with a wiping die. These methods are illustrated in  Figure 19.12.  

In  V-bending , the sheet metal is bent between a V-shaped punch and die. Included  angles ranging from very obtuse to very acute can be made with V-dies. V-bending is  generally used for low-production operations. It is often performed on a press brake  (Section 19.5.2), and the associated V-dies are relatively simple and inexpensive.  

Edge bending  involves cantilever loading of the sheet metal. A pressure pad is  used to apply a force $F_{h}$  to hold the base of the part against the die, while the punch  forces the part to yield and bend over the edge of the die. In the setup shown in  Figure 19.12(b), edge bending is limited to bends of  $90^{\circ}$  or less. More complicated  wiping dies can be designed for bend angles greater than $90^{\circ}$ . Because of the pres- sure pad, wiping dies are more complicated and costly than V-dies and are generally  used for high-production work.  

# 19.2.2  ENGINEERING ANALYSIS OF BENDING  

Some of the important terms in sheet-metal bending are identiﬁ  ed in Figure 19.11.  The metal of thickness $t$  is bent through an angle called the bend angle $\alpha$ . This results  in a sheet-metal part with an included angle $\alpha^{\prime}$ , where  $\alpha\,+\,\alpha^{\prime}\,=\,180^{\circ}$ . The bend ra- dius $R$  is normally speciﬁ  ed on the inside of the part, rather than at the neutral axis,  and is determined by the radius on the tooling used to perform the operation. The  bend is made over the width of the workpiece $w$ .  

Bend Allowance  If the bend radius is small relative to stock thickness, the metal  tends to stretch during bending. It is important to be able to estimate the amount  of stretching that occurs, if any, so that the ﬁ  nal part length will match the speciﬁ  ed  dimension. The problem is to determine the length of the neutral axis before bend- ing to account for stretching of the ﬁ  nal bent section. This length is called the  bend  allowance , and it can be estimated as follows:  

$$
A_{b}=2\pi\frac{\alpha}{360}(R+K_{b a}t)
$$
 )  

where  $A_{b}=$  bend allowance, mm (in);  $\alpha\,=$  bend angle, degrees;  $R\,=$ bend radius,  mm (in); $t=$  stock thickness, mm (in); and  $K_{b a}$  is factor to estimate stretching. The  following design values are recommended for $K_{b a}$  [3]: if $R<\!2t$ , $K_{b a}=0.33$ ; and if $R\ge$   2 t, $K_{b a}=0.50$ . The values of  $K_{b a}$  predict that stretching occurs only if bend radius is  small relative to sheet thickness.  

Springback  When the bending pressure is removed at the end of the deforma- tion operation, elastic energy remains in the bent part, causing it to recover par- tially toward its original shape. This elastic recovery is called  springback , deﬁ  ned  as the increase in included angle of the bent part relative to the included angle of  the forming tool after the tool is removed. This is illustrated in Figure 19.13 and is  expressed:  

$$
S B=\frac{\alpha^{\prime}-\alpha_{\;b}^{\prime}}{\alpha_{\;b}^{\prime}}
$$  

where  $S B\,=$  springback;  $\alpha^{\prime}\,=$  included angle of the sheet-metal part, degrees; and  $\alpha_{\,\,b}^{\prime}=$  included angle of the bending tool, degrees. Although not as obvious, an in- crease in the bend radius also occurs due to elastic recovery. The amount of spring- back increases with modulus of elasticity $E$  and yield strength  $Y$ of the work metal.  

Compensation for springback can be accomplished by several methods. Two com- mon methods are overbending and bottoming. In  overbending , the punch angle and  radius are fabricated slightly smaller than the speciﬁ  ed angle on the ﬁ  nal part so that  the sheet metal springs back to the desired value.  Bottoming  involves squeezing the  part at the end of the stroke, thus plastically deforming it in the bend region.  

![](images/1fcc2be727d559358eef4e16dc6b943ede3ae5d74954cef3ba03ab9b235dcb38.jpg)  
FIGURE 19.13  Springback in bending shows itself as a decrease in bend angle and an  increase in bend radius: (1) during the operation, the work is forced to take the radius  $R_{t}$  and included angle $\alpha_{\,\,b}^{\prime}=$  determined by the bending tool (punch in $\vee$ -bending); (2) after  the punch is removed, the work springs back to radius $R$ and included angle $\alpha^{\prime}$ . Symbol:  $F\!=$  applied bending force.  

![](images/2a4453c86ecdc549a449b4c30becf2d1d1827807150dbe9169b1a13245e38ee9.jpg)  
FIGURE 19.14  Die opening  dimension  D : (a) V-die, (b) wiping die.  

Bending Force  The force required to perform bending depends on the geometry  of the punch-and-die and the strength, thickness, and length of the sheet metal. The  maximum bending force can be estimated by means of the following equation:  

$$
F={\frac{K_{b f}\left(T S\right)w t^{2}}{D}}
$$  

where  $F=$  bending force,  $\mathbf{N}$  (lb);  $T S=$  tensile strength of the sheet metal, MPa  $\mathrm{(lb/in^{2})}$ ;  $w=$  width of part in the direction of the bend axis, mm (in);  $t=$  stock  thickness, mm (in); and  $D\;=\;$  die opening dimension as deﬁ  ned in Figure 19.14,  $\mathrm{mm}$  (in). Equation (19.8) is based on bending of a simple beam in mechanics, and  $K_{b f}$  is a constant that accounts for differences encountered in an actual bending  process. Its value depends on type of bending: for V-bending, $K_{b f}=1.33$ ; and for  edge bending, $K_{b f}=0.33$ .  

# Example 19.2  Sheet-metal  bending  

A sheet-metal blank is to be bent as shown in Figure 19.15. The metal has a  modulus of elasticity $=205$  (10 3 ) MPa, yield strength $=275\,\mathrm{MPa}$ , and tensile  strength $=450\:\mathrm{MPa}$ . Determine (a) the starting blank size and (b) the bending  force if a V-die is used with a die opening dimension $=25\:\mathrm{mm}$ .  

Solution:  (a) The starting blank $=44.5\:\mathrm{mm}$  wide. Its length $=38+A_{b}+25$   (mm). For the included angle $\alpha^{\prime}=120^{\circ}$ , the bend angle  $\alpha=60^{\circ}$ . The value of  $K_{b a}$  in Equation  $(19.6)=0.33$  since $R/t=4.75/3.2=1.48$  (less than 2.0).  

$$
A_{b}=2\pi\frac{60}{360}(4.75+0.33\times3.2)=6.08\:\mathrm{mm}
$$  

Length of the blank is therefore $38+6.08+25=\bf{69.08\mm}$ .  

(b) Force is obtained from Equation (19.8) using $K_{b f}=1.33$ .  

$$
F=\frac{1.33(450)(44.5)(3.2)^{2}}{25}{=}\,{\bf10,}909\mathrm{\;N}
$$  

![](images/777d391a52e719bb6e9370d2a531b5b19ba04b79c4b51d9b206f0c1d1c2ddddc.jpg)  
FIGURE 19.15  Sheet-metal  part of Example 19.2 (dimensions  in mm).  

![](images/7bbca4e6c97b6e7cc724cb0281d302be6632215e9a916d8195cfe09ff8dea06a.jpg)  

![](images/1d9c90cafe6018a600ec5eabe16788bb229466811ca94e09e8ab9374a79bd825.jpg)  
FIGURE 19.16  Flanging: (a) straight ﬂ  anging, (b) stretch ﬂ  anging, and (c) shrink ﬂ  anging.  

# 19.2.3 OTHER BENDING AND FORMING OPERATIONS  

Some sheet-metal operations involve bending over a curved axis rather than a  straight axis, or they have other features that differentiate them from the bending  operations described above.  

Flanging, Hemming, Seaming, and Curling  Flanging is a bending operation in  which the edge of a sheet-metal part is bent at a $90^{\circ}$  angle (usually) to form a rim or  ﬂ  ange. It is often used to strengthen or stiffen sheet metal. The ﬂ  ange can be formed  over a straight bend axis, as illustrated in Figure 19.16(a), or it can involve some  stretching or shrinking of the metal, as in (b) and (c).  

Hemming  involves bending the edge of the sheet over on itself, in more than one  bending step. This is often done to eliminate the sharp edge on the piece, to increase  stiffness, and to improve appearance.  Seaming  is a related operation in which two  sheet-metal edges are assembled. Hemming and seaming are illustrated in Figure  19.17(a) and (b).  

Curling , also called  beading , forms the edges of the part into a roll or curl, as in  Figure 19.17(c). As in hemming, it is done for purposes of safety, strength, and aes- thetics. Examples of products in which curling is used include hinges, pots and pans,  and pocket-watch cases. These examples show that curling can be performed over  straight or curved bend axes.  

Miscellaneous Bending Operations  Various other bending operations are de- picted in Figure 19.18 to illustrate the variety of shapes that can be bent. Most of  these operations are performed in relatively simple dies similar to V-dies.  

![](images/81c0d20ac2bc84f90dcb7527441560b3d055b751dabf131057e8de75a93ed9cb.jpg)  
FIGURE 19.17  (a) Hemming, (b) seaming, and (c) curling.  

![](images/65d620324bb43e85c56ba30c501f2a05feb525a63740a506d25062d241930ea5.jpg)  
FIGURE 19.18  Miscellaneous bending operations: (a) channel bending, (b) U-bending,  (c) air bending, (d) offset bending, (e) corrugating, and (f) tube forming. Symbol: $F\!=$   applied force.  

Drawing is a sheet-metal-forming operation used to make cup-shaped, box-shaped,  or other complex-curved and concave parts. It is performed by placing a piece of  sheet metal over a die cavity and then pushing the metal into the opening with a  punch, as in Figure 19.19. The blank must usually be held down ﬂ  at against the die by  a blankholder. Common parts made by drawing include beverage cans, ammunition  shells, sinks, cooking pots, and automobile body panels.  

# 19.3.1  MECHANICS OF DRAWING  

Drawing of a cup-shaped part is the basic drawing operation, with dimensions and  parameters as pictured in Figure 19.19. A blank of diameter $D_{b}$  is drawn into a die cav- ity by means of a punch with diameter $D_{p}.$  The punch and die must have corner radii,  given by $R_{p}$  and $R_{d}$ . If the punch and die were to have sharp corners ( ${\cal R}_{p}$  and $R_{d}=0$ ),  a hole-punching operation (and not a very good one) would be accomplished rather  than a drawing operation. The sides of the punch and die are separated by a clearance $c$ . This clearance in drawing is about $10\%$  greater than the stock thickness:  

![](images/d79001ce1fdc5f8b6d4afd580f3c2aa393c35e1da1b49e5db48fca6d8a1c158a.jpg)  
FIGURE 19.19  (a) Drawing of a cup- shaped part: (1) start of  operation before punch  contacts work, and  (2) near end of stroke;  and (b) corresponding  work part: (1) starting  blank, and (2) drawn  part. Symbols:  $c=$   clearance, $D_{b}=$  blank  diameter, $D_{p}=$  punch  diameter, $R_{d}^{'}=$  die  corner radius, $R_{p_{\ast}}\mathrm{=}$   punch corner radius,  $F\!=$  drawing force,  $F_{h}=$  holding force.  

The punch applies a downward force $F$  to accomplish the deformation of the metal,  and a downward holding force  $F_{h}$  is applied by the blankholder, as shown in the  sketch.  

As the punch proceeds downward toward its ﬁ  nal bottom position, the work ex- periences a complex sequence of stresses and strains as it is gradually formed into  the shape deﬁ  ned by the punch and die cavity. The stages in the deformation process  are illustrated in Figure 19.20. As the punch ﬁ  rst begins to push into the work, the  metal is subjected to a  bending  operation. The sheet is simply bent over the corner  of the punch and the corner of the die, as in Figure 19.20(2). The outside perimeter  of the blank moves in toward the center in this ﬁ  rst stage, but only slightly.  

As the punch moves further down, a  straightening  action occurs in the metal that  was previously bent over the die radius, as in Figure 19.20(3). The metal at the bot- tom of the cup, as well as along the punch radius, has been moved downward with  the punch, but the metal that was bent over the die radius must now be straightened  in order to be pulled into the clearance to form the wall of the cylinder. At the same  time, more metal must be added to replace that being used in the cylinder wall. This  new metal comes from the outside edge of the blank. The metal in the outer portions  of the blank is pulled or  drawn  toward the die opening to resupply the previously  bent and straightened metal now forming the cylinder wall. This type of metal ﬂ  ow  through a constricted space gives the drawing process its name.  

During this stage of the process, friction and compression play important roles in  the ﬂ  ange of the blank. In order for the material in the ﬂ  ange to move toward the  die opening,  friction  between the sheet metal and the surfaces of the blankholder  and the die must be overcome. Initially, static friction is involved until the metal  starts to slide; then, after metal ﬂ  ow begins, dynamic friction governs the process.  

![](images/5e1bd3a41b7f07a0933542fc1979ab7c72b8da52ec368acdf9549c11b20225b7.jpg)  
FIGURE 19.20  Stages in deformation of the work in deep drawing: (1) punch just before contact with work, (2) bending,  (3) straightening, (4) friction and compression, and (5) ﬁ  nal cup shape showing effects of thinning in the cup walls.  Symbols: $V=$  motion of punch, $F\!=$  punch force, $F_{h}=$  blankholder force.  

The   magnitude of the holding force applied by the blankholder, as well as the fric- tion conditions at the two interfaces, are determining factors in the success of this as- pect of the drawing operation. Lubricants or drawing compounds are generally used  to reduce friction forces. In addition to friction,  compression  is also occurring in the  outer edge of the blank. As the metal in this portion of the blank is drawn toward the  center, the outer perimeter becomes smaller. Because the volume of metal remains  constant, the metal is squeezed and becomes thicker as the perimeter is reduced.  This often results in wrinkling of the remaining ﬂ  ange of the blank, especially when  thin sheet metal is drawn, or when the blankholder force is too low. It is a condition  which cannot be corrected once it has occurred. The friction and compression effects  are illustrated in Figure 19.20(4).  

The holding force applied by the blankholder is now seen to be a critical factor  in deep drawing. If it is too small, wrinkling occurs. If it is too large, it prevents the  metal from ﬂ  owing properly toward the die cavity, resulting in stretching and pos- sible tearing of the sheet metal. Determining the proper holding force involves a  delicate balance between these opposing factors.  

Progressive downward motion of the punch results in a continuation of the metal  ﬂ  ow caused by drawing and compression. In addition, some  thinning  of the cylinder  wall occurs, as in Figure 19.20(5). The force being applied by the punch is opposed  by the metal in the form of deformation and friction in the operation. A portion of  the deformation involves stretching and thinning of the metal as it is pulled over the  edge of the die opening. Up to $25\%$  thinning of the side wall may occur in a success- ful drawing operation, mostly near the base of the cup.  

# 19.3.2  ENGINEERING ANALYSIS OF DRAWING  

It is important to assess the limitations on the amount of drawing that can be accom- plished. This is often guided by simple measures that can be readily calculated for a  given operation. In addition, drawing force and holding force are important process  variables. Finally, the starting blank size must be determined.  

Measures of Drawing  One of the measures of the severity of a deep drawing op- eration is the  drawing ratio $D R$ .  This is most easily deﬁ  ned for a cylindrical shape as  the ratio of blank diameter  $D_{b}$  to punch diameter  $D_{p}$ .  In equation form,  

$$
D R=\frac{D_{b}}{D_{p}}
$$  

The drawing ratio provides an indication, albeit a crude one, of the severity of a  given drawing operation. The greater the ratio, the more severe the operation. An  approximate upper limit on the drawing ratio is a value of 2.0. The actual limiting  value for a given operation depends on punch and die corner radii ( ${\cal R}_{p}$  and $R_{d,}$ ), fric- tion conditions, depth of draw, and characteristics of the sheet metal (e.g., ductility,  degree of directionality of strength properties in the metal).  

Another way to characterize a given drawing operation is by the  reduction   $r$ ,  where  

$$
r=\frac{D_{b}-D_{p}}{D_{b}}
$$  

It is very closely related to drawing ratio. Consistent with the previous limit on  $D R$ ( $(D R=2.0\$ ), the value of reduction $r$  should be less than 0.50.  

A third measure in deep drawing is the  thickness-to-diameter ratio   $t/D_{b}$  (thick- ness of the starting blank $t$  divided by the blank diameter $D_{b}$ ). Often expressed as  a percent, it is desirable for the  $\mathit{t}/D_{b}$  ratio to be greater than  $1\%$ . As  $\mathit{t}/D_{b}$  decreases,  tendency for wrinkling (Section 19.3.4) increases.  

In cases where these limits on drawing ratio, reduction, and  $\mathit{t}/D_{b}$  ratio are exceeded  by the design of the drawn part, the blank must be drawn in two or more steps, some- times with annealing between the steps.  

# Example 19.3  Cup drawing  

A drawing operation is used to form a cylindrical cup with inside diameter $=$ $75\,\mathrm{mm}$  and height $=50\:\mathrm{mm}$ . The starting blank size $=138\,\mathrm{mm}$  and the stock  thickness $=2.4\:\mathrm{mm}$ . Based on these data, is the operation feasible?  

Solution:  To assess feasibility, the drawing ratio, reduction, and thickness-to- diameter ratio is determined.  

$$
\begin{array}{c}{{D R=138/75=1.84}}\\ {{r=(138-75)/138=0.4565=45.65\%}}\\ {{t/D_{b}=2.4/138=0.017=1.7\%}}\end{array}
$$  

According to these measures, the drawing operation is feasible. The draw- ing ratio is less than 2.0, the reduction is less than $50\%$ , and the $t/D_{b}$  ratio is  greater than $1\%$ . These are general guidelines frequently used to indicate  technical feasibility.  

Forces  The  drawing force  required to perform a given operation can be estimated  roughly by the formula:  

$$
F=\pi D_{p}t\;(T S)\biggl(\frac{D_{b}}{D_{p}}-0.7\biggr)
$$  

where $F=$  drawing force, $\mathbf{N}\left(\mathbf{lb}\right)\!;t=$  original blank thickness, mm (in);  $T S=$  tensile  strength, MPa  $\left(1\mathbf{b}/\mathrm{in}^{2}\right)$ ; and  $D_{b}$  and  $D_{p}$  are the starting blank diameter and punch  diameter, respectively, mm (in). The constant 0.7 is a correction factor to account for  friction. Equation (19.12) estimates the maximum force in the operation. The draw- ing force varies throughout the downward movement of the punch, usually reaching  its maximum value at about one-third the length of the punch stroke.  

The  holding force  is an important factor in a drawing operation. As a rough  approximation, the holding pressure can be set at a value  $\,=\,0.015$  of the yield  strength of the sheet metal [9]. This value is then multiplied by that portion of the  starting area of the blank that is to be held by the blankholder. In equation form,  

$$
F_{h}=0.015Y\pi\{D_{b}^{2}-(D_{p}+2.2t+2R_{d})^{2}\}
$$
 }  

where  $F_{h}=$  holding force in drawing,  $\mathbf{N}$  (lb);  $Y=$  yield strength of the sheet metal,  MPa  $\mathrm{(lb/in^{2})}$ ); $t=$  starting stock thickness, mm (in);  $R_{d}=$  die corner radius, mm (in);  and the other terms have been previously deﬁ  ned. The holding force is usually about  one-third the drawing force [10].  

# Example 19.4  Forces in deep  

For the drawing operation of Example 19.3, determine (a) drawing force and  (b) holding force, given that the tensile strength of the sheet metal (low-carbon  steel) $=300$  MPa and yield strength $=175$  MPa. The die corner radius  $=$   $6\,\mathrm{mm}$ .  

Solution:  (a) Maximum drawing force is given by Equation (19.12):  

$$
F=\pi(75)(2.4)(300)\left({\frac{138}{75}}-0.7\right)=193,396\;\mathrm{N}
$$  

(b) Holding force is estimated by Equation (19.13): $F_{h}=0.015(175)\,p(138^{2}-(75+2.2\times2.4+2\times6)^{2})=\mathbf{86.824}\,\mathbf{N}$  

Blank Size Determination  For the ﬁ  nal dimensions to be achieved on the cylin- drical drawn shape, the correct starting blank diameter is needed. It must be large  enough to supply sufﬁ  cient metal to complete the cup. Yet if there is too much material,  unnecessary waste will result. For drawn shapes other than cylindrical cups, the same  problem of estimating the starting blank size exists, only the shape of the blank may  be other than round.  

The following is a reasonable method for estimating the starting blank diameter  in a deep drawing operation that produces a round part (e.g., cylindrical cup and  more complex shapes so long as they are axisymmetric). Because the volume of the  ﬁ  nal product is the same as that of the starting sheet-metal blank, then the blank  diameter can be calculated by setting the initial blank volume equal to the ﬁ  nal  volume of the product and solving for diameter $D_{b}$ . To facilitate the calculation, it is  often assumed that negligible thinning of the part wall occurs.  

# 19.3.3 OTHER DRAWING OPERATIONS  

The discussion has focused on a conventional cup-drawing operation that produces  a simple cylindrical shape in a single step and uses a blankholder to facilitate the  process. Some of the variations of this basic operation are considered in this section.  

Redrawing  If the shape change required by the part design is too severe (drawing  ratio is too high), complete forming of the part may require more than one drawing  step. The second drawing step, and any further drawing steps if needed, are referred  to as  redrawing . A redrawing operation is illustrated in Figure 19.21.
