Repository: Zdong104/ManufacturtingQA

# ManufacturtingQA




Updtaes: 
1. Dataset cleaning in order
2. Tested on section 124

TODO： 
1. Test Normal Rag
2. Test on 多选题

File: BookData/all_documents/sec21.txt (part 1 of 3)
# Machining  Operations and  Machine Tools  

# Chapter Contents  

21.1 Machining and Part Geometry  

21.2 Turning and Related Operations  

21.2.1 Cutting Conditions in Turning 21.2.2 Operations Related to Turning 21.2.3 The Engine Lathe 21.2.4 Other Lathes and Turning  Machines 21.2.5 Boring Machines  

21.3 Drilling and Related Operations  

21.3.1 Cutting Conditions in Drilling 21.3.2 Operations Related to Drilling 21.3.3 Drill Presses  

# 21.4 Milling  

21.4.1 Types of Milling Operations 21.4.2 Cutting Conditions in Milling 21.4.3 Milling Machines  

21.5 Machining Centers and Turning Centers  

21.6 Other Machining Operations  

21.6.1 Shaping and Planing 21.6.2 Broaching 21.6.3 Sawing  

Machining is the most versatile and accurate of all  manufacturing processes in its capability to produce  a diversity of part geometries and geometric features.  Casting can also produce a variety of shapes, but it  lacks the precision and accuracy of machining. This  chapter describes the important machining operations  and the machine tools used to perform them. Historical  Note 21.1 provides a brief narrative of the develop- ment of machine tool technology.  

# 21.1 21.1  

# Machining and Part  Geometry  

Machined parts can be classiﬁ  ed as rotational or non- rotational (Figure 21.1). A  rotational  work part has a  cylindrical or disk-like shape. The characteristic opera- tion that produces this geometry is one in which a cut- ting tool removes material from a rotating work part.  Examples include turning and boring. Drilling is closely  related except that an internal cylindrical shape is created  and the tool rotates (rather than the work) in most drill- ing operations. A  nonrotational  (also called  prismatic )  work part is block-like or plate-like, as in Figure 21.1(b).  This geometry is achieved by linear motions of the work  part, combined with either rotating or linear tool motions.  Operations in this category include milling, shaping, plan- ing, and sawing.  

21.7 Machining Operations for Special  Geometries  

21.7.1 Screw Threads 21.7.2 Gears  

21.8 High-Speed Machining  

![](images/31bd90fbe4700980dc92da8a7ae1a817d6c11784793f09e1e5ba406144dccdba.jpg)  
FIGURE 21.1  Machined parts are classiﬁ  ed as (a) rotational, or (b) nonrotational, shown here by block and ﬂ  at parts.  

# Historical Note 21.1  Machine tool technology  

Material removal as a means of making things dates  back to prehistoric times, when man learned to carve  wood and chip stones to make hunting and farming  implements. There is archaeological evidence that  the ancient Egyptians used a rotating bowstring  mechanism to drill holes.  

Development of modern machine tools is closely  related to the Industrial Revolution. When James Watt  designed his steam engine in England around 1763,  one of the technical problems he faced was to make  the bore of the cylinder sufﬁ  ciently accurate to prevent  steam from escaping around the piston. John  Wilkinson  built a water-wheel powered  boring   machine  around  1775, which permitted Watt to build his steam engine.  This boring machine is often recognized as the ﬁ  rst  machine tool.  

Another Englishman, Henry Maudsley, developed  the ﬁ  rst  screw-cutting   lathe  around 1800. Although  the turning of wood had been accomplished for many  centuries, Maudsley’s machine added a mechanized  tool carriage with which feeding and threading opera- tions could be performed with much greater precision  than any means before.  

Eli Whitney is credited with developing the ﬁ  rst  milling   machine  in the United States around 1818.  Development of the  planer  and  shaper  occurred in  England between 1800 and 1835, in response to the  need to make components for the steam engine, tex- tile equipment, and other machines associated with  the Industrial Revolution.  The powered  drill   press  was  developed by James Nasmyth around 1846, which  permitted drilling of accurate holes in metal.  

Most of the conventional boring machines, lathes,  milling machines, planers, shapers, and drill presses  used today have the same basic designs as the early  versions developed during the last two centuries.  Modern machining centers—machine tools capable of  performing more than one type of cutting operation— were introduced in the late 1950s, after numerical con- trol had been developed (Historical Note 37 .1).  

Each machining operation produces a characteristic geometry due to two factors:  (1) the relative motions between the tool and the work part and (2) the shape of  the cutting tool. These operations that create part shape are classiﬁ  ed as generating  and forming. In  generating , the geometry of the work part is determined by the feed  trajectory of the cutting tool. The path followed by the tool during its feed motion is  imparted to the work surface in order to create shape. Examples of generating include  straight turning, taper turning, contour turning, peripheral milling, and proﬁ  le milling,  all illustrated in Figure 21.2. In each of these operations, material removal is accom- plished by the speed motion in the operation, but part shape is determined by the feed  motion. The feed trajectory may involve variations in depth or width of cut during the  operation. For example, in the contour turning and proﬁ  le milling operations shown  in the ﬁ  gure, the feed motion results in changes in depth and width, respectively, as  cutting proceeds.  

![](images/553c3d35915fbc963300efb85834502782a5e41420f82a9c7c6a2eb79dc2e47f.jpg)  
FIGURE 21.2  Generating shape in machining: (a) straight turning, (b) taper turning, (c) contour turning, (d) plain milling,  and (e) proﬁ  le milling.  

In  forming , the shape of the part is created by the geometry of the cutting tool.  In effect, the cutting edge of the tool has the reverse of the shape to be produced  on the part surface. Form turning, drilling, and broaching are examples of this  case. In these operations, illustrated in Figure 21.3, the shape of the cutting tool  is imparted to the work in order to create part geometry. The cutting conditions  in forming usually include the primary speed motion combined with a feeding  motion that is directed into the work. Depth of cut in this category of machining  usually refers to the ﬁ  nal penetration into the work after the feed motion has  been completed.  

Forming and generating are sometimes combined in one operation, as illustrated  in Figure 21.4 for thread cutting on a lathe and slotting on a milling machine. In  thread cutting, the pointed shape of the cutting tool determines the form of the  threads, but the large feed rate generates the threads. In slotting (also called slot  milling), the width of the cutter determines the width of the slot, but the feed motion  creates the slot.  

Machining is classiﬁ  ed as a secondary process. In general, secondary processes  follow basic processes, whose purpose is to establish the initial shape of a workpiece.  Examples of basic processes include casting, forging, and bar rolling (to produce rod  and bar stock). The shapes produced by these processes usually require reﬁ  nement  

![](images/4c6aedf71553be52e6c4834e97037ab7698bdd058db4174afd0c61d81fb0a841.jpg)  
FIGURE 21.3  Forming to create shape in machining: (a) form turning, (b) drilling, and (c) broaching.  

by secondary processes. Machining operations serve to transform the starting shapes  into the ﬁ  nal geometries speciﬁ  ed by the part designer. For example, bar stock is the  initial shape, but the ﬁ  nal geometry after a series of machining operations is a shaft.  The basic and secondary processes are described in more detail in Section 39.1.1 on  process planning.  

FIGURE 21.4  Combination of forming  and generating to create  shape: (a) thread cutting  on a lathe, and (b) slot  milling.  

![](images/d179fb2b3ebe02b00a2537e85f1de18b26640d54c84156c670bb7421f7b555e5.jpg)  

#  Turning and Related Operations  

Turning is a machining process in which a single-point tool removes material from  the surface of a rotating workpiece. The tool is fed linearly in a direction parallel to  the axis of rotation to generate a cylindrical geometry, as illustrated in Figures 21.2(a)  and 21.5. Single-point tools used in turning and other machining operations are dis- cussed in Section 22.3.1. Turning is traditionally carried out on a machine tool called  a  lathe , which provides power to turn the part at a given rotational speed and to feed  the tool at a speciﬁ  ed rate and depth of cut.  

# 21.2.1  CUTTING CONDITIONS IN TURNING  

The rotational speed in turning is related to the desired cutting speed at the surface  of the cylindrical workpiece by the equation  

$$
N=\frac{\nu}{\pi D_{o}}
$$  

where  $N=$  rotational speed, rev/min;  $\nu=$  cutting speed,  $\mathbf{m}/\mathbf{min}$  (ft/min); and  $D_{o}=$ original diameter of the part, m (ft).  

The turning operation reduces the diameter of the work from its original diameter  $D_{o}$ to a ﬁ  nal diameter $D_{f},$  as determined by the depth of cut  $d$ :  

$$
D_{f}=D_{o}-2d
$$  

The feed in turning is generally expressed in  $\mathrm{mm/rev}$  (in/rev). This feed can be  converted to a linear travel rate in mm/min  $(\mathrm{in}/\mathrm{min})$ ) by the formula  

$$
f_{r}=N f
$$  

where $f_{r}=$  feed rate, $\mathrm{mm/min}\,(\mathrm{in/min})$ ; and $f\!=$  feed, mm/rev (in/rev).  

![](images/bf19bfc596b579fba4802a349d7cfafb459f9e6c91637a068c4af34067f5d386.jpg)  
FIGURE 21.5  Turning operation.  

The time to machine from one end of a cylindrical work part to the other is given by  

$$
T_{m}={\frac{L}{f_{r}}}
$$  

where  $T_{m}=$  machining time, min; and $L=$ length of the cylindrical work part, mm (in).  A more direct computation of the machining time is provided by the following equation:  

$$
T_{m}=\frac{\pi D_{o}L}{f\nu}
$$  

where $D_{o}=$  work diameter, mm (in); $L=$  work part length, $\mathrm{mm}$  (in); $f\!=$  feed, mm/rev  $\mathrm{(in/rev)}$ ; and $\nu=$  cutting speed, $\mathrm{mm/min}\,(\mathrm{in/min})$ . As a practical matter, a small distance  is usually added to the work part length at the beginning and end of the piece to allow  for approach and overtravel of the tool. Thus, the duration of the feed motion past the  work will be longer than  $T_{m}$ .  

The volumetric rate of material removal can be most conveniently determined by  the following equation:  

$$
R_{M R}=\nu f d
$$  

where  $R_{\scriptscriptstyle M R}\,=$  material removal rate,  $\mathrm{mm}^{3}/\mathrm{min}\ (\mathrm{in}^{3}/\mathrm{min})$ . In using this equation, the  units for $f$  are expressed simply as mm (in), in effect neglecting the rotational character  of turning. Also, care must be exercised to ensure that the units for speed are consistent  with those for $f$  and $d$ .  

# Example 21.1  Machining time  in turning  

A turning operation is performed on a cylindrical work part whose diameter $=$   $120\,\mathrm{mm}$  and length $=450\,\mathrm{mm}$ . Cutting speed $=2.0\:\mathrm{m/s},$ , feed $=0.25\,\mathrm{mm/rev}$ , and  depth of cut $\cdot=2.2\:\mathrm{mm}$ . Determine (a) cutting time and (b) material removal rate.  

Solution:  (a) For consistency of units, cutting speed $\nu=2000\,\mathrm{mm/s}$ . Using  Equation (21.5),  

$$
T_{m}={\frac{\pi D_{o}L}{f\nu}}={\frac{\pi(120)(450)}{(2000)(0.25)}}=339.3\ \mathrm{s}=5.65\ \mathrm{min}
$$  

$\mathrm{(b)}\,R_{M R}=2000(0.25)(2.2)=1100\,\,{\mathrm{mm}}^{3}/{\mathrm{s}}$  

# 21.2.2  OPERATIONS RELATED TO TURNING  

A variety of other machining operations can be performed on a lathe in addition to  turning; these include the following, illustrated in Figure 21.6:  

(a)  Facing . The tool is fed radially into the rotating work on one end to create a ﬂ  at  surface on the end.

 (b)  Taper turning . Instead of feeding the tool parallel to the axis of rotation of the  work, the tool is fed at an angle, thus creating a tapered cylinder or conical shape.

 (c)  Contour turning . Instead of feeding the tool along a straight line parallel to  the axis of rotation as in turning, the tool follows a contour that is other than  straight, thus creating a contoured form in the turned part.  

![](images/e32d3d8a4f824977151f7138151dc9f96ccac6481aba40aca3f7f545f25afc23.jpg)  
FIGURE 21.6  Machining operations other than turning that are performed on a lathe: (a) facing, (b) taper turning,  (c) contour turning, (d) form turning, (e) chamfering, (f) cutoff, (g) threading, (h) boring, (i) drilling, and (j) knurling.  

(d)  Form turning . In this operation, sometimes called  forming , the tool has a shape  that is imparted to the work by plunging the tool radially into the work.

 (e)  Chamfering . The cutting edge of the tool is used to cut an angle on the corner  of the cylinder, forming a “chamfer.”

 (f)  Cutoff . The tool is fed radially into the rotating work at some location along  its length to cut off the end of the part. This operation is sometimes referred to  as  parting .

 (g)  Threading . A pointed tool is fed linearly across the outside surface of the rotat- ing work part in a direction parallel to the axis of rotation at a large effective  feed rate, thus creating threads in the cylinder. Methods of machining screw  threads are discussed in greater detail in Section 21.7.1.  

(h)  Boring . A single-point tool is fed linearly, parallel to the axis of rotation, on the  inside diameter of an existing hole in the part.

 (i)  Drilling . Drilling can be performed on a lathe by feeding the drill into the  rotating work along its axis.  Reaming  can be performed in a similar way.

 (j)  Knurling . This is not a machining operation because it does not involve cutting  of material. Instead, it is a metal forming operation used to produce a regular  cross-hatched pattern in the work surface.  

Most lathe operations use single-point tools. Turning, facing, taper turning, con- tour turning, chamfering, and boring are all performed with single-point tools. A  threading operation is accomplished using a single-point tool designed with a geom- etry that shapes the thread. Certain operations require tools other than single-point.  Form turning is performed with a specially designed tool called a form tool. The  proﬁ  le shape ground into the tool establishes the shape of the work part. A cutoff  tool is basically a form tool. Drilling is accomplished by a drill bit (Section 22.3.2).  Knurling is performed by a knurling tool, consisting of two hardened forming rolls,  each mounted between centers. The forming rolls have the desired knurling pattern  on their surfaces. To perform knurling, the tool is pressed against the rotating work  part with sufﬁ  cient pressure to impress the pattern onto the work surface.  

# 21.2.3  THE ENGINE LATHE  

The basic lathe used for turning and related operations is an  engine lathe . It is a versatile  machine tool, manually operated, and widely used in low and medium production. The  term  engine  dates from the time when these machines were driven by steam engines.  

Engine Lathe Technology   Figure 21.7 is a sketch of an engine lathe showing its  principal components. The  headstock  contains the drive unit to rotate the spindle,  which rotates the work. Opposite the headstock is the  tailstock , in which a center is  mounted to support the other end of the workpiece.  

![](images/ed595687bb3fd9a1f8cdb7606bcbb50d129aceac0f6d6ffb748563290d217d5e.jpg)  
FIGURE 21.7  Diagram  of an engine lathe,  indicating its principal  components.  

The cutting tool is held in a  tool post  fastened to the  cross-slide , which is assembled  to the  carriage . The carriage is designed to slide along the  ways  of the lathe in order  to feed the tool parallel to the axis of rotation. The ways are like tracks along which  the carriage rides, and they are made with great precision to achieve a high degree  of parallelism relative to the spindle axis. The ways are built into the  bed  of the lathe,  providing a rigid frame for the machine tool.  

The carriage is driven by a leadscrew that rotates at the proper speed to obtain the  desired feed rate. The cross-slide is designed to feed in a direction perpendicular to  the carriage movement. Thus, by moving the carriage, the tool can be fed parallel to  the work axis to perform straight turning; or by moving the cross-slide, the tool can  be fed radially into the work to perform facing, form turning, or cutoff operations.  

The conventional engine lathe and most other machines described in this section are  horizontal turning machines ; that is, the spindle axis is horizontal. This is appropriate  for the majority of turning jobs, in which the length is greater than the diameter. For  jobs in which the diameter is large relative to length and the work is heavy, it is more  convenient to orient the work so that it rotates about a vertical axis; these are  vertical  turning machines .  

The size of a lathe is designated by swing and maximum distance between centers.  The  swing  is the maximum work part diameter that can be rotated in the spindle,  determined as twice the distance between the centerline of the spindle and the  ways of the machine. The actual maximum size of a cylindrical workpiece that  can be accommodated on the lathe is smaller than the swing because the carriage  and cross-slide assembly are in the way. The  maximum distance between centers   indicates the maximum length of a workpiece that can be mounted between head- stock and tailstock centers. For example, a  $350~\mathrm{mm}\times1.2~\mathrm{m}$ ( $14~\mathrm{in}\times48$  in) lathe  designates that the swing is  $350~\mathrm{mm}$  (14 in) and the maximum distance between  centers is $1.2\:\mathrm{m}$  (48 in).  

Methods of Holding the Work in a Lathe   There are four common methods  used to hold work parts in turning. These workholding methods consist of various  mechanisms to grasp the work, center and support it in position along the spindle  axis, and rotate it. The methods, illustrated in Figure 21.8, are (a) mounting the work  between centers, (b) chuck, (c) collet, and (d) face plate.  

Holding the work  between centers  refers to the use of two centers, one in the head- stock and the other in the tailstock, as in Figure 21.8(a). This method is appropriate  for parts with large length-to-diameter ratios. At the headstock center, a device called  a  dog  is attached to the outside of the work and is used to drive the rotation from the  spindle. The tailstock center has a cone-shaped point which is inserted into a tapered  hole in the end of the work. The tailstock center is either a “live” center or a “dead”  center. A  live center  rotates in a bearing in the tailstock, so that there is no relative  rotation between the work and the live center, hence, no friction between the center  and the workpiece. In contrast, a  dead center  is ﬁ  xed to the tailstock, so that it does  not rotate; instead, the workpiece rotates about it. Because of friction and the heat  buildup that results, this setup is normally used at lower rotational speeds. The live  center can be used at higher speeds.  

The  chuck , Figure 21.8(b), is available in several designs, with three or four jaws to  grasp the cylindrical work part on its outside diameter. The jaws are often designed so  they can also grasp the inside diameter of a tubular part. A  self-centering  chuck has a  mechanism to move the jaws in or out simultaneously, thus centering the work at the  spindle axis. Other chucks allow independent operation of each jaw. Chucks can be  

![](images/b70c3fb4a6a665aa2589db2c81163af4d9be4549dc09d460f17d3ac83acdb3fc.jpg)  
FIGURE 21.8  Four workholding methods used in lathes: (a) mounting the work between centers using a dog,  (b) three-jaw chuck, (c) collet, and (d) faceplate for noncylindrical work parts.  

used with or without a tailstock center. For parts with low length-to-diameter ratios,  holding the part in the chuck in a cantilever fashion is usually sufﬁ  cient to withstand  the cutting forces. For long workbars, the tailstock center is needed for support.  

A  collet  consists of a tubular bushing with longitudinal slits running over half  its length and equally spaced around its circumference, as in Figure 21.8(c). The  inside diameter of the collet is used to hold cylindrical work such as barstock.  Owing to the slits, one end of the collet can be squeezed to reduce its diameter  and provide a secure grasping pressure against the work. Because there is a limit  to the reduction obtainable in a collet of any given diameter, these workholding  devices must be made in various sizes to match the particular work part size in  the operation.  

A  face plate , Figure 21.8(d), is a workholding device that fastens to the lathe spindle  and is used to grasp parts with irregular shapes. Because of their irregular shape, these  parts cannot be held by other workholding methods. The faceplate is therefore equipped  with the custom-designed clamps for the particular geometry of the part.  

# 21.2.4  OTHER LATHES AND TURNING MACHINES  

In addition to the engine lathe, other turning machines have been developed to satisfy  particular functions or to automate the turning process. Among these machines are  (1) toolroom lathe, (2) speed lathe, (3) turret lathe, (4) chucking machine, (5) auto- matic screw machine, and (6) numerically controlled lathe.  

The toolroom lathe and speed lathe are closely related to the engine lathe. The  toolroom lathe  is smaller and has a wider available range of speeds and feeds. It is  also built for higher accuracy, consistent with its purpose of fabricating components  for tools, ﬁ  xtures, and other high-precision devices.  

The  speed lathe  is simpler in construction than the engine lathe. It has no carriage  and cross-slide assembly, and therefore no leadscrew to drive the carriage. The cutting  tool is held by the operator using a rest attached to the lathe for support. The speeds  are higher on a speed lathe, but the number of speed settings is limited. Applications  of this machine type include wood turning, metal spinning (Section 19.6.3), and polish- ing operations (Section 24.2.4).  

A  turret lathe  is a manually operated lathe in which the tailstock is replaced  by a turret that holds up to six cutting tools. These tools can be rapidly brought  into action against the work one by one by indexing the turret. In addition, the  conventional tool post used on an engine lathe is replaced by a four-sided turret  that is capable of indexing up to four tools into position. Hence, because of the  capacity to quickly change from one cutting tool to the next, the turret lathe is  used for high-production work that requires a sequence of cuts to be made on  the part.  

As the name suggests, a  chucking machine  (nicknamed  chucker ) uses a chuck  in its spindle to hold the work part. The tailstock is absent on a chucker, so parts  cannot be mounted between centers. This restricts the use of a chucking machine  to short, light-weight parts. The setup and operation are similar to a turret lathe  except that the feeding actions of the cutting tools are controlled automatically  rather than by a human operator. The function of the operator is to load and  unload the parts.  

A  bar machine  is similar to a chucking machine except that a collet is used (instead  of a chuck), which permits long bar stock to be fed through the headstock into position.  At the end of each machining cycle, a cutoff operation separates the new part. The bar  stock is then indexed forward to present stock for the next part. Feeding the stock as  well as indexing and feeding the cutting tools is accomplished automatically. Owing to  its high level of automatic operation, it is often called an  automatic bar machine . One  of its important applications is in the production of screws and similar small hardware  items; the name  automatic screw machine  is frequently used for machines used in  these applications.  

Bar machines can be classiﬁ  ed as single spindle or multiple spindle. A  single spindle  bar machine  has one spindle that normally allows only one cutting tool to be used at a  time on the single work part being machined. Thus, while each tool is cutting the work,  the other tools are idle. (Turret lathes and chucking machines are also limited by this  sequential, rather than simultaneous, tool operation). To increase cutting tool utiliza- tion and production rate,  multiple spindle bar machines  are available. These machines  have more than one spindle, so multiple parts are machined simultaneously by multiple  tools. For example, a six-spindle automatic bar machine works on six parts at a time,  as in Figure 21.9. At the end of each machining cycle, the spindles (including collets  and workbars) are indexed (rotated) to the next position. In the illustration, each part  is cut sequentially by ﬁ  ve sets of cutting tools, which takes six cycles (position 1 is for  advancing the bar stock to a “stop”). With this arrangement, a part is completed at the  end of each cycle. As a result, a six-spindle automatic screw machine has a very high  production rate.  

The sequencing and actuation of the motions on screw machines and chucking  machines have traditionally been controlled by cams and other mechanical devices.  

![](images/d0f2d659fef776bbbe39a27601bb6e44345dd6b063f8f4979b25b2f290f9ecc5.jpg)  
FIGURE 21.9  (a) Type of part produced on a six-spindle automatic bar machine; and (b) sequence of operations  to produce the part: (1) feed stock to stop, (2) turn main diameter, (3) form second diameter and spotface, (4) drill,  (5) chamfer, and (6) cutoff.  

The modern form of control is  computer numerical control  (CNC), in which the  machine tool operations are controlled by a “program of instructions” consisting  of alphanumeric code (Section 37.3). CNC provides a more sophisticated and ver- satile means of control than mechanical devices. CNC has led to the development  of machine tools capable of more complex machining cycles and part geometries,  and a higher level of automated operation than conventional screw machines and  chucking machines. The CNC lathe is an example of these machines in turning. It  is especially useful for contour turning operations and close tolerance work. Today,  automatic chuckers and bar machines are implemented by CNC.  

# 21.2.5  BORING MACHINES  

Boring is similar to turning. It uses a single-point tool against a rotating work part.  The difference is that boring is performed on the inside diameter of an existing hole  rather than the outside diameter of an existing cylinder. In effect, boring is an inter- nal turning operation. Machine tools used to perform boring operations are called  boring machines  (also  boring mills ). One might expect that boring machines would  have features in common with turning machines; indeed, as previously indicated,  lathes are sometimes used to accomplish boring.  

Boring mills can be horizontal or vertical. The designation refers to the orienta- tion of the axis of rotation of the machine spindle or work part. In a  horizontal  boring  operation, the setup can be arranged in either of two ways. The ﬁ  rst setup is  one in which the work is ﬁ  xtured to a rotating spindle, and the tool is attached to  a cantilevered boring bar that feeds into the work, as illustrated in Figure 21.10(a).  

![](images/1f9e6213c536df5b5a5033c5824609b8acebf441642711a8c828f1ee9fe6f8ae.jpg)  
FIGURE 21.10  Two forms of horizontal boring: (a) boring bar is fed into a rotating work part, and (b) work is fed past  a rotating boring bar.  

The boring bar in this setup must be very stiff to avoid deﬂ  ection and vibration  during cutting. To achieve high stiffness, boring bars are often made of cemented  carbide, whose modulus of elasticity approaches  $620\times10^{3}$  MPa  $(90\times10^{6}\;\mathrm{lb/in^{2}})$ .  Figure 21.11 shows a carbide boring bar.  

The second possible setup is one in which the tool is mounted to a boring bar,  and the boring bar is supported and rotated between centers. The work is fastened  to a feeding mechanism that feeds it past the tool. This setup, Figure 21.10(b), can be  used to perform a boring operation on a conventional engine lathe.  

![](images/b2036ab3822dfef30aa4bf975b841aba5ece6e7f3f24401bd5cf6aa360b77db9.jpg)  
FIGURE 21.11  Boring  bar made of cemented  carbide (WC–Co)  that uses indexable  cemented carbide  inserts. (Courtesy of  Kennametal Inc.)  

![](images/dfebbf21ce4632ccc1fb85e25cb4d79dc91502ee78d338ea28a4eb1c38edca79.jpg)  
FIGURE 21.12  A vertical boring  mill.  

A  vertical boring machine  is used for large, heavy work parts with large diameters;  usually the work part diameter is greater than its length. As in Figure 21.12, the part  is clamped to a worktable that rotates relative to the machine base. Worktables up to  40 ft in diameter are available. The typical boring machine can position and feed  several cutting tools simultaneously. The tools are mounted on tool heads that can  be fed horizontally and vertically relative to the worktable. One or two heads are  mounted on a horizontal cross-rail assembled to the machine tool housing above  the worktable. The cutting tools mounted above the work can be used for facing and  boring. In addition to the tools on the cross-rail, one or two additional tool heads  can be mounted on the side columns of the housing to enable turning on the outside  diameter of the work.  

The tool heads used on a vertical boring machine often include turrets to accom- modate several cutting tools. This results in a loss of distinction between this machine  and a  vertical turret lathe . Some machine tool builders make the distinction that the  vertical turret lathe is used for work diameters up to $2.5\,\mathrm{m}$  (100 in), while the vertical  boring mill is used for larger diameters [7]. Also, vertical boring mills are often applied  to one-of-a-kind jobs, while vertical turret lathes are used for batch production.  

#  Drilling and Related Operations  

Drilling, Figure 21.3(b), is a machining operation used to create a round hole in a  work part. This contrasts with boring, which can only be used to enlarge an existing  hole. Most drilling operations are performed using a rotating cylindrical tool that has  two cutting edges on its working end. The tool is called a  drill  or  drill bit , the most  common form of which is the twist drill (Section 22.3.2). The rotating drill feeds into  the stationary work part to form a hole whose diameter is equal to the drill diameter.  Drilling is customarily performed on a  drill press , although other machine tools also  perform this operation.  

# 21.3.1  CUTTING CONDITIONS IN DRILLING  

The cutting speed in a drilling operation is the surface speed at the outside diameter  of the drill. It is speciﬁ  ed in this way for convenience, even though nearly all of the  cutting is actually performed at lower speeds closer to the axis of rotation. To set the  desired cutting speed in drilling, it is necessary to determine the rotational speed of  the drill. Letting $N$  represent the spindle rev/min,  

$$
N={\frac{\nu}{\pi D}}
$$  

where  $\nu=$  cutting speed,  $\mathrm{mm/min}\,(\mathrm{in/min})$ ; and  $D=$  the drill diameter, mm (in). In  some drilling operations, the workpiece is rotated about a stationary tool, but the  same formula applies.  

Feed $f$  in drilling is speciﬁ  ed in mm/rev (in/rev). Recommended feeds are roughly  proportional to drill diameter; higher feeds are used with larger diameter drills. Since  there are (usually) two cutting edges at the drill point, the uncut chip thickness (chip  load) taken by each cutting edge is half the feed. Feed can be converted to feed rate  using the same equation as for turning:  

$$
f_{r}=N f
$$  

where $f_{r}=$  feed rate, $\mathrm{mm/min}\,(\mathrm{in/min})$ .  

Drilled holes are either through holes or blind holes, shown in Figure 21.13 with  a twist drill at the beginning of the operation. In  through holes , the drill exits the  opposite side of the work; in  blind holes , it does not. The machining time required  to drill a through hole can be determined by the following formula:  

$$
T_{m}=\frac{t+A}{f_{r}}
$$  

where  $T_{m}=$  machining (drilling) time, min;  $t=$  work thickness, mm (in); $f_{r}=$  feed  rate, $\mathrm{mm/min}\ (\mathrm{in/min})$ ; and  $A\,=$  an approach allowance that accounts for the drill  point angle, representing the distance the drill must feed into the work before reach- ing full diameter, Figure 21.13(a). This allowance is given by  

$$
A=0.5\,D\,\tan\left(90-{\frac{\theta}{2}}\right)
$$  

where  $A\,=$  approach allowance, mm (in); and  $\theta\,=\,\mathrm{drift}$  point angle,  % . In drilling a  through hole, the feed motion usually proceeds slightly beyond the opposite side of the  work, thus making the actual duration of the cut greater than  $T_{m}$  in Equation (21.9) by  a small amount.  

In a blind-hole, hole depth $d$  is deﬁ  ned as the distance from the work surface to  the depth of the full diameter, Figure 21.13(b). Thus, for a blind hole, machining time  is given by  

$$
T_{m}=\frac{d+A}{f_{r}}
$$  

where $A=$  the approach allowance by Equation (21.10).  

![](images/81cc015146b04f51a4bb9a741bbd14265c66d994baa22467b2265ae96cd38de4.jpg)  
FIGURE 21.13  Two  hole types: (a) through  hole and (b) blind hole.  

The rate of metal removal in drilling is determined as the product of the drill  cross-sectional area and the feed rate:  

$$
R_{M R}=\frac{\pi D^{2}\,f_{r}}{4}
$$  

This equation is valid only after the drill reaches full diameter and excludes the initial  approach of the drill into the work.  

# Example 21.2  Machining time  in drilling  

A drilling operation is performed to create a through hole on a steel plate that  is $15\:\mathrm{mm}$  thick. Cutting speed $=0.5\;\mathrm{m}/\mathrm{s}.$ , and feed $=0.22~\mathrm{mm/r}$ ev. The ${20}\mathrm{-mm}$ - diameter twist drill has a point angle of  $118^{\circ}$ . Determine (a) the machining  time and (b) metal removal rate once the drill reaches full diameter.  

$N=\nu/\pi D=0.5(10^{3})/\;\pi(20)=7.96\;\mathrm{rev/s}$ $f_{r}=N f=7.96(0.22)=1.75\:\mathrm{mm/s}$ $A=0.5(20)\tan(90-118/2)=6.01\;\mathrm{mm}$ $T_{m}=(t+A)/f_{r}=(15+6.01)/1.75=12.0\ \mathrm{s}=\mathbf{0.20}\ \mathrm{min}$ $R_{M R}=\pi(20)^{2}(1.75)/4=549.8\,\mathrm{{mm^{3}/s}}$  

# 21.3.2  OPERATIONS RELATED TO DRILLING  

Several operations related to drilling are illustrated in Figure 21.14 and described in  this section. Most of the operations follow drilling; a hole must be made ﬁ  rst by drill- ing, and then the hole is modiﬁ  ed by one of the other operations. Centering and spot  facing are exceptions to this rule. All of the operations use rotating tools.  

![](images/d2e51266cdf75bdb38817426e74da6242c4a19e1cf97796eded25b27c15d9f1c.jpg)  
FIGURE 21.14  Machining operations  related to drilling:  (a) reaming, (b) tapping,  (c) counterboring,  (d) countersinking,  (e) center drilling, and  (f) spot facing.  

(a)  Reaming . Reaming is used to slightly enlarge a hole, to provide a better tolerance  on its diameter, and to improve its surface ﬁ  nish. The tool is called a  reamer , and  it usually has straight ﬂ  utes.

 (b)  Tapping . This operation is performed by a  tap  and is used to provide internal screw  threads on an existing hole. Tapping is discussed in more detail in Section 21.7.1.

 (c)  Counterboring . Counterboring provides a stepped hole, in which a larger diameter  follows a smaller diameter partially into the hole. A counterbored hole is used to  seat a bolt head into a hole so the head does not protrude above the surface.

 (d)  Countersinking . This is similar to counterboring, except that the step in the  hole is cone-shaped for ﬂ  at head screws and bolts.

 (e)  Centering . Also called center drilling, this operation drills a starting hole to  accurately establish its location for subsequent drilling. The tool is called a  center drill .

 (f)  Spot facing . Spot facing is similar to milling. It is used to provide a ﬂ  at machined  surface on the work part in a localized area.  

# 21.3.3  DRILL PRESSES  

The standard machine tool for drilling is the drill press. There are various types of  drill press, the most basic of which is the upright drill, Figure 21.15. The  upright drill   stands on the ﬂ  oor and consists of a table for holding the work part, a drilling head  

![](images/1226b01571f2b4554be3df9aa6c5429783bed94a1d72909adbb16dfb16df6079.jpg)  
FIGURE 21.15  Upright drill press.  

with powered spindle for the drill bit, and a base and column for support. A similar  drill press, but smaller, is the  bench drill , which is mounted on a table or bench rather  than the ﬂ  oor.  

The  radial drill , Figure 21.16, is a large drill press designed to cut holes in  large parts. It has a radial arm along which the drilling head can be moved and  clamped. The head therefore can be positioned along the arm at locations that  are a signiﬁ  cant distance from the column to accommodate large work. The radial  arm can also be swiveled about the column to drill parts on either side of the  worktable.  

The  gang drill  is a drill press consisting basically of two to six upright drills con- nected together in an in-line arrangement. Each spindle is powered and operated  independently, and they share a common worktable, so that a series of drilling and  related operations can be accomplished in sequence (e.g., centering, drilling, ream- ing, tapping) simply by sliding the work part along the worktable from one spindle  to the next. A related machine is the  multiple-spindle drill , in which several drill  spindles are connected together to drill multiple holes simultaneously into the  work part.  

In addition,  computer numerical control drill presses  are available to control the  positioning of the holes in the work parts. These drill presses are often equipped with  turrets to hold multiple tools that can be indexed under control of the NC program.  The term  CNC turret drill  is used for these machine tools.  

Workholding on a drill press is accomplished by clamping the part in a vise, ﬁ  xture,  or jig. A  vise  is a general-purpose workholding device possessing two jaws that grasp  the work in position. A  ﬁ  xture  is a workholding device that is usually custom-designed  for the particular work part. The ﬁ  xture can be designed to achieve higher accuracy  in positioning the part relative to the machining operation, faster production rates,  and greater operator convenience in use. A  jig  is a workholding device that is also  specially designed for the work part. The distinguishing feature between a jig and a  ﬁ  xture is that the jig provides a means of guiding the tool during the drilling opera- tion. A ﬁ  xture does not have this tool guidance feature. A jig used for drilling is called  a  drill jig .  

![](images/a796d06736dd664a6b6aa68e05aed0116fb136945bac7806fb2735729dbcd724.jpg)  
FIGURE 21.16  Radial  drill press. (Courtesy of  Willis Machinery and  Tools.)
