Repository: Zdong104/ManufacturtingQA

# ManufacturtingQA




Updtaes: 
1. Dataset cleaning in order
2. Tested on section 124

TODO： 
1. Test Normal Rag
2. Test on 多选题

File: BookData/all_documents/sec34.txt (part 1 of 2)
# Electronics  Assembly and  Packaging  

# Chapter Contents  

34.1 Electronics Packaging  

# 34.2 Printed Circuit Boards  

34.2.1 Structures, Types, and Materials  for PCBs 34.2.2 Production of the Starting  Boards 34.2.3 Processes Used in PCB  Fabrication 34.2.4 PCB Fabrication Sequence  

# 34.3 Printed Circuit Board Assembly  

34.3.1 Surface-Mount Technology 34.3.2 Through-Hole Technology 34.3.3 Combined SMT-PIH Assembly 34.3.4 Cleaning, Inspection, Testing,  and Rework  

34.4 Electrical Connector Technology 34.4.1 Permanent Connections 34.4.2 Separable Connectors  

Integrated circuits constitute the brains of an electronic  system, but the complete system consists of much more  than packaged ICs. The ICs and other components are  mounted and interconnected on printed circuit boards,  which in turn are interconnected and contained in a  chassis or cabinet. Chip packaging (Section 33.6) is  only part of the total electronic package. This chapter  considers the remaining levels of packaging and how  the packages are manufactured and assembled.  

# Electronics  Packaging  

The electronics package is the physical means by which  the components in a system are electrically inter- connected and interfaced to external devices; it includes  the mechanical structure that holds and protects the  circuitry. A well-designed electronics package serves  the following functions: (1) power distribution and sig- nal interconnection, (2) structural support, (3) circuit  protection from physical and chemical hazards in the  environment, (4) dissipation of heat generated by the  circuits, and (5) minimum delays in signal transmission  within the system.  

For complex systems containing many components  and interconnections, the electronics package is organ- ized into levels that comprise a  packaging hierarchy ,  illus  trated in Figure 34.1 and summarized in Table 34.1.  The lowest level is the  zero level , which refers to the  intra connections on the semiconductor chip. The pack- aged chip (chip carrier), consisting of the IC in a plas- tic or ceramic enclosure and connected to the package  leads, constitutes the  ﬁ  rst level of packaging .  

Packaged chips and other components are assembled  to a printed circuit board (PCB) using two technologies  (Section 33.6.1): (1)  surface-mount technology  (SMT)  

![](images/1e20e72922781b4cf2ccd18b84212143ea7a904759ad35c3b86dcb235827b20d.jpg)  

and (2)  through-hole technology , also known as  pin-in-hole  (PIH) technology. Today,  SMT is much more widely used in industry, especially for mass-produced products.  The chip package styles and assembly techniques are different for SMT and PIH. In  many cases, both assembly technologies are employed in the same board. Printed cir- cuit board assembly represents the  second level of packaging . Figure 34.2 shows two  PCB assemblies, illustrating both PIH and SMT types. Note the smaller component  sizes of the SMT board.  

TABLE  •  34.1  Packaging hierarchy. 
![](images/79361fbfe197778d198ddc2e07de5b864f0ccf40c60544338af09c3b838c68a5.jpg)  

![](images/b294f49c1ab5dd98eebb4b5cbc94843b1e09db0b28339235c37a78a9596140f6.jpg)  
FIGURE 34.2  Two  printed circuit board  assemblies. Upper PCB  assembly is through- hole technology  (pin-in-hole) whereas  lower assembly is  mostly surface-mount  technology. (Courtesy  of George E. Kane  Manufacturing  Technology Laboratory,  Lehigh University.)  

The assembled PCBs are, in turn, connected to a chassis or other framework; this  is the  third level of packaging . This third level may consist of a  rack  that holds the  boards, using wire cables to make the interconnections. In major electronic systems,  such as large computers, the PCBs are typically mounted onto a larger printed cir- cuit board called a  back plane , which has conduction paths to permit interconnec- tion between the smaller boards attached to it. This latter conﬁ  guration is known as  card-on-board  (COB) packaging, in which the smaller PCBs are called cards and  the back plane is the board.  

The  fourth level of packaging  consists of wiring and cabling inside the cabinet  that contains the electronic system. For systems of relatively low complexity, the  packaging may not include all of the possible levels in the hierarchy.  

A printed circuit board consists of one or more thin sheets of insulating material,  with thin copper lines on one or both surfaces that interconnect the components  attached to the board. In boards consisting of more than one layer, copper conduct- ing paths are interleaved between the layers. PCBs are used in packaged electronic  systems to hold components, provide electrical interconnections among them, and  make connections to external circuits. They have become standard building blocks  in virtually all electronic systems that contain packaged ICs and other components  (Historical Note 34.1). PCBs are so important and widely used because (1) they  provide a convenient structural platform for the components; (2) a board with cor- rectly routed interconnections can be mass produced consistently, without the varia- bility usually associated with hand wiring; (3) nearly all of the soldering connections  between components and the PCB can be accomplished in a one-step mechanized  

# Historical Note 34.1  Printed circuit boards  

Before printed circuit boards, electrical and electronic  components were manually fastened to a sheet-metal  chassis (usually aluminum) and then hand wired and  soldered to form the desired circuit. This was called  point-to-point construction. In the late 1950s, various  plastic boards became commercially available. These  boards, which provided electrical insulation, gradually  replaced the aluminum chassis.  The ﬁ  rst plastics were  phenolics, followed by glass-ﬁ  ber-reinforced epoxies.  The boards came with predrilled holes spaced at  standard intervals in both directions. This motivated  the use of electronic components that matched these  hole spacings.  The dual-in-line package evolved during  this period.  

The components in these circuit boards were hand- wired, which proved increasingly difﬁ  cult and prone to  human error as component densities increased and cir- cuits became more complex. The printed circuit board,  with etched copper foil on its surface to form the wiring  interconnections, was developed in the 1950s to solve  these problems with manual wiring. The printed circuit  boards during that period used through-hole technology,  and PCBs had to be drilled to accommodate the com- ponent leads. The original technique for “printing” the  circuit pattern onto the copper-clad board was screen  printing. In the late 1980s, surface mount technology  began to replace through-hole construction. SMT did  not require lead holes, and the components were signi- ﬁ  cantly smaller, allowing much higher circuit densities  to be achieved on the printed circuit boards. As track  widths became ﬁ  ner and ﬁ  ner, photolithography was  substituted for screen printing.  

Initial techniques to design the circuit masks involved  a manual inking procedure, in which the designer at- tempted to route the conducting tracks to provide the  required connections and avoid short circuits on a large  sheet of paper or vellum. This became more difﬁ  cult as  the number of components on the board increased and  the conducting lines interconnecting the components  became ﬁ  ner. Computer programs were developed to  aid the designer in solving the routing problem. How- ever, in many cases, it was impossible to ﬁ  nd a solu- tion with no intersecting tracks (short circuits). To solve  the problem, jumper wires were hand-soldered to the  board to make these connections. As the number of  jumper wires increased, the problem of human error  again appeared. Multilayer printed circuit boards were  introduced to deal with this routing issue.  

operation, (4) an assembled PCB gives reliable performance; and (5) in complex  electronic systems, each assembled PCB can be detached from the system for service,  repair, or replacement.  

# 34.2.1  STRUCTURES, TYPES, AND MATERIALS FOR PCBs  

A  printed circuit board  (PCB), also called a  printed wiring board  (PWB), is a  laminated ﬂ  at panel of insulating material designed to provide electrical intercon- nections between electronic components attached to it. Interconnections are made  by thin conducting paths on the surface of the board or in alternating layers sand- wiched between layers of insulating material. The conducting paths are made of  copper and are called  tracks . Other copper areas, called  lands , are also available  on the board surface for attaching and electrically connecting components.  

Insulation materials in PCBs are usually polymer composites reinforced with  glass fabrics or paper. Polymers include epoxy (most widely used), phenolic, and  polyimide. E-glass is the usual ﬁ  ber in glass-reinforcing fabrics, especially in epoxy  PCBs; cotton paper is a common reinforcing layer for phenolic boards. The usual  thickness of the substrate layer is 0.8 to  $3.2~\mathrm{mm}$  (0.031–0.125 in), and copper foil  thickness is around  $0.04~\mathrm{mm}$  (0.0015 in). The materials forming the PCB structure  must be electrically insulating, strong and rigid, resistant to warpage, dimensionally  

![](images/9cdc756eaa2c0c527b37083cbdd08061361fdcdbd9fcca49239c4be8d2de0abb.jpg)  
FIGURE 34.3  Three types of printed circuit board structure: (a) single-sided, (b) double-sided, and (c) multilayer.  

stable, heat resistant, and ﬂ  ame retardant. Chemicals are often added to the polymer  composite to obtain the last two characteristics.  

There are three principal types of printed circuit board, shown in Figure 34.3:  (a)  single-sided  board, in which copper foil is only on one side of the insulation  substrate; (b)  double-sided  board, in which the copper foil is on both sides of the  substrate; and (c)  multilayer  board, consisting of alternating layers of conducting  foil and insulation. In all three structures, the insulation layers are constructed of  multiple laminates of epoxy-glass sheets (or other composite) bonded together to  form a strong and rigid structure. Multilayer boards are used for complex circuit  assemblies in which a large number of components must be interconnected with  many track routings, thus requiring more conducting paths than can be accommo- dated in one or two copper layers. Four layers is the most common multilayer con- ﬁ  guration, but boards with up to 24 conducting layers are produced.  

# 34.2.2  PRODUCTION OF THE STARTING BOARDS  

Single- and double-sided boards can be purchased from suppliers that specialize  in mass producing them in standard sizes. The boards are then custom-processed  by a circuit fabricator to create the speciﬁ  ed circuit pattern and board size for  a given application. Multilayer boards are fabricated from standard single- and  double-sided boards. The circuit fabricator processes the boards separately to  form the required circuit pattern for each layer in the ﬁ  nal structure, and then  the individual boards are bonded together with additional layers of epoxy-fabric.  Processing of multilayer boards is more involved and more expensive than the  other types; the reason for using them is that they provide better performance  for large systems than using a much greater number of lower-density boards of  simpler construction.  

The copper foil used to clad the starting boards is produced by a continuous  electro  forming process (Section 27.3.2), in which a rotating smooth metal drum is  partially submersed in an electrolytic bath containing copper ions. The drum is the  cathode in the circuit, causing the copper to plate onto its surface. As the drum rotates  out of the bath, the thin copper foil is peeled from its surface. The process is ideal for  producing the very thin copper foil needed for PCBs.  

Production of the starting boards consists of pressing multiple sheets of woven  glass ﬁ  ber that have been impregnated with partially cured epoxy (or other thermo- setting polymer). The number of sheets used in the starting sandwich determines the  thickness of the ﬁ  nal board. Copper foil is placed on one or both sides of the epoxy- glass laminated stack, depending on whether single- or double-sided boards are to  be made. For single-sided boards, a thin release ﬁ  lm is used on one side in place of  the copper foil to prevent sticking of the epoxy in the press. Pressing is accomplished  between two steam-heated platens of a hydraulic press. The combination of heat and  pressure compacts and cures the epoxy-glass layers to bond and harden the lami- nates into a single-piece board. The board is then cooled and trimmed to remove  excess epoxy that has been squeezed out around the edges.  

The completed board consists of a glass-fabric-reinforced epoxy panel, clad  with copper over its surface area on one or both sides. It is now ready for the cir- cuit fabricator. Panels are usually produced in large standard widths designed to  match the board handling systems on wave-soldering equipment, automatic inser- tion machines, and other PCB processing and assembly facilities. If the electronic  design calls for a smaller size, several units can be processed together on the same  larger board and then separated later.  

# 34.2.3  PROCESSES USED IN PCB FABRICATION  

The circuit fabricator employs a variety of processing operations to produce a ﬁ  nished  PCB, ready for assembly of components. The operations include cleaning, shearing,  hole drilling or punching, pattern imaging, etching, and electroless and electrolytic  plating. Most of these processes have been discussed in earlier chapters. This section  emphasizes the details that are relevant to PCB fabrication. The discussion proceeds  approximately in the order in which the processes are performed on a board. How- ever, there are differences in processing sequence between different board types,  and these differences are examined in Section 34.2.4. Some of the operations in PCB  fabrication must be performed under clean room conditions to avoid defects in the  printed circuits, especially for boards with ﬁ  ne tracks and details.  

Board Preparation  Initial preparation of the board consists of shearing, hole- making, and other shaping operations to create tabs, slots, and similar features in  the board. If necessary, the starting panel may have to be sheared to size for com- patibility with the circuit fabricator’s equipment. The holes, called tooling holes, are  made by drilling or punching and are used for positioning the board during subse- quent processing. The sequence of fabrication steps requires close alignment from  one process to the next, and these holes are used with locating pins at each operation  to achieve accurate registration. Three tooling holes per board are usually sufﬁ  cient  for this purpose; hole size is about $3.2\:\mathrm{mm}$  (0.125 in), larger than the circuit holes to  be drilled later.  

The board is typically bar coded for identiﬁ  cation purposes in this preparation  phase. Finally, a cleaning process is used to remove dirt and grease from the board  surface. Although cleanliness requirements are not as stringent as in IC fabrication,  small particles of dirt and dust can cause defects in the circuit pattern of a printed  circuit board; and surface ﬁ  lms of grease can inhibit etching and other chemical  processes. Cleanliness is essential for producing reliable PCBs.  

Hole Drilling   In addition to tooling holes, functional circuit holes are required  in PCBs as (1)  insertion holes  for inserting leads of components that are based on  through-hole technology, (2)  via holes , which are later copper-plated and used as  conducting paths from one side of the board to the other, and (3) holes to fasten  certain components such as heat sinks and connectors to the board. These holes  are either drilled or punched, using the tooling holes for location. Cleaner holes  can be produced by drilling, so most holes in PCB fabrication are drilled. A stack  of three or four panels may be drilled in the same operation, using a computer  numerically controlled (CNC) drill press that receives its programming instruc- tions from the design database. For high-production jobs, multiple-spindle drills  are sometimes used, permitting all of the holes in the board to be drilled in one  feed motion.  

Standard twist drills (Section 22.3.2) are used to drill the holes, but the application  makes a number of unusual demands on the drill and drilling equipment. Perhaps the  biggest single problem is the small hole size in printed circuit boards; drill diameter  is generally less than  $1.27\;\mathrm{mm}$  (0.050 in), but some high-density boards require hole  sizes of  $0.15~\mathrm{mm}~(0.006~\mathrm{in})$  or even less [8]. Such small drill bits lack strength, and  their capacity to dissipate heat is low.  

Another difﬁ  culty is the unique work material. The drill bit must ﬁ  rst pass  through a thin copper foil and then proceed through an abrasive epoxy-glass com- posite. Different drills would normally be speciﬁ  ed for these materials, but a single  drill must sufﬁ  ce in PCB drilling. Cemented carbide or coated carbide are favored  over high speed steel as the tool material.  

The small hole size, combined with the stacking of several boards or multilayer  boards, result in a high depth-to-diameter ratio, aggravating the problem of chip  extraction from the hole. Other requirements placed on the operation include high  accuracy in hole location, smooth hole walls, and absence of burrs on the holes. Burrs  are usually formed when the drill enters or exits a hole; thin sheets of material are  often placed on top of and beneath the stack of boards to inhibit burr formation on  the boards themselves.  

Finally, any cutting tool must be used at a certain cutting speed to operate at best  efﬁ  ciency. For a drill bit, cutting speed is measured at the diameter. For very small  drill sizes, this means extremely high rotational speeds—up to  $100{,}000\ \mathrm{rev/min}$  in  some cases. Special spindle bearings and motors are required to achieve these speeds.  

Circuit Pattern Imaging and Etching   There are two basic methods by which  the circuit pattern is transferred to the copper surface of the board: screen printing  and photolithography. Both methods involve the use of a resist coating on the board  surface that determines where etching of the copper will occur to create the tracks  and lands of the circuit.  

Screen printing was the ﬁ  rst method used for PCBs. It is indeed a printing tech- nique, and the term  printed circuit board  can be traced to this method. In  screen print- ing , a stencil screen containing the circuit pattern is placed on the board, and liquid  resist is squeezed through the mesh to the surface beneath. This method is simple and  inexpensive, but its resolution is limited. It is normally used only for applications in  which track widths are greater than about  $0.25\:\mathrm{mm}$  (0.010 in).  

The second method of transferring the circuit pattern is  photolithography , in  which a light-sensitive resist material is exposed through a mask to transfer the cir- cuit pattern. The procedure is similar to the corresponding process in IC fabrication  (Section 33.3.1); some of the details in PCB processing will be described here.  

Photoresists used by circuit fabricators are available in two forms: liquid or  dry ﬁ  lm. Liquid resists can be applied by roller or spraying. Dry ﬁ  lm resists are  more commonly used in PCB fabrication. They consist of three layers: a ﬁ  lm  of photosensitive polymer sandwiched between a polyester support sheet on  one side and a removable plastic cover sheet on the other side. The cover sheet  prevents the photosensitive material from sticking during storage and handling.  Although more expensive than liquid resists, dry ﬁ  lm resists form coatings of  uniform thickness, and their processing in photolithography is simpler. To apply,  the cover sheet is removed, and the resist ﬁ  lm is placed on the copper surface to  which it readily adheres. Hot rollers are used to press and smooth the resist onto  the surface.  

Alignment of the masks relative to the board relies on the use of registration  holes that are aligned with the tooling holes on the board. Contact printing is used  to expose the resist beneath the mask. The resist is then developed, which involves  removal of the unexposed regions of the negative resist from the surface.  

After resist development, certain areas of the copper surface remain covered by  resist while other areas are now unprotected. The covered areas correspond to cir- cuit tracks and lands, while uncovered areas correspond to open regions between.  Etching  removes the copper cladding in the unprotected regions from the board  surface, usually by means of a chemical etchant. Etching is the step that transforms  the solid copper ﬁ  lm into the interconnections for an electrical circuit.  

Etching is done in an etching chamber in which the etchant is sprayed onto the  surface of the board that is now partially coated with resist. Various etchants are  used to remove copper, including ammonium persulfate  $\mathrm{((NH_{4})_{2}S_{2}O_{4})}$ , ammonium  hydroxide  $\mathrm{(NH_{4}O H)}$ , cupric chloride  $\left(\operatorname{CuCl}_{2}\right)$ , and ferric chloride  $\left(\mathrm{{FeCl}}_{3}\right)$ . Each has  its relative advantages and disadvantages. Process parameters (e.g., temperature,  etchant concentration, and duration) must be closely controlled to avoid over- or  under-etching, as in IC fabrication. After etching, the board must be rinsed and the  remaining resist chemically stripped from the surface.  

Plating   In printed circuit boards, plating is needed on the hole surfaces to provide  conductive paths from one side to the other in double-sided boards, or between layers  in multilayer boards. Two types of plating process are used in PCB fabrication: electro- plating and electroless plating (Section 27.3). Electroplating has a higher deposition  rate than electroless plating but requires that the coated surface be metallic (conduc- tive). Electroless plating is slower but does not require a conductive surface.  

After drilling of the via holes and insertion holes, the walls of the holes consist  of epoxy-glass insulation material, which is nonconductive. Accordingly, electroless  plating must be used initially to provide a thin coating of copper on the hole walls.  Once the thin ﬁ  lm of copper has been applied, electrolytic plating is then used to  increase coating thickness on the hole surfaces to between 0.025 and $0.05\,\mathrm{mm}$  (0.001  and 0.002 in).  

Gold is another metal sometimes plated onto printed circuit boards. It is used as  a very thin coating on PCB edge connectors to provide superior electrical contact.  Coating thickness is only about $2.5\;\mu\mathrm{m}$  (0.0001 in).  

![](images/d80cc90dae0299c08ee5c810984257d2e50b9e4a8e0fca7e1dd62c36e6c9dcc1.jpg)  
FIGURE 34.4  A section  of a double-sided PCB,  showing various features  accomplished during  fabrication: tracks and  lands, and copper-plated  insertion and via holes.  

# 34.2.4  PCB FABRICATION SEQUENCE  

This section describes the processing sequence for various board types. The sequence  is concerned with transforming a copper-clad board of reinforced polymer into a  printed circuit board, a procedure called  circuitization . The desired result is illus- trated in Figure 34.4 for a double-sided board.  

Circuitization   Three methods of circuitization can be used to determine which  regions of the board will be coated with copper [13]: (1) subtractive, (2) additive, and  (3) semiadditive.  

In the  subtractive method , open portions of the copper cladding on the starting  board are etched away from the surface, so that the tracks and lands of the desired  circuit remain. The process is called “subtractive” because copper is removed from  the board surface. The steps in the subtractive method are described in Figure 34.5.  

The  additive method  starts with a board surface that is not copper clad, such  as the uncoated surface of a single-sided board. However, the uncoated surface is  treated with a chemical, called a  buttercoat , which acts as the catalyst for electroless  plating. The steps in the method are outlined in Figure 34.6.  

![](images/6958a2436a97f5f3ff025d61df5952517311d7a914662f6cb54ab13db88ef7aa.jpg)  
FIGURE 34.5  The  subtractive method of  circuitization in PCB  fabrication: (1) apply  resist to areas not to be  etched, using photo- lithography to expose  the areas that are to be  etched, (2) etch, and  (3) strip resist.  

![](images/ea6bcb652edac0661a1b40483521dfeefcd0f9c0f50a1de426ce0379eab12073.jpg)  
FIGURE 34.6  The additive method of circuitization in PCB fabrication: (1) a resist ﬁ  lm is applied to the surface using  photolithography to expose the areas to be copper plated; (2) the exposed surface is chemically activated to serve as  a catalyst for electroless plating; (3) copper is plated on exposed areas; and (4) resist is stripped.  

The  semiadditive method  uses a combination of additive and subtractive steps.  The starting board has a very thin copper ﬁ  lm on its surface $-5\;\mu\mathrm{m}$ (0.0002 in) or  less. The method proceeds as described in Figure 34.7.  

Processing of Different Board Types   Processing methods differ for the three  PCB types: single-sided, double-sided, and multilayer. A  single-sided board  begins  

![](images/c36240c0fb623e8124aef1e12dc7bf351608b1be1067d81ade54993bbd349d03.jpg)  
FIGURE 34.7  The semiadditive method of circuitization in PCB fabrication: (1) apply resist to areas that will not be  plated; (2) electroplate copper, using the thin copper ﬁ  lm for conduction; (3) apply tin on top of plated copper; (4) strip  resist; (5) etch remaining thin ﬁ  lm of copper on the surface, while the tin serves as a resist for the electroplated copper;  and (6) strip tin from copper.  

![](images/f0323a0013265bb2da74f0c0c5f28357a01837b94cc70594c0a0b8525d34b3a2.jpg)  
FIGURE 34.8  Typical  cross section of a multilayer  printed circuit board.  

fabrication as a ﬂ  at sheet of insulating material clad on one side with copper ﬁ  lm.  The subtractive method is used to produce the circuit pattern in the copper cladding.  

A  double-sided board  involves a somewhat more complex processing sequence  because it has circuit tracks on both sides that must be electrically connected.  The interconnection is accomplished by means of copper-plated via holes that run  from lands on one surface of the board to lands on the opposite surface, as shown  in Figure 34.4. A typical fabrication sequence for a double-sided board (copper- clad on both sides) uses the semiadditive method. After hole drilling, electroless  plating is used to initially plate the holes, followed by electroplating to increase  plating thickness.  

A  multilayer board  is structurally the most complex of the three types, and this  complexity is reﬂ  ected in its manufacturing sequence. The laminated construction can  be seen in Figure 34.8, which highlights some of the features of a multilayer PCB.  The fabrication steps for the individual layers are basically the same as those used  for single- and double-sided boards. What makes multilayer board fabrication more  complicated is that (1) all of the layers, each with its own circuit design, must ﬁ  rst be  processed; then (2) the layers must be joined together to form one integral board; and  ﬁ  nally (3) the assembled board must itself be put through its own processing sequence.  

A multilayer board consists of  logic layers , which carry electrical signals between  components on the board, and  voltage layers , which are used to distribute power.  Logic layers are generally fabricated from double-sided boards, whereas voltage  layers are usually made from single-sided boards. Thinner insulating substrates  are used for multi  layer boards than for their standalone single- and double-sided  counter  parts, so that a suitable thickness of the ﬁ  nal board can be achieved.  

In the second stage, the individual layers are assembled together. The procedure  starts with copper foil on the bottom outside, and then adds the individual layers,  separating one from the next by one or more sheets of glass fabric impregnated with  partially cured epoxy. After all layers have been sandwiched together, a ﬁ  nal copper  foil is placed on the stack to form the top outer layer. Layers are then bonded into a  single board by heating the assembly under pressure to cure the epoxy. After curing,  any excess resin squeezed out of the sandwich around the edges is trimmed away.  

At the start of the third stage of fabrication, the board consists of multiple layers  bonded together, with copper foil cladded on its outer surfaces. Its construction can  therefore be likened to that of a double-sided board; and its processing is likewise  similar. The sequence consists of drilling additional through-holes, plating the holes  to establish conduction paths between the two exterior copper ﬁ  lms as well as cer- tain internal copper layers, and the use of photolithography and etching to form the  circuit pattern on the outer copper surfaces.  

Testing and Finishing Operations  After a circuit has been fabricated on the  board surface, it must be inspected and tested to ensure that it functions according  to design speciﬁ  cations and contains no quality defects. Two procedures are com- mon: (1) visual inspection and (2) continuity testing. In  visual inspection , the board  is examined visually to detect open and short circuits, errors in drilled hole loca- tions, and other faults that can be observed without applying electrical power to the  board. Visual inspections, performed not only after fabrication but also at various  critical stages during production, are accomplished by human eye or machine vision  (Section 40.6.3).  

Continuity testing  involves the use of contact probes brought simultaneously into  contact with track and land areas on the board surface. The setup consists of an array  of probes that are forced under light pressure to make contact with speciﬁ  ed points  on the board surface. Electrical connections between contact points can be quickly  checked in this procedure.  

Several additional processing steps must be performed on the bare board to pre- pare it for assembly. The ﬁ  rst of these ﬁ  nishing operations is the application of a thin  solder layer on the track and land surfaces. This layer serves to protect the copper  from oxidation and contamination. It is carried out either by electroplating or by  bringing the copper side into contact with rotating rollers that are partially sub- mersed in molten solder.  

A second operation involves application of a coating of solder resist to all areas of  the board surface except the lands that are to be subsequently soldered in assembly.  The solder resist coating is chemically formulated to resist adhesion of solder; thus,  in the subsequent soldering processes, solder adheres only to land areas. Solder resist  is usually applied by screen printing.  

Finally, an identiﬁ  cation legend is printed onto the surface, again by screen print- ing. The legend indicates where the different components are to be placed on the  board in ﬁ  nal assembly. In modern industrial practice, a bar code is also printed on  the board for production control purposes.  

#  Printed Circuit Board Assembly  

A printed circuit board assembly consists of electronic components (e.g., IC pack- ages, resistors, capacitors) as well as mechanical components (e.g., fasteners, heat  sinks) mounted on a printed circuit board. This is level 2 in electronic packaging  (Table 34.1). As indicated, PCB assembly is based on either surface-mount techno- logy (SMT) or through-hole technology (see Figure 34.2). Some PCB assemblies  include both SMT and through-hole components. The discussion in this section  covers both categories as well as combinations of the two. The scope of electronic  assembly also includes higher packaging levels such as assemblies of multiple  PCBs electrically connected and mechanically contained in a chassis or cabinet.  Section 34.4 explores the technologies by which electrical connections are made at  these higher levels.  

# 34.3.1  SURFACE MOUNT TECHNOLOGY  

Since the late 1980s, the use of surface mount technology has grown to the point  where it is now the dominant process in printed circuit board assembly. The earlier  through-hole technology has the following inherent limitations in terms of packing  density: (1) components can be mounted on only one side of the board, and (2) center- to-center distance between lead pins in leaded components must be a minimum of  $1.0\:\mathrm{mm}\:(0.04\:\mathrm{in})$  and is usually $2.5\,\mathrm{mm}\,(0.10\,\mathrm{in})$ .  

Surface-mount technology uses an assembly method in which component leads  are soldered to lands on the surface of the board rather than into holes running  through the board (Historical Note 34.2). By eliminating the need for leads inserted  into through holes in the board, several advantages are gained: (1) smaller compo- nents are available, with leads closer together; (2) circuit densities can be increased;  (3) components can be mounted on both sides of the board; (4) smaller PCBs can be  used for the same electronic system; and (5) drilling of the many through holes dur- ing board fabrication is eliminated although via holes to interconnect layers are still  required [6]. Typical areas on the board surface taken by SMT components range  between $20\%$  and $60\%$  compared to through-hole components.  

# Historical Note 34.2  Surface-mount technology  

Printed circuit board assemblies based on through- hole technology were the predominant electronics  packaging method from the 1950s through most of the  1980s, when surface-mount technology (SMT) started  to be widely used.  

SMT traces its origins to the electronic systems  in the aerospace and military industries of the 1960s,  with the IBM Corporation responsible for much of  the original development work. The ﬁ  rst components  were small, ﬂ  at ceramic packages with gull-wing  leads. The initial reason why these packages were  attrac  tive, compared with through-hole technology,  was the fact that they could be placed on both sides  of a printed circuit board—in effect, doubling the com- ponent density. In addition, the SMT package could be  made smaller than a comparable through-hole pack- age, further increasing component densities on the  printed circuit board.  

In the early 1970s, further advances in SMT were  made in the form of leadless components—components  with ceramic packages that had no discrete leads. This  permitted even greater circuit densities in military and  aerospace electronics. In the late 1970s, plastic SMT  packages became available, motivating the widespread  use of surface-mount technology. The computer and  automotive industries have become important users of  SMT , and their demand for SMT components has con- tributed to the signiﬁ  cant growth in this technology.  

Despite its advantages, SMT has not been fully adopted by the electronics industry to  the exclusion of through-hole technology. There are several reasons for this: (1) Owing  to their smaller size, surface mount components are more difﬁ  cult to handle and assem- ble by humans; (2) inspection, testing, and rework of the circuit assemblies are gener- ally more difﬁ  cult in SMT because of the smaller scale involved; and (3) certain types  of components are not available in surface-mount form. This ﬁ  nal limitation results in  some electronic assemblies that contain both surface-mount and leaded components.  

The sequence of steps to produce assembled PCBs is basically the same in SMT and  through-hole technology: (1) place the components on the PCB, (2) solder the compo- nents to the PCB lands, (3) clean the assembly, (4) inspect, (5) test, and (6) rework. The  details of the ﬁ  rst two steps differ for SMT and through-hole technology. The ﬁ  nal four  steps are the same, except that the smaller scale of SMT makes inspection, testing, and  rework more challenging.  

Component placement in SMT means correctly locating the component on the  PCB and afﬁ  xing it sufﬁ  ciently to the surface until soldering provides permanent  mechanical and electrical connections. Two alternative placement and soldering  

![](images/5197909883fcd172541e96b042bef45c782ab92115dcb6f8e45278f222bc5919.jpg)  
FIGURE 34.9  Solder paste and reﬂ  ow method: (1) apply solder paste to desired land areas, (2) place components  onto board, (3) bake paste, and (4) solder reﬂ  ow.  

methods are available: (1) solder paste and reﬂ  ow soldering, and (2) adhesive bond- ing of components and wave soldering. It turns out that certain types of SMT compo- nents are more suited to one method whereas other types are more suited to the  other method.  

Solder Paste and Reﬂ  ow Soldering   The steps in this method are described in  Figure 34.9. A solder paste is used to afﬁ  x components to the surface of the circuit  board. A  solder paste  is a suspension of solder powders in a ﬂ  ux binder. It has three  functions: (1) it is the solder—typically $80\%$  to $90\%$  of total paste volume, (2) it is  the ﬂ  ux, and (3) it is the adhesive that temporarily secures the components to the  surface of the board. Methods of applying the solder paste to the board surface  include screen printing and syringe dispensing. Properties of the paste must be com- patible with these application methods; the paste must ﬂ  ow yet not be so liquid that  it spreads beyond the localized area where it is applied.  

After solder paste application, the components are placed onto the board surface  by automated placement machines or semiautomatic placement machines. The auto- matic machines operate under computer numerical control (Section 37.3). Compo- nents (e.g., chip carriers, capacitors, resistors) to be placed are usually supplied in  magazines or attached to tape in reels that can be loaded into feeders on the auto- mated machines. The starting blank PCB is moved and positioned under the pick- and-place work head that places the components at speciﬁ  ed locations on the board  using a high-speed  $x$ - y  positioning system. The work head uses suction nozzles to  retrieve and handle components. Automated machines operate at cycle rates of up  to 30,000 components per hour [20]. For mass production, they are frequently inte- grated into production lines, so that most or all of the processes performed on the  board during assembly are completed in one automated sequence.  

The semiautomatic machines assist a worker in the placement operation using a  high-resolution vision system. Components to be placed are presented to the opera- tor in the correct placement sequence by a turret mechanism, and then the operator  picks the component and is guided by the vision monitor to place it at the target  

![](images/ed1b2c5b14d8525ab2f58a40ce83b20f0ef2c99980ccf030a9503d69f52d4939.jpg)  
FIGURE 34.10  Adhesive bonding and wave soldering, shown here for a discrete capacitor or resistor component:  (1) adhesive is applied to areas on the board where components are to be placed; (2) components are placed onto  adhesive-coated areas; (3) adhesive is cured; and (4) solder joints are made by wave soldering.  

location on the board. Cycle rates of 1,000 components per hour are claimed for  some semiautomatic machines [15].
