Repository: Zdong104/ManufacturtingQA

# ManufacturtingQA




Updtaes: 
1. Dataset cleaning in order
2. Tested on section 124

TODO： 
1. Test Normal Rag
2. Test on 多选题

File: BookData/magic-pdf/sec11/auto/sec11.md (part 1 of 2)
# Metal Casting  Processes  

# Chapter Contents  

# 11.1 Sand Casting  

11.1.1 Patterns and Cores 11.1.2 Molds and Mold Making 11.1.3 The Casting Operation  

11.2 Other Expendable-Mold Casting  Processes  

11.2.1 Shell Molding 11.2.2 Vacuum Molding 11.2.3 Expanded Polystyrene Process 11.2.4 Investment Casting 11.2.5 Plaster-Mold and Ceramic- Mold Casting  

# 11.3 Permanent-Mold Casting Processes  

11.3.1 The Basic Permanent-Mold  Process 11.3.2 Variations of Permanent-Mold  Casting 11.3.3 Die Casting 11.3.4 Squeeze Casting and Semi- Solid Metal Casting 11.3.5 Centrifugal Casting  

11.4 Foundry Practice  

11.4.1 Furnaces 11.4.2 Pouring, Cleaning, and Heat  Treatment  

# 11.5 Casting Quality  

11.6 Metals for Casting  

11.7 Product Design Considerations  

Metal casting processes divide into two categories, based  on mold type: (1) expendable mold and (2) permanent  mold. In expendable mold casting operations, the mold  is sacriﬁ  ced in order to remove the cast part. Since a new  mold is required for each new casting, production rates  in expendable-mold processes are often limited by the  time required to make the mold rather than the time  to make the casting itself. However, for certain part  geometries, sand molds can be produced and castings  made at rates of 400 parts per hour and higher. In per- manent mold casting processes, the mold is fabricated  out of metal (or other durable material) and can be used  many times to make many castings. Accordingly, these  processes possess a natural advantage in terms of higher  production rates.  

The discussion of casting processes in this chapter  is organized as follows: (1) sand casting, (2) other ex- pendable mold casting processes, and (3) permanent  mold casting processes. The chapter also includes cast- ing equipment and practices used in foundries. Another  section deals with inspection and quality issues. Product  design guidelines are presented in the ﬁ  nal section.  

# 11.1 11.1  

#  Sand Casting  

Sand casting is the most widely used casting process, ac- counting for a signiﬁ  cant majority of the total tonnage  cast. Nearly all casting alloys can be sand cast; indeed, it  is one of the few processes that can be used for metals  with high melting temperatures, such as steels, nickels,  and titaniums. Its versatility permits the casting of parts  ranging in size from small to very large and in produc- tion quantities from one to millions. Figure 11.1 shows a  cast iron sand casting of a pump housing that has been  partially machined to create accurate holes and surfaces.  

Sand casting , also known as  sand-mold casting , con- sists of pouring molten metal into a sand mold, allowing  the metal to solidify, and then breaking up the mold to  remove the casting. The casting must then be cleaned  and inspected, and heat treatment is sometimes required  

![](images/d0f22ae4cf5d5b45f4df1ceea2c7b0827d990b07c9b13928610143c4f027c31f.jpg)  
FIGURE 11.1  A sand  casting for an  industrial pump. Holes  and surfaces have  been machined.  (Courtesy of George E.  Kane Manufacturing  Technology Laboratory,  Lehigh University.)  

to improve metallurgical properties. The cavity in the sand mold is formed by pack- ing sand around a pattern (an approximate duplicate of the part to be cast), and then  removing the pattern by separating the mold into two halves. The mold also contains  the gating and riser system. In addition, if the casting is to have internal surfaces (e.g.,  hollow parts or parts with holes), a core must be included in the mold. Since the mold  is sacriﬁ  ced to remove the casting, a new sand mold must be made for each part that  is produced. From this brief description, sand casting is seen to include not only the  casting operation itself, but also the fabrication of the pattern and the making of the  mold. The production sequence is outlined in Figure 11.2.  

# 11.1.1  PATTERNS AND CORES  

Sand casting requires a  pattern —a full-sized model of the part, enlarged to account  for shrinkage and machining allowances in the ﬁ  nal casting. Materials used to make  patterns include wood, plastics, and metals. Wood is a common pattern material  because it is easily shaped. Its disadvantages are that it tends to warp, and it is  abraded by the sand being compacted around it, thus limiting the number of times  it can be reused. Metal patterns are more expensive to make, but they last much  longer. Plastics represent a compromise between wood and metal. Selection of the  appropriate pattern material depends to a large extent on the total quantity of cast- ings to be made.  

![](images/698e056b4d1f036f6197faf6cb7416514f7722a0a3002039070fcd72713001bb.jpg)  
FIGURE 11.2  Steps in the production sequence in sand casting. The steps include not only the casting operation but  also pattern making and mold making.  

There are various types of patterns, as illustrated in Figure 11.3. The simplest is  made of one piece, called a  solid pattern —same geometry as the casting, adjusted  in size for shrinkage and machining. Although it is the easiest pattern to fabricate,  it is not the easiest to use in making the sand mold. Determining the location of the  parting line between the two halves of the mold for a solid pattern can be a problem,  and incorporating the gating system and sprue into the mold is left to the judgment  and skill of the foundry worker. Consequently, solid patterns are generally limited  to very low production quantities.  

Split patterns  consist of two pieces, dividing the part along a plane coinciding  with the parting line of the mold. Split patterns are appropriate for complex part  geometries and moderate production quantities. The parting line of the mold is pre- determined by the two pattern halves, rather than by operator judgment.  

For higher production quantities, match-plate patterns or cope-and-drag patterns  are used. In  match-plate  patterns, the two pieces of the split pattern are attached  to opposite sides of a wood or metal plate. Holes in the plate allow the top and  bottom (cope and drag) sections of the mold to be aligned accurately.  Cope-and- drag patterns  are similar to match-plate patterns except that split pattern halves are  

![](images/7abbaf5224d5e7ba4dccb9e5cb78952b1055ffaa13df0546a6d60ce9d7f3a02d.jpg)  
FIGURE 11.3  Types of patterns used in sand casting: (a) solid pattern, (b) split pattern, (c) match-plate pattern, and  (d) cope and drag pattern.  

![](images/47e9802a9a09dbb55c049510783bf92acd8c43c6823a195461bc1f04d18d8020.jpg)  
FIGURE 11.4  (a) Core held in place in the mold cavity by chaplets, (b) possible chaplet design, and  (c) casting with internal cavity.  

attached to separate plates, so that the cope and drag sections of the mold can be  fabricated independently, instead of using the same tooling for both. Part (d) of the  ﬁ  gure includes the gating and riser system in the cope-and-drag patterns.  

Patterns deﬁ  ne the external shape of the cast part. If the casting is to have inter- nal surfaces, a core is required. A  core  is a full-scale model of the interior surfaces  of the part. It is inserted into the mold cavity prior to pouring, so that the molten  metal will ﬂ  ow and solidify between the mold cavity and the core to form the cast- ing’s external and internal surfaces. The core is usually made of sand, compacted  into the desired shape. As with the pattern, the actual size of the core must include  allowances for shrinkage and machining. Depending on the geometry of the part,  the core may or may not require supports to hold it in position in the mold cavity  during pouring. These supports, called  chaplets , are made of a metal with a higher  melting temperature than the casting metal. For example, steel chaplets would  be used for cast iron castings. On pouring and solidiﬁ  cation, the chaplets become  bonded into the casting. A possible arrangement of a core in a mold using chaplets  is sketched in Figure 11.4. The portion of the chaplet protruding from the casting is  subsequently cut off.  

# 11.1.2  MOLDS AND MOLD MAKING  

Foundry sands are silica  $(\mathrm{SiO}_{2})$  or silica mixed with other minerals. The sand should  possess good refractory properties—capacity to stand up under high temperatures  without melting or otherwise degrading. Other important features of the sand in- clude grain size, distribution of grain size in the mixture, and shape of the individual  grains (Section 15.1). Small grain size provides a better surface ﬁ  nish on the cast  part, but large grain size is more permeable (to allow escape of gases during pour- ing). Molds made from grains of irregular shape tend to be stronger than molds of  round grains because of interlocking, yet interlocking tends to restrict permeability.  

In making the mold, the grains of sand are held together by a mixture of water  and bonding clay. A typical mixture (by volume) is  $90\%$  sand,  $3\%$  water, and  $7\%$ clay. Other bonding agents can be used in place of clay, including organic resins  (e.g., phenolic resins) and inorganic binders (e.g., sodium silicate and phosphate).  

Besides sand and binder, additives are sometimes combined with the mixture to  enhance properties such as strength and/or permeability of the mold.  

To form the mold cavity, the traditional method is to compact the molding  sand around the pattern for both cope and drag in a container called a  ﬂ  ask . The  packing process is performed by various methods. The simplest is hand ramming,  accomplished manually by a foundry worker. In addition, various machines have  been developed to mechanize the packing procedure. These machines operate by  any of several mechanisms, including (1) squeezing the sand around the pattern  by pneumatic pressure; (2) a jolting action in which the sand, contained in the  ﬂ  ask with the pattern, is dropped repeatedly in order to pack it into place; and  (3) a slinging action, in which the sand grains are impacted against the pattern at  high speed.  

An alternative to traditional ﬂ  asks for each sand mold is  ﬂ  askless molding , which  refers to the use of one master ﬂ  ask in a mechanized system of mold production.  Each sand mold is produced using the same master ﬂ  ask. Mold production rates up  to 600 per hour are claimed for this more automated method [8].  

Several indicators are used to determine the quality of the sand mold [7]:  (1)  strength —the mold’s ability to maintain its shape and resist erosion caused by  the ﬂ  ow of molten metal; it depends on grain shape, adhesive qualities of the binder,  and other factors; (2)  permeability —capacity of the mold to allow hot air and  gases from the casting operation to pass through the voids in the sand; (3)  thermal  stability —ability of the sand at the surface of the mold cavity to resist cracking  and buckling upon contact with the molten metal; (4)  collapsibility —ability of  the mold to give way and allow the casting to shrink without cracking the casting;  it also refers to the ability to remove the sand from the casting during cleaning;  and (5)  reusability —can the sand from the broken mold be reused to make other  molds? These measures are sometimes incompatible; for example, a mold with  greater strength is less collapsible.  

Sand molds are often classiﬁ  ed as green-sand, dry-sand, or skin-dried molds.  Green-sand molds  are made of a mixture of sand, clay, and water, the word  green   referring to the fact that the mold contains moisture at the time of pouring. Green- sand molds possess sufﬁ  cient strength for most applications, good collapsibility,  good permeability, good reusability, and are the least expensive of the molds. They  are the most widely used mold type, but they are not without problems. Moisture in  the sand can cause defects in some castings, depending on the metal and geometry  of the part. A  dry-sand mold  is made using organic binders rather than clay, and the  mold is baked in a large oven at temperatures ranging from $200^{\circ}\mathrm{C}$  to $320^{\circ}\mathrm{C}$ ( $(400^{\circ}\mathrm{F}-$ $600^{\circ}\mathrm{F}$ ) [8]. Oven baking strengthens the mold and hardens the cavity surface. A  dry-sand mold provides better dimensional control in the cast product, compared  to green-sand molding. However, dry-sand molding is more expensive, and produc- tion rate is reduced because of drying time. Applications are generally limited to  medium and large castings in low to medium production rates. In a  skin-dried mold ,  the advantages of a dry-sand mold is partially achieved by drying the surface of a  green-sand mold to a depth of 10 to  $25~\mathrm{mm}$  (0.4–1 in) at the mold cavity surface,  using torches, heating lamps, or other means. Special bonding materials must be  added to the sand mixture to strengthen the cavity surface.  

The preceding mold classiﬁ  cations refer to the use of conventional binders con- sisting of either clay-and-water or ones that require heating to cure. In addition to  these classiﬁ  cations, chemically bonded molds have been developed that are not  based on either of these traditional binder ingredients. Some of the binder materials  

TABLE •   11.1  Densities of selected casting alloys. 
![](images/9725dcbc318e134262b17ad3edbd95364966f6c691449828b4acc86280530cba.jpg)  
Source: [7]. a Density depends on composition of alloy; value given is typical.  

used in these “no-bake” systems include furan resins (consisting of furfural alcohol,  urea, and formaldehyde), phenolics, and alkyd oils. No-bake molds are growing in  popularity due to their good dimensional control in high production applications.  

# 11.1.3 THE CASTING OPERATION  

After the core is positioned (if one is used) and the two halves of the mold are  clamped together, then casting is performed. Casting consists of pouring, solidiﬁ  ca- tion, and cooling of the cast part (Sections 10.2 and 10.3). The gating and riser system  in the mold must be designed to deliver liquid metal into the cavity and provide for  a sufﬁ  cient reservoir of molten metal during solidiﬁ  cation shrinkage. Air and gases  must be allowed to escape.  

One of the hazards during pouring is that the buoyancy of the molten metal will  displace the core. Buoyancy results from the weight of molten metal being displaced  by the core, according to Archimedes’ principle. The force tending to lift the core is  equal to the weight of the displaced liquid less the weight of the core itself. Expressing  the situation in equation form,  

$$
F_{b}=W_{m}-W_{c}
$$  

where $F_{b}=$  buoyancy force,  $\mathbf{N}$  (lb);  $W_{m}=$  weight of molten metal displaced, N (lb);  and $\%$ $W_{c}=$  weight of the core, $\mathbf{N}$  (lb). Weights are determined as the volume of the  core multiplied by the respective densities of the core material (typically sand) and the  metal being cast. The density of a sand core is approximately  $1.6~\mathrm{g/cm}^{3}$   $(0.058\,\mathrm{lb}/\mathrm{in}^{3})$ .  Densities of several common casting alloys are given in Table 11.1.  

A sand core has a volume $=1875\,\mathrm{cm}^{3}$  and is located inside a sand mold cavity.  Determine the buoyancy force tending to lift the core during pouring of mol- ten lead into the mold.  

Solution:  Density of the sand core is $1.6\;\mathrm{g/cm}^{3}$ . Weight of the core is  $1875(1.6)=$ $3000\:\mathrm{g}=3.0\:\mathrm{kg}$ . Density of lead, based on Table 11.1, is  $11.3\;\mathrm{g}/\mathrm{cm}^{3}$ . The weight of  lead displaced by the core is $1875(11.3)=21{,}188\:\mathrm{g}=21{.}19\:\mathrm{kg}.$ . The difference $=$ $21.19-3.0=18.19\,\mathrm{kg}$ . Given that $1\,\mathrm{kg}=9.81\,\mathrm{N}$ , the buoyancy force is therefore  $F_{b}=9.81(18.19)=\mathbf{178.4}\,\mathbf{N}$ .  

Following solidiﬁ  cation and cooling, the sand mold is broken away from the casting  to retrieve the part. The part is then cleaned—gating and riser system are separated,  and sand is removed. The casting is then inspected (Section 11.5).  

#  Other Expendable-Mold Casting Processes  

As versatile as sand casting is, there are other casting processes that have been  developed to meet special needs. The differences between these methods are in the  composition of the mold material, or the manner in which the mold is made, or in  the way the pattern is made.  

# 11.2.1  SHELL MOLDING  

Shell molding is a casting process in which the mold is a thin shell (typically 9 mm  or 3/8 in) made of sand held together by a thermosetting resin binder. Developed in  Germany during the early 1940s, the process is described and illustrated in Figure 11.5.  

There are many advantages to the shell-molding process. The surface of the  shell-mold cavity is smoother than a conventional green-sand mold, and this  smoothness permits easier ﬂ  ow of molten metal during pouring and better surface  ﬁ  nish on the ﬁ  nal casting. Finishes of  $2.5\ \mu\mathrm{m}$  ( $100~\mu$ -in) can be obtained. Good  

![](images/dee6cae125c63a5134d7ce28ecb31ad6f9fac4b6373f22ba5cde845f450c5d36.jpg)  
FIGURE 11.5  Steps in shell-molding: (1) a match-plate or cope-and-drag metal pattern is heated and placed over a  box containing sand mixed with thermosetting resin; (2) box is inverted so that sand and resin fall onto the hot pattern,  causing a layer of the mixture to partially cure on the surface to form a hard shell; (3) box is repositioned so that loose,  uncured particles drop away; (4) sand shell is heated in oven for several minutes to complete curing; (5) shell mold is  stripped from the pattern; (6) two halves of the shell mold are assembled, supported by sand or metal shot in a box,  and pouring is accomplished. The ﬁ  nished casting with sprue removed is shown in (7).  

dimensional accuracy is also achieved, with tolerances of  $\pm0.25~\mathrm{mm}$  ( $(\pm0.010\$  in)  possible on small-to-medium-sized parts. The good ﬁ  nish and accuracy often pre- cludes the need for further machining. Collapsibility of the mold is generally suf- ﬁ  cient to avoid tearing and cracking of the casting.  

Disadvantages of shell molding include a more expensive metal pattern than the  corresponding pattern for green-sand molding. This makes shell molding difﬁ  cult to  justify for small quantities of parts. Shell molding can be mechanized for mass pro- duction and is very economical for large quantities. It seems particularly suited to  steel castings of less than 20 lb. Examples of parts made using shell molding include  gears, valve bodies, bushings, and camshafts.  

# 11.2.2  VACUUM MOLDING  

Vacuum molding, also called the  V-process , was developed in Japan around 1970. It  uses a sand mold held together by vacuum pressure rather than by a chemical binder.  Accordingly, the term  vacuum  in this process refers to the making of the mold rather  than the casting operation itself. The steps of the process are explained in Figure 11.6.  

![](images/c5f0a787bad6bf4a941c9b1ee588d82998f751455abc2c21bea199fcb69481ea.jpg)  
FIGURE 11.6  Steps in vacuum molding: (1) a thin sheet of preheated plastic is drawn over a match-plate or cope- and-drag pattern by vacuum—the pattern has small vent holes to facilitate vacuum forming; (2) a specially designed  ﬂ  ask is placed over the pattern plate and ﬁ  lled with sand, and a sprue and pouring cup are formed in the sand;  (3) another thin plastic sheet is placed over the ﬂ  ask, and a vacuum is drawn that causes the sand grains to be held  together, forming a rigid mold; (4) the vacuum on the mold pattern is released to permit the pattern to be stripped from  the mold; (5) this mold is assembled with its matching half to form the cope and drag, and with vacuum maintained on  both halves, pouring is accomplished. The plastic sheet quickly burns away on contacting the molten metal.  After solidiﬁ  cation, nearly all of the sand can be recovered for reuse.  

Because no binders are used, the sand is readily recovered in vacuum molding.  Also, the sand does not require extensive mechanical reconditioning normally done  when binders are used in the molding sand. Since no water is mixed with the sand,  moisture-related defects are absent from the product. Disadvantages of the V-process  are that it is relatively slow and not readily adaptable to mechanization.  

# 11.2.3  EXPANDED POLYSTYRENE PROCESS  

The expanded polystyrene casting process uses a mold of sand packed around a  polystyrene foam pattern that vaporizes when the molten metal is poured into the  mold. The process and variations of it are known by other names, including  lost- foam process ,  lost-pattern process ,  evaporative-foam process , and  full-mold process   (the last being a trade name). The foam pattern includes the sprue, risers, and gating  system, and it may also contain internal cores (if needed), thus eliminating the need  for a separate core in the mold. Also, since the foam pattern itself becomes the cavity  in the mold, considerations of draft and parting lines can be ignored. The mold does  not have to be opened into cope and drag sections. The sequence in this casting  process is illustrated and described in Figure 11.7. Various methods for making the  pattern can be used, depending on the quantities of castings to be produced. For  one-of-a-kind castings, the foam is manually cut from large strips and assembled to  form the pattern. For large production runs, an automated molding operation can  be set up to mold the patterns prior to making the molds for casting. The pattern  is normally coated with a refractory compound to provide a smoother surface on  the pattern and to improve its high temperature resistance. Molding sands usually  include bonding agents. However, dry sand is used in certain processes in this group,  which aids recovery and reuse.  

A signiﬁ  cant advantage for this process is that the pattern need not be removed  from the mold. This simpliﬁ  es and expedites mold making. In a conventional green- sand mold, two halves are required with proper parting lines, draft allowances  must be provided in the mold design, cores must be inserted, and the gating and  riser system must be added. With the expanded polystyrene process, these steps  

![](images/c601b6f80f15c72d6cd476dfa5cc00c5010ac4419c7ede3a69e70c00320c74aa.jpg)  
FIGURE 11.7  Expanded polystyrene casting process: (1) pattern of polystyrene is coated with refractory compound;  (2) foam pattern is placed in mold box, and sand is compacted around the pattern; and (3) molten metal is poured into  the portion of the pattern that forms the pouring cup and sprue. As the metal enters the mold, the polystyrene foam is  vaporized ahead of the advancing liquid, thus allowing the resulting mold cavity to be ﬁ  lled.  

![](images/415be3b420525efb2dc1a1f6a5fcead3583a685159cc8152aa012c883c10cec5.jpg)  
FIGURE 11.8  An  aluminum engine head  produced by the  expanded polystyrene  casting process.  The holes and certain  surfaces have been  machined. (Courtesy of  George E. Kane  Manufacturing  Technology Laboratory,  Lehigh University.)  

are built into the pattern itself. A new pattern is needed for every casting, so the  economics of the expanded polystyrene casting process depend largely on the cost  of producing the patterns. The process has been applied to mass produce castings  for automobiles engines. Automated production systems are installed to mold the  polystyrene foam patterns for these applications. Figure 11.8 shows an aluminum  engine head that was cast by the expanded polystyrene process (the holes and some  surfaces have been machined).  

# 11.2.4  INVESTMENT CASTING  

In investment casting, a pattern made of wax is coated with a refractory material  to make the mold, after which the wax is melted away prior to pouring the molten  metal. The term  investment  comes from one of the less familiar deﬁ  nitions of the  word  invest , which is “to cover completely,” this referring to the coating of the re- fractory material around the wax pattern. It is a precision casting process, because  it is capable of making castings of high accuracy and intricate detail. The process  dates back to ancient Egypt (Historical Note 11.1) and is also known as the  lost-wax  process , because the wax pattern is lost from the mold prior to casting.  

# Historical Note 11.1  Investment casting  

The lost wax casting process was developed by the  ancient Egyptians some 3,500 years ago. Although  written records do not identify when the invention  occurred or the artisan responsible, historians specu- late that the process resulted from the close associa- tion between pottery and molding in early times. It  was the potter who crafted the molds that were used  for casting. The idea for the lost wax process must  have originated with a potter who was familiar with  the casting process. As he was working one day on  a ceramic piece—perhaps an ornate vase or bowl—it  occurred to him that the article might be more attrac- tive and durable if made of metal. So he fashioned a  core in the general shape of the piece, but smaller  than the desired ﬁ  nal dimensions, and coated it with  wax to establish the size. The wax proved to be  an easy material to form, and intricate designs and  shapes could be created by the craftsman. On the  wax surface, he carefully plastered several layers of  clay and devised a means of holding the resulting  

components together. He then baked the mold in a  kiln, so that the clay hardened and the wax melted  and drained out to form a cavity. At last, he poured  molten bronze into the cavity and, after the cast- ing had solidiﬁ  ed and cooled, broke away the mold  to recover the part. Considering the education and  experience of this early pottery maker and the tools  he had to work with, development of the lost wax  casting process demonstrated great innovation and  insight. “No other process can be named by archeol- ogists so crowded with deduction, engineering ability  and ingenuity” [14].  

Steps in investment casting are described in Figure 11.9. Since the wax pattern is  melted off after the refractory mold is made, a separate pattern must be made for  every casting. Pattern production is usually accomplished by a molding operation— pouring or injecting the hot wax into a  master die  that has been designed with proper  allowances for shrinkage of both wax and subsequent metal casting. In cases where the  part geometry is complicated, several separate wax pieces must be joined to make the  pattern. In high-production operations, several patterns are attached to a sprue, also  made of wax, to form a  pattern tree ; this is the geometry that will be cast out of metal.  

![](images/998fc949e8965d2e44dc882aab5db96393cfe2d895e1e9ea7b0ad1817326ec8b.jpg)  
FIGURE 11.9  Steps in investment casting: (1) wax patterns are produced; (2) several  patterns are attached to a sprue to form a pattern tree; (3) the pattern tree is coated  with a thin layer of refractory material; (4) the full mold is formed by covering the coated  tree with sufﬁ  cient refractory material to make it rigid; (5) the mold is held in an inverted  position and heated to melt the wax and permit it to drip out of the cavity; (6) the mold  is preheated to a high temperature, which ensures that all contaminants are eliminated  from the mold; it also permits the liquid metal to ﬂ  ow more easily into the detailed cavity;  the molten metal is poured; it solidiﬁ  es; and (7) the mold is broken away from the ﬁ  nished  casting. Parts are separated from the sprue.  

![](images/25063aa37b7037e5f3064c831a74ed15dc686ada5e70ecbba5057bd0bfc9cabb.jpg)  
FIGURE 11.10  A one-piece compressor stator with 108 separate airfoils made by investment  casting. (Courtesy of Alcoa Howmet.)  

Coating with refractory (step 3) is usually accomplished by dipping the pattern  tree into a slurry of very ﬁ  ne grained silica or other refractory (almost in powder  form) mixed with plaster to bond the mold into shape. The small grain size of the  refractory material provides a smooth surface and captures the intricate details of  the wax pattern. The ﬁ  nal mold (step 4) is accomplished by repeatedly dipping the  tree into the refractory slurry or by gently packing the refractory around the tree in  a container. The mold is allowed to air dry for about 8 hours to harden the binder.  

Advantages of investment casting include: (1) parts of great complexity and  intricacy can be cast; (2) close dimensional control—tolerances of  $\pm0.075\ \mathrm{mm}$ $(\pm0.003\;\mathrm{in})$  are possible; (3) good surface ﬁ  nish is possible; (4) the wax can usually  be recovered for reuse; and (5) additional machining is not normally required— this is a net shape process. Because many steps are involved in this casting opera- tion, it is a relatively expensive process. Investment castings are normally small in  size, although parts with complex geometries weighing up to  $75\,\mathrm{lb}$  have been suc- cessfully cast. All types of metals, including steels, stainless steels, and other high  temperature alloys, can be investment cast. Examples of parts include complex  machinery parts, blades, and other components for turbine engines, jewelry, and  dental ﬁ  xtures. Shown in Figure 11.10 is a part illustrating the intricate features  possible with investment casting.  

# 11.2.5 PLASTER-MOLD AND CERAMIC-MOLD CASTING  

Plaster-mold casting is similar to sand casting except that the mold is made of plas- ter of Paris (gypsum $\mathrm{-CaSO_{4}}\mathrm{-}2\mathrm{H}_{2}\mathrm{O})$  instead of sand. Additives such as talc and  silica ﬂ  our are mixed with the plaster to control contraction and setting time, reduce  cracking, and increase strength. To make the mold, the plaster mixture combined with  water is poured over a plastic or metal pattern in a ﬂ  ask and allowed to set. Wood  patterns are generally unsatisfactory due to the extended contact with water in the  plaster. The ﬂ  uid consistency permits the plaster mixture to readily ﬂ  ow around the  pattern, capturing its details and surface ﬁ  nish. Thus, the cast product in plaster mold- ing is noted for these attributes.  

Curing of the plaster mold is one of the disadvantages of this process, at least  in high production. The mold must set for about 20 minutes before the pattern is  stripped. The mold is then baked for several hours to remove moisture. Even with  the baking, not all of the moisture content is removed from the plaster. The dilem- ma faced by foundrymen is that mold strength is lost when the plaster becomes  too dehydrated, and yet moisture content can cause casting defects in the product.  A balance must be achieved between these undesirable alternatives. Another dis- advantage with the plaster mold is that it is not permeable, thus limiting escape  of gases from the mold cavity. This problem can be solved in a number of ways:  (1) evacuating air from the mold cavity before pouring; (2) aerating the plaster  slurry prior to mold making so that the resulting hard plaster contains ﬁ  nely dis- persed voids; and (3) using a special mold composition and treatment known as  the  Antioch process . This process involves using about $50\%$  sand mixed with the  plaster, heating the mold in an autoclave (an oven that uses superheated steam  under pressure), and then drying. The resulting mold has considerably greater  permeability than a conventional plaster mold.  

Plaster molds cannot withstand the same high temperatures as sand molds. They  are therefore limited to the casting of lower-melting-point alloys, such as alumi- num, magnesium, and some copper-base alloys. Applications include metal molds  for plastic and rubber molding, pump and turbine impellers, and other parts of rela- tively intricate geometry. Casting sizes range from about  $20~\mathrm{g}$ (less than 1 oz) to  more than  $100~\mathrm{kg}$  (more than 200 lb). Parts weighing less than about  $10~\mathrm{kg}$  (20 lb)  are most common. Advantages of plaster molding for these applications are good  surface ﬁ  nish and dimensional accuracy and the capability to make thin cross sec- tions in the casting.  

Ceramic-mold casting  is similar to plaster-mold casting, except that the mold is  made of refractory ceramic materials that can withstand higher temperatures than  plaster. Thus, ceramic molding can be used to cast steels, cast irons, and other high- temperature alloys. Its applications (relatively intricate parts) are similar to those of  plaster mold casting except for the metals cast. Its advantages (good accuracy and  ﬁ  nish) are also similar.  

#  Permanent-Mold Casting Processes  

The economic disadvantage of any of the expendable mold processes is that a new  mold is required for every casting. In permanent-mold casting, the mold is reused  many times. In this section, permanent-mold casting is treated as the basic process in  the group of casting processes that all use reusable metal molds. Other members of  the group include die casting and centrifugal casting.  

# 11.3.1  THE BASIC PERMANENT-MOLD PROCESS  

Permanent-mold casting uses a metal mold constructed of two sections that are  designed for easy, precise opening and closing. These molds are commonly made of  steel or cast iron. The cavity, with gating system included, is machined into the two  halves to provide accurate dimensions and good surface ﬁ  nish. Metals commonly  cast in permanent molds include aluminum, magnesium, copper-base alloys, and  cast iron. However, cast iron requires a high pouring temperature, $1250^{\circ}\mathrm{C}$  to  $1500^{\circ}\mathrm{C}$   $(2300^{\circ}\mathrm{F}{-}2700^{\circ}\mathrm{F})$ , which takes a heavy toll on mold life. The very high pouring tem- peratures of steel make permanent molds unsuitable for this metal, unless the mold  is made of refractory material.  

Cores can be used in permanent molds to form interior surfaces in the cast product.  The cores can be made of metal, but either their shape must allow for removal from  the casting or they must be mechanically collapsible to permit removal. If withdrawal  of a metal core would be difﬁ  cult or impossible, sand cores can be used, in which case  the casting process is often referred to as  semipermanent-mold casting .  

Steps in the basic permanent mold casting process are described in Figure 11.11.  In preparation for casting, the mold is ﬁ  rst preheated and one or more coatings are  

![](images/4394e776cee5d06e1a123d189b3044f28f89ea14285b28b694c7f82d496e8544.jpg)  
FIGURE 11.11  Steps in permanent-mold casting: (1) mold is preheated and coated; (2) cores (if used) are inserted,  and mold is closed; (3) molten metal is poured into the mold; and (4) mold is opened. Finished part is shown in (5).  

sprayed on the cavity. Preheating facilitates metal ﬂ  ow through the gating system  and into the cavity. The coatings aid heat dissipation and lubricate the mold sur- faces for easier separation of the cast product. After pouring, as soon as the metal  solidiﬁ  es, the mold is opened and the casting is removed. Unlike expendable molds,  permanent molds do not collapse, so the mold must be opened before appreciable  cooling contraction occurs in order to prevent cracks from developing in the casting.  

Advantages of permanent-mold casting include good surface ﬁ  nish and close  dimensional control, as previously indicated. In addition, more rapid solidiﬁ  cation  caused by the metal mold results in a ﬁ  ner grain structure, so stronger castings are  produced. The process is generally limited to metals of lower melting points. Other  limitations include simple part geometries compared to sand casting (because of  the need to open the mold), and the expense of the mold. Because mold cost is sub- stantial, the process is best suited to high-volume production and can be automated  accordingly. Typical parts include automotive pistons, pump bodies, and certain cast- ings for aircraft and missiles.  

# 11.3.2  VARIATIONS OF PERMANENT-MOLD CASTING  

Several casting processes are quite similar to the basic permanent-mold method. These  include slush casting, low-pressure casting, and vacuum permanent-mold casting.  

Slush Casting  Slush casting is a permanent mold process in which a hollow cast- ing is formed by inverting the mold after partial freezing at the surface to drain out  the liquid metal in the center. Solidiﬁ  cation begins at the mold walls because they  are relatively cool, and it progresses over time toward the middle of the casting  (Section 10.3.1). Thickness of the shell is controlled by the length of time allowed  before draining. Slush casting is used to make statues, lamp pedestals, and toys out  of low-melting-point metals such as zinc and tin. In these items, the exterior appear- ance is important, but the strength and interior geometry of the casting are minor  considerations.  

Low-Pressure Casting  In the basic permanent mold casting process and in slush  casting, the ﬂ  ow of metal into the mold cavity is caused by gravity. In low-pressure  casting, the liquid metal is forced into the cavity under low pressure—approximately  $0.1\ \mathrm{MPa}$   $(15\ \mathrm{lb/in}^{2})$ )—from beneath so that the ﬂ  ow is upward, as illustrated in  Figure 11.12. The advantage of this approach over traditional pouring is that clean  molten metal from the center of the ladle is introduced into the mold, rather  than metal that has been exposed to air. Gas porosity and oxidation defects are  thereby minimized, and mechanical properties are improved.  

Vacuum Permanent-Mold Casting   Not to be confused with vacuum molding  (Section 11.2.2), this process is a variation of low-pressure casting in which a vacuum  is used to draw the molten metal into the mold cavity. The general conﬁ  guration of  the vacuum permanent-mold casting process is similar to the low-pressure casting  operation. The difference is that reduced air pressure from the vacuum in the mold  is used to draw the liquid metal into the cavity, rather than forcing it by positive air  pressure from below. There are several beneﬁ  ts of the vacuum technique relative  to low-pressure casting: air porosity and related defects are reduced, and greater  strength is given to the cast product.  

![](images/f89c56f76f565b3a6cd98f43d496e686d84aecdce1bb744b6470888c458c4434.jpg)  
FIGURE 11.12  Low- pressure casting. The  diagram shows how air  pressure is used to force  the molten metal in the  ladle upward into the  mold cavity. Pressure  is maintained until the  casting has solidiﬁ  ed.  

# 11.3.3  DIE CASTING  

Die casting is a permanent-mold casting process in which the molten metal is in- jected into the mold cavity under high pressure. Typical pressures are 7 to $350\;\mathrm{MPa}$   $(1000{-}50{,}000{\,}1\mathrm{b}/\mathrm{in}^{2})$ ). The pressure is maintained during solidiﬁ  cation, after which the  mold is opened and the part is removed. Molds in this casting operation are called  dies; hence the name die casting. The use of high pressure to force the metal into the  die cavity is the most notable feature that distinguishes this process from others in  the permanent mold category.  

Die-casting operations are carried out in special die-casting machines (Historical  Note 11.2), which are designed to hold and accurately close the two halves of the  mold, and keep them closed while the liquid metal is forced into the cavity. The gen- eral conﬁ  guration is shown in Figure 11.13. There are two main types of die-casting  machines: (1) hot-chamber and (2) cold-chamber, differentiated by how the molten  metal is injected into the cavity.  

# Historical Note 11.2  Die-casting machines
