Repository: Zdong104/ManufacturtingQA

# ManufacturtingQA




Updtaes: 
1. Dataset cleaning in order
2. Tested on section 124

TODO： 
1. Test Normal Rag
2. Test on 多选题

File: BookData/magic-pdf/sec12/auto/sec12.md
# Glassworking  

# Chapter Contents  

12.1 Raw Materials Preparation and  Melting  

12.2 Shaping Processes in Glassworking 12.2.1 Shaping of Piece Ware 12.2.2 Shaping of Flat and Tubular  Glass 12.2.3 Forming of Glass Fibers  

12.3 Heat Treatment and Finishing 12.3.1 Heat Treatment 12.3.2 Finishing  

12.4 Product Design Considerations  

Glass products are commercially manufactured in an  almost unlimited variety of shapes. Many are produced  in very large quantities, such as light bulbs, beverage  bottles, and window glass. Others, such as giant tele- scope lenses, are made individually.  

Glass is one of three basic types of ceramics (Chap- ter 7). It is distinguished by its noncrystalline (vitreous)  structure, whereas the other ceramic materials have  a crystalline structure. The methods by which glass is  shaped into useful products are quite different from  those used for the other types. In glassworking, the  principal starting material is silica  $(\mathrm{SiO}_{2})$ ; this is usually  combined with other oxide ceramics that form glasses.  The starting material is heated to transform it from a  hard solid into a viscous liquid; it is then shaped into  the desired geometry while in this highly plastic or ﬂ  uid  condition. When cooled and hard, the material remains  in the glassy state rather than crystallizing.  

The typical manufacturing sequence in glassworking  consists of the steps pictured in Figure 12.1. Shaping is  accomplished by various processes, including casting,  pressing-and-blowing (to produce bottles and other  containers), and rolling (to make plate glass). A ﬁ  nish- ing step is required for certain products.  

#  

# Raw Materials  Preparation and  Melting  

The main component in nearly all glasses is silica, the  primary source of which is natural quartz in sand. The  sand must be washed and classiﬁ  ed. Washing removes  impurities such as clay and certain minerals that would  cause undesirable coloring of the glass.  Classifying  the  sand means grouping the grains according to size. The  most desirable particle size for glassmaking is in the  range of 0.1 to $0.6\;\mathrm{mm}$  (0.004–0.025 in) [3]. The various  other components, such as soda ash (source of  $\mathrm{Na}_{2}\mathrm{O}_{l}$ ),  limestone (source of  $\mathrm{CaO}$ ), aluminum oxide, potash  

![](images/94b470c5e1cc9766de732682ba40735ff54b8c2ba2a6f1f69ee504f2da5b58f7.jpg)  
FIGURE 12.1  The  typical   process  sequence in  glassworking:  (1) preparation of  raw materials and  melting, (2)   shaping,  and (3) heat   treatment.  

(source of  $\mathrm{K}_{2}\mathrm{O}$ ), and other minerals are added in the proper proportions to achieve  the desired composition. The mixing is usually done in batches, in amounts that are  compatible with the capacities of available melting furnaces.  

Recycled glass is usually added to the mixture in modern practice. In addition  to preserving the environment, recycled glass facilitates melting. Depending on the  amount of waste glass available and the speciﬁ  cations of the ﬁ  nal composition, the  proportion of recycled glass may be up to $100\%$ .  

The batch of starting materials to be melted is referred to as a  charge , and the pro- cedure of loading it into the melting furnace is called  charging  the furnace. Glass- melting furnaces can be divided into the following types [3]: (1)  pot furnaces —  ceramic pots of limited capacity in which melting occurs by heating the walls of the  pot; (2)  day tanks —larger capacity vessels for batch production in which heating is  done by burning fuels above the charge; (3)  continuous tank furnaces —long tank  furnaces in which raw materials are fed in one end, and melted as they move to the  other end where molten glass is drawn out for high production; and (4)  electric fur- naces  of various designs for a wide range of production rates.  

Glass melting is generally carried out at temperatures around  $1500^{\circ}\mathrm{C}$  to  $1600^{\circ}\mathrm{C}$ $(2700^{\circ}\mathrm{F}{-}2900^{\circ}\mathrm{F})$ ). The melting cycle for a typical charge takes 24 to 48 hours. This  is the time required for all of the sand grains to become a clear liquid and for the  molten glass to be reﬁ  ned and cooled to the appropriate temperature for working.  Molten glass is a viscous liquid, the viscosity being inversely related to temperature.  Because the shaping operation immediately follows the melting cycle, the tempera- ture at which the glass is tapped from the furnace depends on the viscosity required  for the subsequent process.  

#  Shaping Processes in Glassworking  

The major categories of glass products were identiﬁ  ed in Section 7.4.2 as window  glass, containers, light bulbs, laboratory glassware, glass ﬁ  bers, and optical glass. De- spite the variety represented by this list, the shaping processes to fabricate these  products can be grouped into only three categories: (1) discrete processes for piece  ware, which includes bottles, light bulbs, and other individual items; (2) continuous  processes for making ﬂ  at glass (sheet and plate glass for windows) and tubing (for  laboratory ware and ﬂ  uorescent lights); and (3) ﬁ  ber-making processes to produce  ﬁ  bers for insulation, ﬁ  berglass composite materials, and ﬁ  ber optics.  

# 12.2.1  SHAPING OF PIECE WARE  

The ancient methods of hand-working glass, such as glass blowing, were brieﬂ  y  described in Historical Note 7.3. Handicraft methods are still employed today for  making glassware items of high value in small quantities. Most of the processes  

![](images/0eb8f45750263e5cfbaec3d650ad98d0efe9a9934e3e4ccea038624be4958234.jpg)  
FIGURE 12.2  Spinning of  funnel-shaped glass parts:  (1) gob of glass dropped into  mold; and (2) rotation of mold  to cause spreading of molten  glass on mold surface.  

discussed in this section are highly mechanized technologies for producing discrete  pieces such as jars, bottles, and light bulbs in high quantities.  

Spinning  Glass spinning is similar to  centrifugal casting  of metals, and is also  known by that name in glassworking. It is used to produce funnel-shaped compo- nents such as the back sections of cathode ray tubes for televisions and computer  monitors. The setup is pictured in Figure 12.2. A gob of molten glass is dropped into  a conical mold made of steel. The mold is rotated so that centrifugal force causes  the glass to ﬂ  ow upward and spread itself on the mold surface. The faceplate (i.e.,  the front viewing screen) is later assembled to the funnel using a sealing glass of low  melting point.  

Pressing  This is a widely used process for mass producing glass pieces such as dishes,  bake ware, headlight lenses, TV tube faceplates, and similar items that are relatively  ﬂ  at. The process is illustrated and described in Figure 12.3. The large quantities of most  pressed products justify a high level of automation in this production sequence.  

Blowing  Several shaping sequences include blowing as one or more of the steps.  Instead of a manual operation, blowing is performed on highly automated equip- ment. The two sequences described here are the press-and-blow and blow-and-blow  methods.  

As the name indicates, the  press-and-blow  method is a pressing operation fol- lowed by a blowing operation, as portrayed in Figure 12.4. The process is suited to  

![](images/080848414730b1ef5028cddc440ae059475667441a4f9115e591a3df4aed042b.jpg)  
FIGURE 12.3  Pressing  of a ﬂ  at glass piece:  (1) a gob of glass fed  into mold from the  furnace; (2) pressing  into shape by plunger;  and (3) plunger is  retracted and the  ﬁ  nished product is  removed. Symbols  v  and  $F$ indicate motion  $\left\vert v=\right\vert$   velocity) and applied  force, respectively.  

![](images/493b0e6537f2cc7cf884b018b1ac1c464c968b5802dcf4b1e4c026909bd2d186.jpg)  
FIGURE 12.4  Press-and-blow forming sequence: (1) molten gob is fed into mold cavity; (2) pressing to form a  parison ; (3) the partially formed parison, held in a neck ring, is transferred to the blow mold; and (4) blown into  ﬁ  nal shape. Symbols $v$  and $F$  indicate motion ( $v=$  velocity) and applied force, respectively.  

the production of wide-mouth containers. A split mold is used in the blowing opera- tion for part removal. The  blow-and-blow  method is used to produce smaller-mouthed bottles. The se- quence is similar to the preceding, except that two (or more) blowing operations are  used rather than pressing and blowing. There are variations to the process, depend- ing on the geometry of the product, with one possible sequence shown in Figure 12.5.  

![](images/a9b43b50f0a1c35dc907f1de97edae1d3a9a438da4c54f87079b0f3e02888bf3.jpg)  
FIGURE 12.5  Blow-and-blow forming sequence: (1) gob is fed into inverted mold cavity; (2) mold is covered;  (3) ﬁ  rst blowing step; (4) partially formed piece is reoriented and transferred to second blow mold; and (5) blown  to ﬁ  nal shape.  

Reheating is sometimes required between blowing steps. Duplicate and triplicate  molds are sometimes used along with matching gob feeders to increase production  rates. Press-and-blow and blow-and-blow methods are used to make jars, beverage  bottles, incandescent light bulb enclosures, and similar geometries.  

Casting  If the molten glass is sufﬁ  ciently ﬂ  uid, it can be poured into a mold. Rela- tively massive objects, such as astronomical lenses and mirrors, are made by this  method. These pieces must be cooled very slowly to avoid internal stresses and pos- sible cracking owing to temperature gradients that would otherwise be set up in  the glass. After cooling and solidifying, the piece must be ﬁ  nished by lapping and  polishing. Casting is not much used in glassworking except for these kinds of special  jobs. Not only is cooling and cracking a problem, but also molten glass is relatively  viscous at normal working temperatures, and does not ﬂ  ow through small oriﬁ  ces or  into small sections as well as molten metals or heated thermoplastics. Smaller lenses  are usually made by pressing, discussed above.  

# 12.2.2  SHAPING OF FLAT AND TUBULAR GLASS  

Two methods for making plate glass and one method for producing tube stock are  described here. They are continuous processes, in which long sections of ﬂ  at window  glass or glass tubing are made and later cut into appropriate sizes and lengths. They  are modern technologies in contrast to the ancient method described in Historical  Note 12.1.  

# Historical Note 12.1  Ancient methods of making ﬂ  at glass  [7]  

Glass windows have been used in buildings for many  centuries. The oldest process for making ﬂ  at window  glass was by manual glass blowing. The procedure  consisted of the following: (1) a glass globe was blown  on a blowpipe; (2) a portion of the globe was made  to stick to the end of a “punty, ” a metal rod used by  glassblowers, and then detached from the blowpipe;  and (3) after reheating the glass, the punty was rotated  with sufﬁ  cient speed for centrifugal force to shape the  open globe into a ﬂ  at disk. The disk, whose maximum  possible size was only about  $1\,\mathrm{~m~}$  (3 ft), was later cut  into small panes for windows.  

At the center of the disk, where the glass was  attached to the punty during the third step in the  process, a lump would tend to form that had the ap- pearance of a crown. The name “crown glass” was  derived from this resemblance. Lenses for spectacles  were ground from glass made by this method. Today,  the name crown glass is still used for certain types  of optical and ophthalmic glass, even though the an- cient method has been replaced by modern produc- tion technology.  

Rolling of Flat Plate  Flat plate glass can be produced by rolling, as illustrated in  Figure 12.6. The starting glass, in a suitably plastic condition from the furnace, is  squeezed through opposing rolls whose separation determines the thickness of the  sheet. The rolling operation is usually set up so that the ﬂ  at glass is moved directly  into an annealing furnace. The rolled glass sheet must later be ground and polished  for parallelism and smoothness.  

![](images/cc1a5e10e9e7dbca830c11fcca7f4b9e668f50a92629d28a66ace3dbf67dc511.jpg)  
FIGURE 12.6  Rolling  of ﬂ  at glass.  

![](images/172df44a91c285bf0e2441356b9b373a54b5a7a723e52b5b9fdc348b51e147b6.jpg)  
FIGURE 12.7  The ﬂ  oat  process for producing  sheet glass.  

Float Process  This process was developed in the late 1950s. Its advantage over  other methods such as rolling is that it obtains smooth surfaces that need no sub- sequent ﬁ  nishing. In the  ﬂ  oat process , illustrated in Figure 12.7, the glass ﬂ  ows di- rectly from its melting furnace onto the surface of a molten tin bath. The highly ﬂ  uid  glass spreads evenly across the molten tin surface, achieving a uniform thickness and  smoothness. After moving into a cooler region of the bath, the glass hardens and  travels through an annealing furnace, after which it is cut to size.  

Drawing of Glass Tubes  Glass tubing is manufactured by a drawing process  known as the  Danner process , illustrated in Figure 12.8. Molten glass ﬂ  ows around a  rotating hollow mandrel through which air is blown while the glass is being drawn.  The air temperature and its volumetric ﬂ  ow rate, as well as the drawing velocity,  

![](images/27dd9b60693f900d3621f18f74150997ad6f8bf789d74785c15672e4d2aa5633.jpg)  
FIGURE 12.8  Drawing  of glass tubes by  the Danner   process.  Symbols $v$ and $F$ indicate motion  $\vert v=$   velocity) and applied  force, respectively.  

determine the diameter and wall thickness of the tubular cross section. During hard- ening, the glass tube is supported by a series of rollers extending about  $30\:\mathrm{m}$  (100 ft)  beyond the mandrel. The continuous tubing is then cut into standard lengths.  Tubular glass products include laboratory glassware, ﬂ  uorescent light tubes, and  thermometers.  

# 12.2.3  FORMING OF GLASS FIBERS  

Glass ﬁ  bers are used in applications ranging from insulation wool to ﬁ  ber optics  communications lines (Section 7.4.2). Glass ﬁ  ber products can be divided into two  categories [6]: (1) ﬁ  brous glass for thermal insulation, acoustical insulation, and air  ﬁ  ltration, in which the ﬁ  bers are in a random, wool-like condition; and (2) long, con- tinuous ﬁ  laments suitable for ﬁ  ber-reinforced plastics, yarns and fabrics, and ﬁ  ber  optics. Different production methods are used for the two categories. Two methods  are described in the following paragraphs, representing each of the product catego- ries, respectively.  

Centrifugal Spraying  In a typical process for making glass wool, molten glass  ﬂ  ows into a rotating bowl with many small oriﬁ  ces around its periphery. Centrifugal  force causes the glass to ﬂ  ow through the holes to become a ﬁ  brous mass suitable for  thermal and acoustical insulation.  

Drawing of Continuous Filaments  In this process, illustrated in Figure 12.9,  continuous glass ﬁ  bers of small diameter (lower size limit is around  $0.0025~\mathrm{mm}$  or  0.0001 in) are produced by drawing strands of molten glass through small oriﬁ  ces in  

![](images/e1e4c821dae73b6f342df55b4ed2db4a27612da7df8041b383997d82deaa4389.jpg)  

a heated plate made of a platinum alloy. The plate may have several hundred holes,  each making one ﬁ  ber. The individual ﬁ  bers are collected into a strand by reeling  them onto a spool. Before spooling, the ﬁ  bers are coated with various chemicals  to lubricate and protect them. Drawing speeds of around  $50\;\mathrm{m/s}$   $(10{,}000\;\mathrm{ft/min})$ ) or  more are not unusual.  

#  Heat Treatment and Finishing  

Heat treatment of the glass product is the third step in the glassworking sequence.  For some products, additional ﬁ  nishing operations are performed.  

# 12.3.1  HEAT TREATMENT  

Glass-ceramics were discussed in Section 7.4.3. This unique material is made by a  special heat treatment that transforms most of the vitreous state into a polycrys- talline ceramic. Other heat treatments performed on glass cause changes that are  less dramatic technologically but perhaps more important commercially; examples  include annealing and tempering.  

Annealing  Glass products usually have undesirable internal stresses after form- ing, which reduce their strength. Annealing is done to relieve these stresses; the  treatment therefore has the same function in glassworking as it does in metalwork- ing.  Annealing  involves heating the glass to an elevated temperature and holding  it for a certain period to eliminate stresses and temperature gradients, then slowly  cooling the glass to suppress stress formation, followed by more rapid cooling to  room temperature. Common annealing temperatures are around $500^{\circ}\mathrm{C}\left(900^{\circ}\mathrm{F}\right)$ . The  length of time the product is held at the temperature, as well as the heating and cool- ing rates during the cycle, depend on thickness of the glass, the usual rule being that  the required annealing time varies with the square of thickness.  

Annealing in modern glass factories is performed in tunnel-like furnaces, called  lehrs , in which the products ﬂ  ow slowly through the hot chamber on conveyors.  Burners are located only at the front end of the chamber, so that the glass experi- ences the required heating and cooling cycle.  

Tempered Glass and Related Products  A beneﬁ  cial internal stress pattern can be  developed in glass products by a heat treatment known as  tempering , and the result- ing material is called  tempered glass . As in the treatment of hardened steel, tempering  increases the toughness of glass. The process involves heating the glass to a tempera- ture somewhat above its annealing temperature and into the plastic range, followed by  quenching of the surfaces, usually with air jets. When the surfaces cool, they contract  and harden while the interior is still plastic and compliant. As the internal glass slowly  cools, it contracts, thus putting the hard surfaces in compression. Like other ceramics,  glass is much stronger when subjected to compressive stresses than tensile stresses. Ac- cordingly, tempered glass is much more resistant to scratching and breaking because  of the compressive stresses on its surfaces. Applications include windows for tall build- ings, all-glass doors, safety glasses, and other products requiring toughened glass.  

When tempered glass fails, it does so by shattering into numerous small frag- ments that are less likely to cut someone than conventional (annealed) window  glass.   Interestingly, automobile windshields are not made of tempered glass, because  

of the danger posed to the driver by this fragmentation. Instead, conventional glass  is used; however, it is fabricated by sandwiching two pieces of glass on either side of  a tough polymer sheet. Should this  laminated glass  fracture, the glass splinters are  retained by the polymer sheet and the windshield remains relatively transparent.  

# 12.3.2  FINISHING  

Finishing operations are sometimes required for glassware products. These sec- ondary operations include grinding, polishing, and cutting. When glass sheets are  produced by drawing and rolling, the opposite sides are not necessarily parallel, and  the surfaces contain defects and scratch marks caused by the use of hard tooling on  soft glass. The glass sheets must be ground and polished for most commercial ap- plications. In pressing and blowing operations when split dies are used, polishing is  often required to remove the seam marks from the container product.  

In continuous glassworking processes, such as plate and tube production, the con- tinuous sections must be cut into smaller pieces. This is accomplished by ﬁ  rst scoring  the glass with a glass-cutting wheel or cutting diamond and then breaking the section  along the score line. Cutting is generally done as the glass exits the annealing lehr.  

Decorative and surface processes are performed on certain glassware products.  These processes include mechanical cutting and polishing operations; sandblasting;  chemical etching (with hydroﬂ  uoric acid, often in combination with other chemi- cals); and coating (for example, coating of plate glass with aluminum or silver to  produce mirrors).  

# 12.4 12.4  Product Design Considerations  

Glass possesses special properties that make it desirable in certain applications. The  following design recommendations are compiled from Bralla [1] and other sources.  

$\gg$ Glass is transparent and has certain optical properties that are unusual if not  unique among engineering materials. For applications requiring transparency,  light transmittance, magniﬁ  cation, and similar optical properties, glass is likely  to be the material of choice. Certain polymers are transparent and may be com- petitive, depending on design requirements.

 $\gg$   Glass is several times stronger in compression than in tension; components  should be designed so that they are subjected to compressive stresses, not ten- sile stresses.

 $\gg$ Ceramics, including glass, are brittle. Glass parts should not be used in applica- tions that involve impact loading or high stresses which might cause fracture.

 $\gg$ Certain glass compositions have very low thermal expansion coefﬁ  cients and  are therefore tolerant of thermal shock. These glasses can be selected for appli- cations in which this characteristic is important (e.g., cookware).

 $\gg$ Outside edges and corners on glass parts should have large radii or chamfers;  likewise, inside corners should have large radii. Both outside and inside corners  are potential points of stress concentration.

 $\gg$ Unlike parts made of traditional and new ceramics, threads may be included in  the design of glass parts; they are technically feasible with the press-and-blow  shaping processes. However, the threads should be coarse.

File: BookData/magic-pdf/sec18/auto/sec18.md (part 1 of 3)
# Bulk Deformation  Processes in  Metalworking  

# Chapter Contents  

# 18.1 Rolling  

18.1.1 Flat Rolling and Its Analysis 18.1.2 Shape Rolling 18.1.3 Rolling Mills  

18.2 Other Deformation Processes  Related to Rolling  

# 18.3 Forging  

18.3.1 Open-Die Forging 18.3.2 Impression-Die Forging 18.3.3 Flashless Forging 18.3.4 Forging Hammers, Presses,  and Dies  

18.4 Other Deformation Processes  Related to Forging  

# 18.5 Extrusion  

18.5.1 Types of Extrusion 18.5.2 Analysis of Extrusion 18.5.3 Extrusion Dies and Presses 18.5.4 Other Extrusion Processes 18.5.5 Defects in Extruded Products  

# 18.6 Wire and Bar Drawing  

18.6.1 Analysis of Drawing 18.6.2 Drawing Practice 18.6.3 Tube Drawing  

The deformation processes described in this chapter  accomplish signiﬁ  cant shape change in metal parts  whose initial form is bulk rather than sheet. The start- ing forms include cylindrical bars and billets, rectangular  billets and slabs, and similar elementary geometries. The  bulk deformation processes reﬁ  ne the starting shapes,  sometimes improving mechanical properties, and always  adding commercial value. Deformation processes work  by stressing the metal sufﬁ  ciently to cause it to plasti- cally ﬂ  ow into the desired shape.  

Bulk deformation processes are performed as cold,  warm, and hot working operations. Cold and warm  working are appropriate when the shape change is less  severe, and there is a need to improve mechanical prop- erties and achieve good ﬁ  nish on the part. Hot work- ing is generally required when massive deformation of  large work parts is involved.  

The commercial and technological importance of  bulk deformation processes derives from the following:  

➢   When performed as hot working operations, they  can achieve signiﬁ  cant change in the shape of the  work part.

 $\gg$ When performed as cold working operations, they  can be used not only to shape the product, but also  to increase its strength through strain hardening.

 $\gg$ These processes produce little or no waste as a by- product of the operation. Some bulk deformation  operations are  near net shape  or  net shape  processes;  they achieve ﬁ  nal product geometry with little or no  subsequent machining. The bulk deformation processes covered in this  chapter are (1) rolling, (2) forging, (3) extrusion, and  (4) wire and bar drawing. The chapter also documents  the variations and related operations of the four basic  processes that have been developed over the years.  

Rolling is a deformation process in which the thickness of the work is reduced by  compressive forces exerted by two opposing rolls. The rolls rotate as illustrated in  Figure 18.1 to pull and simultaneously squeeze the work between them. The basic  process shown in the ﬁ  gure is ﬂ  at rolling, used to reduce the thickness of a rectangular  cross section. A closely related process is shape rolling, in which a square cross section  is formed into a shape such as an I-beam.  

Most rolling processes are very capital intensive, requiring massive pieces of  equipment, called rolling mills, to perform them. The high investment cost requires  the mills to be used for production in large quantities of standard items such as  sheets and plates. Most rolling is carried out by hot working, called  hot rolling ,  owing to the large amount of deformation required. Hot-rolled metal is generally  free of residual stresses, and its properties are isotropic. Disadvantages of hot roll- ing are that the product cannot be held to close tolerances, and the surface has a  characteristic oxide scale.  

Steelmaking provides the most common application of rolling mill operations  (Historical Note 18.1). The sequence of steps in a steel rolling mill illustrates the  variety of products made. Similar steps occur in other basic metal industries. The  work starts out as a cast steel ingot that has just solidiﬁ  ed. While it is still hot,  the ingot is placed in a furnace where it remains for many hours until it has reached  a uniform temperature throughout, so that the metal will ﬂ  ow consistently during  rolling. For steel, the desired temperature for rolling is around  $1200^{\circ}\mathrm{C}$   $(2200^{\circ}\mathrm{F})$ .  The heating operation is called  soaking , and the furnaces in which it is carried out  are called  soaking pits .  

From soaking, the ingot is moved to the rolling mill, where it is rolled into one of  three intermediate shapes called blooms, billets, or slabs. A  bloom  has a square cross  section  $150\;\mathrm{mm}\times150\;\mathrm{mm}$   $(6\;\mathrm{in}\times6$  in) or larger. A  slab  is rolled from an ingot or  a bloom and has a rectangular cross section of width $250~\mathrm{mm}$  (10 in) or more and  thickness $40\,\mathrm{mm}$  (1.5 in) or more. A  billet  is rolled from a bloom and is square with  dimensions $40\:\mathrm{mm}\:(1.5\:\mathrm{in})$  on a side or larger. These intermediate shapes are subse- quently rolled into ﬁ  nal product shapes.  

Blooms are rolled into structural shapes and rails for railroad tracks. Billets are  rolled into bars and rods. These shapes are the raw materials for machining, wire  drawing, forging, and other metalworking processes. Slabs are rolled into plates,  sheets, and strips. Hot-rolled plates are used in shipbuilding, bridges, boilers, welded  structures for various heavy machines, tubes and pipes, and many other products.  

![](images/c88f9c2f35f7035d1a211a56a029dfdaf52957f261d13da4b8cb0b4dea4f9046.jpg)  
FIGURE 18.1  The  rolling process  (speciﬁ  cally, ﬂ  at rolling).  

![](images/ffe115878b413d5d27462575081747c4d3f2d60d1ada64e26733036ccb1ed357.jpg)  
FIGURE 18.2  Some  of the steel products  made in a rolling mill.  

Figure 18.2 shows some of these rolled steel products. Further ﬂ  attening of hot- rolled plates and sheets is often accomplished by  cold rolling , in order to prepare  them for subsequent sheet metal operations (Chapter 19). Cold rolling strengthens  the metal and permits a tighter tolerance on thickness. In addition, the surface of the  cold-rolled sheet is absent of scale and generally superior to the corresponding hot- rolled product. These characteristics make cold-rolled sheets, strips, and coils ideal  for stampings, exterior panels, and other parts of products ranging from automobiles  to appliances and ofﬁ  ce furniture.  

# Historical Note 18.1  Rolling  

Rolling of gold and silver by manual methods dates from  the fourteenth century. Leonardo da Vinci designed one  of the ﬁ  rst rolling mills in 1480, but it is doubtful that his  design was ever built. By around 1600, cold rolling of  lead and tin was accomplished on manually operated  rolling mills. By around 1700, hot rolling of iron was be- ing done in Belgium, England, France, Germany, and  Sweden. These mills were used to roll iron bars into  sheets. Prior to this time, the only rolls in steelmaking  were slitting mills—pairs of opposing rolls with collars  (cutting disks) used to slit iron and steel into narrow  strips for making nails and similar products. Slitting  mills were not intended to reduce thickness.  

Modern rolling practice dates from 1783 when a  patent was issued in England for using grooved rolls to  produce iron bars.  The Industrial Revolution created a tre- mendous demand for iron and steel, stimulating develop- ments in rolling. The ﬁ  rst mill for rolling railway rails was  started in 1820 in England. The ﬁ  rst I-beams were rolled  in France in 1849. In addition, the size and capacity of  ﬂ  at rolling mills increased dramatically during this period. Rolling is a process that requires a very large power  source. Water wheels were used to power rolling mills  until the eighteenth century. Steam engines increased  the capacity of these rolling mills until soon after 1900  when electric motors replaced steam.  

# 18.1.1  FLAT ROLLING AND ITS ANALYSIS  

Flat rolling is illustrated in Figures 18.1 and 18.3. It involves the rolling of slabs,  strips, sheets, and plates—work parts of rectangular cross section in which the width  is greater than the thickness. In ﬂ  at rolling, the work is squeezed between two rolls  so that its thickness is reduced by an amount called the  draft :  

$$
d=t_{o}-t_{f}
$$  

where  $d=$  draft, mm (in);  $t_{o}=$  starting thickness, mm (in); and  $t_{f}=$  ﬁ  nal thickness,  $\mathrm{mm}$  (in). Draft is sometimes expressed as a fraction of the starting stock thickness,  called the  reduction :  

$$
r={\frac{d}{t_{o}}}
$$  

where $r=$  reduction. When a series of rolling operations are used, reduction is taken  as the sum of the drafts divided by the original thickness.  

In addition to thickness reduction, rolling usually increases work width. This is  called  spreading , and it tends to be most pronounced with low width-to-thickness  ratios and low coefﬁ  cients of friction. Conservation of matter is preserved, so the  volume of metal exiting the rolls equals the volume entering:  

$$
t_{o}w_{o}L_{o}=t_{f}w_{f}L_{f}
$$  

where  $w_{o}$  and  $w_{f}$ are the before and after work widths, mm (in); and  $L_{o}$  and  $L_{f}$  are  the before and after work lengths, mm (in). Similarly, before and after volume rates  of material ﬂ  ow must be the same, so the before and after velocities can be related:  

$$
t_{o}w_{o}\nu_{o}=t_{f}w_{f}\nu_{f}
$$  

where $\nu_{o}$  and $\nu_{f}$  are the entering and exiting velocities of the work.  

![](images/6edd98868e9fcf4f69a47e7ebc7667c632ef5916de7c1587efdb6fb922ddc846.jpg)  
FIGURE 18.3  Side view of ﬂ  at  rolling, indicating before and after  thicknesses, work velocities,  angle of contact with rolls, and  other features.  

The rolls contact the work along an arc deﬁ  ned by the angle  u .  Each roll has  radius  $R$ ,  and its rotational speed gives it a surface velocity  $\nu_{r}.$  This velocity is  greater than the entering speed of the work $\nu_{o}$  and less than its exiting speed  $\nu_{f}.$ .   Since the metal ﬂ  ow is continuous, there is a gradual change in velocity of the  work between the rolls. However, there is one point along the arc where work  velocity equals roll velocity. This is called the  no-slip point , also known as the  neutral point . On either side of this point, slipping and friction occur between roll  and work. The amount of slip between the rolls and the work can be measured by  means of the  forward slip , a term used in rolling that is deﬁ  ned:  

$$
s=\frac{\nu_{f}-\nu_{r}}{\nu_{r}}
$$  

# where $s=$  forward slip;  $\nu_{f}$   "  ﬁ  nal (exiting) work velocity, m/s (ft/sec); and  $\nu_{r}$   "  roll  speed, m/s (ft/sec).  

The true strain experienced by the work in rolling is based on before and after  stock thicknesses. In equation form,  

$$
\epsilon=\ln\frac{t_{o}}{t_{f}}
$$  

The true strain can be used to determine the average ﬂ  ow stress   ${\overline{{Y}}}_{f}$  applied to the  work material in ﬂ  at rolling. Recall from the previous chapter, Equation (18.2), that  

$$
\overline{{Y}}_{f}=\frac{K\epsilon^{n}}{1+n}
$$  

The average ﬂ  ow stress is used to compute estimates of force and power in rolling.  

Friction in rolling occurs with a certain coefﬁ  cient of friction, and the compres- sion force of the rolls, multiplied by this coefﬁ  cient of friction, results in a friction  force between the rolls and the work. On the entrance side of the no-slip point,  friction force is in one direction, and on the other side it is in the opposite direc- tion. However, the two forces are not equal. The friction force on the entrance side  is greater, so that the net force pulls the work through the rolls. If this were not the  case, rolling would not be possible. There is a limit to the maximum possible draft  that can be accomplished in ﬂ  at rolling with a given coefﬁ  cient of friction, deﬁ  ned by:  

$$
d_{\operatorname*{max}}=\mu^{2}R
$$  

where $d_{\mathrm{max}}=$  maximum draft, ${\sf m m}\left(\mathrm{in}\right);\mu={\sf c}$ oefﬁ  cient of friction; and $R=$  roll radius  $\mathrm{mm}$  (in). The equation indicates that if friction were zero, draft would be zero, and it  would be impossible to accomplish the rolling operation.  

Coefﬁ  cient of friction in rolling depends on lubrication, work material, and  working temperature. In cold rolling, the value is around 0.1; in warm working, a  typical value is around 0.2; and in hot rolling,  $\mu$  is around 0.4 [16]. Hot rolling is  often characterized by a condition called  sticking , in which the hot work surface  adheres to the rolls over the contact arc. This condition often occurs in the rolling of  steels and high-temperature alloys. When sticking occurs, the coefﬁ  cient of friction  can be as high as 0.7. The consequence of sticking is that the surface layers of the  work are restricted to move at the same speed as the roll speed  $\nu_{r};$  and below the  surface, deformation is more severe in order to allow passage of the piece through  the roll gap.  

![](images/ed30251a2246dc18d0db6d595ab0fe28ffc25d8a6933111b0493ab868a57b460.jpg)  
FIGURE 18.4  Typical variation in pressure  along the contact length in ﬂ  at rolling. The  peak pressure is located at the neutral point.  The area beneath the curve, representing the  integration in Equation (18.9), is the roll force $F_{\ast}$  

Given a coefﬁ  cient of friction sufﬁ  cient to perform rolling, roll force  $F$  required  to maintain separation between the two rolls can be computed by integrating the  unit roll pressure (shown as $p$  in Figure 18.3) over the roll-work contact area. This  can be expressed:  

$$
F=w\intop_{0}^{L}p d L
$$  

where $F=$  rolling force, $\mathbf{N}$  (lb); $w=$  the width of the work being rolled, mm (in);  $p~=$  roll pressure, MPa  $\mathrm{(lb/in^{2})}$ ; and  $L\,=$ length of contact between rolls and  work, mm (in). The integration requires two separate terms, one for either side of  the neutral point. Variation in roll pressure along the contact length is signiﬁ  cant.  A sense of this variation can be obtained from the plot in Figure 18.4. Pressure  reaches a maximum at the neutral point, and trails off on either side to the entrance  and exit points. As friction increases, maximum pressure increases relative to  entrance and exit values. As friction decreases, the neutral point shifts away from  the entrance and toward the exit in order to maintain a net pull force in the  direc  tion of rolling. Otherwise, with low friction, the work would slip rather than  pass between the rolls.  

An approximation of the results obtained by Equation (18.9) can be calculated  based on the average ﬂ  ow stress experienced by the work material in the roll gap.  That is,  

$$
F=\overline{{Y}}_{f}w L
$$  

where   ${\overline{{Y}}}_{f}=$  average ﬂ  ow stress from Equation (18.7), MPa  $\mathrm{(lb/in}^{2})$ ; and the product  $w L$  is the roll-work contact area,  $\mathrm{mm}^{2}$   $(\mathrm{in}^{2})$ ). Contact length can be approximated by  

$$
L=\sqrt{R(t_{o}-t_{f})}
$$  

The torque in rolling can be estimated by assuming that the roll force is centered  on the work as it passes between the rolls, and that it acts with a moment arm of one- half the contact length $L$ .  Thus, torque for each roll is  

$$
T=0.5\;F L
$$  

The power required to drive each roll is the product of torque and angular veloc- ity. Angular velocity is $2\pi N_{j}$ ,  where $N=$  rotational speed of the roll. Thus, the power  for each roll is $2\pi N T.$  Substituting Equation (18.12) for torque in this expression for  power, and doubling the value to account for the fact that a rolling mill consists of  two powered rolls, the following expression is obtained:  

$$
P=2\pi N F L
$$  

where $P={\mathrm{power}},{\mathrm{J}}/{\mathrm{s}}$  or W  $\mathrm{(in{-}l b/m i n}$ ); $N=$  rotational speed $,1/\mathrm{s}\,(\mathrm{rev/min});F=\mathrm{coll}\mathrm{.}$ ing force,  $\mathbf{N}$  (lb); and $L=$ contact length,  $\mathrm{m}$  (in).  

# Example 18.1  Flat rolling  

A $300{\mathrm{-mm}}$ -wide strip $25\,\mathrm{mm}$  thick is fed through a rolling mill with two powered  rolls each of radius $=250\,\mathrm{mm}$ . The work thickness is to be reduced to $22\,\mathrm{mm}$  in  one pass at a roll speed of $50\,\mathrm{rev/min}$ . The work material has a ﬂ  ow curve deﬁ  ned  by $K=275$  MPa and $n=0.15$ , and the coefﬁ  cient of friction between the rolls  and the work is assumed to be 0.12. Determine if the friction is sufﬁ  cient to permit  the rolling operation to be accomplished. If so, calculate the roll force, torque, and  horsepower.  

Solution:  The draft attempted in this rolling operation is  

$$
d=25-22=3{\mathrm{~mm}}
$$  

From Equation (18.8), the maximum possible draft for the given coefﬁ  cient of  friction is  

$$
d_{\operatorname*{max}}=(0.12)^{2}(250)=3.6\,\mathrm{mm}
$$  

Since the maximum allowable draft exceeds the attempted reduction, the roll- ing operation is feasible. To compute rolling force, contact length $L$  and average  ﬂ  ow stress ${\overline{{Y}}}_{f}$  are needed. The contact length is given by Equation (18.11):  

$$
L=\sqrt{250(25-22)}=27.4\,\mathrm{mm}
$$  

${\overline{{Y}}}_{f}$    is determined from the true strain:  

$$
\epsilon=\ln\frac{25}{22}=0.128
$$
 
$$
\overline{{Y}}_{f}=\frac{275(0.128)^{0.15}}{1.15}=175.7\,\mathrm{MPa}
$$  

![](images/8de371f4112f66810aa614701f1976c51c7ddf126de1a567f8aab2f8c6273015.jpg)  

Rolling force is determined from Equation (18.10):  

$$
F=175.7(300)(27.4)=\mathbf{1},\mathbf{444},\mathbf{786\;N}
$$  

Torque required to drive each roll is given by Equation (18.12):  

$$
T=0.5(1,444,786)(27.4)(10^{-3})=\mathbf{19,786\;N{-m}}
$$  

and the power is obtained from Equation (18.13):  

$P=2\pi\,(50)(1,444,786)(27.4)(10^{-3})=12,432,086\ \mathrm{N-m/min}=207,201\ \mathrm{N-m/s(W)}$  

For comparison, convert this to horsepower, noting that one horsepower $=$   745.7 W:  

$$
H P={\frac{207{,}201}{745.7}}=278\;\mathbf{h}\mathbf{p}
$$  

It can be seen from this example that large forces and power are required in roll- ing. Inspection of Equations (18.10) and (18.13) indicates that force and/or power to  roll a strip of a given width and work material can be reduced by any of the following: 

 (1) using hot rolling rather than cold rolling to reduce strength and strain hardening 

 ( $K$  and $n$ ) of the work material; (2) reducing the draft in each pass; (3) using a smaller  roll radius $R$  to reduce force; and (4) using a lower rolling speed $N$  to reduce power.  

# 18.1.2  SHAPE ROLLING  

In shape rolling, the work is deformed into a contoured cross section. Products made by  shape rolling include construction shapes such as I-beams, L-beams, and U-channels;  rails for railroad tracks; and round and square bars and rods (see Figure 18.2). The  process is accomplished by passing the work through rolls that have the reverse of the  desired shape.  

Most of the principles that apply in ﬂ  at rolling are also applicable to shape rolling.  Shaping rolls are more complicated; and the work, usually starting as a square shape,  requires a gradual transformation through several rolls in order to achieve the ﬁ  nal  cross section. Designing the sequence of intermediate shapes and corresponding rolls is  called  roll-pass design . Its goal is to achieve uniform deformation throughout the cross  section in each reduction. Otherwise, certain portions of the work are reduced more  than others, causing greater elongation in these sections. The consequence of non- uniform reduction can be warping and cracking of the rolled product. Both horizontal  and vertical rolls are utilized to achieve consistent reduction of the work material.  

# 18.1.3  ROLLING MILLS  

Various rolling mill conﬁ  gurations are available to deal with the variety of applications  and technical problems in the rolling process. The basic rolling mill consists of two  opposing rolls and is referred to as a  two-high  rolling mill, shown in Figure 18.5(a).  The rolls in these mills have diameters in the range 0.6 to  $1.4\textrm{m}$  (2.0–4.5 ft). The  

![](images/50aba029fb836fc3e68144afc5c9f49575b2ed4931f983eb1a1b9375f17601c1.jpg)  
FIGURE 18.5  Various conﬁ  gurations of rolling mills: (a) 2-high, (b) 3-high, (c) 4-high, (d) cluster mill, and (e) tandem  rolling mill.  

two-high conﬁ  guration can be either reversing or nonreversing. In the  nonrevers- ing mill , the rolls always rotate in the same direction, and the work always passes  through from the same side. The  reversing mill  allows the direction of roll rotation  to be reversed, so that the work can be passed through in either direction. This per- mits a series of reductions to be made through the same set of rolls, simply by pass- ing through the work from opposite directions multiple times. The disadvantage of  the reversing conﬁ  guration is the signiﬁ  cant angular momentum possessed by large  rotating rolls and the associated technical problems involved in reversing the direction.  

Several alternative arrangements are illustrated in Figure 18.5. In the  three-high conﬁ  guration, Figure 18.5(b), there are three rolls in a vertical column, and the direc- tion of rotation of each roll remains unchanged. To achieve a series of reductions, the  work can be passed through from either side by raising or lowering the strip after  each pass. The equipment in a three-high rolling mill becomes more complicated,  because an elevator mechanism is needed to raise and lower the work.  

As several of the previous equations indicate, advantages are gained in reduc- ing roll diameter. Roll-work contact length is reduced with a lower roll radius, and  this leads to lower forces, torque, and power. The  four-high  rolling mill uses two  smaller-diameter rolls to contact the work and two backing rolls behind them, as in  Figure 18.5(c). Owing to the high roll forces, these smaller rolls would deﬂ  ect elasti- cally between their end bearings as the work passes through unless the larger back- ing rolls were used to support them. Another roll conﬁ  guration that allows smaller  working rolls against the work is the  cluster rolling mill , shown in Figure 18.5(d).  

To achieve higher throughput rates in standard products, a  tandem rolling mill  is  often used. This conﬁ  guration consists of a series of rolling stands, as represented in  Figure 18.5(e). Although only three stands are shown in the sketch, a typical tandem  rolling mill may have eight or ten stands, each making a reduction in thickness or  a reﬁ  nement in shape of the work passing through. With each rolling step, work  velocity increases, and the problem of synchronizing the roll speeds at each stand is  a signiﬁ  cant one.  

Modern tandem rolling mills are often supplied directly by continuous casting  operations (Section 6.2.2). These setups achieve a high degree of integration among  the processes required to transform starting raw materials into ﬁ  nished products.  Advantages include elimination of soaking pits, reduction in ﬂ  oor space, and shorter  manufacturing lead times. These technical advantages translate into economic bene- ﬁ  ts for a mill that can accomplish continuous casting and rolling.  

#  Other Deformation Processes Related to Rolling  

Several other bulk deformation processes use rolls to form the work part. The opera- tions include thread rolling, ring rolling, gear rolling, and roll piercing.  

Thread Rolling  Thread rolling is used to form threads on cylindrical parts by  rolling them between two dies. It is the most important commercial process for  mass producing external threaded components (e.g., bolts and screws). The com- peting process is thread cutting (Section 21.7.1). Most thread rolling operations  are performed by cold working in thread rolling machines. These machines are  equipped with special dies that determine the size and form of the thread. The dies  are of two types: (1) ﬂ  at dies, which reciprocate relative to each other, as illustrated  in Figure 18.6; and (2) round dies, which rotate relative to each other to accomplish  the rolling action.  

Production rates in thread rolling can be high, ranging up to eight parts per second  for small bolts and screws. Not only are these rates signiﬁ  cantly higher than thread cut- ting, but there are other advantages over machining as well: (1) better material utiliza- tion, (2) stronger threads due to work hardening, (3) smoother surface, and (4) better  fatigue resistance due to compressive stresses introduced by rolling.  

Ring Rolling  Ring rolling is a deformation process in which a thick-walled ring of  smaller diameter is rolled into a thin-walled ring of larger diameter. The before and  after views of the process are illustrated in Figure 18.7. As the thick-walled ring is  compressed, the deformed material elongates, causing the diameter of the ring to be  enlarged. Ring rolling is usually performed as a hot-working process for large rings  and as a cold-working process for smaller rings.  

![](images/4bee2658275f7b4c416e25e7bd70dafbcbe659aa241bb07d7bc685a656dba48f.jpg)  
FIGURE 18.6  Thread rolling with ﬂ  at dies: (1) start of cycle and (2) end of cycle.  

![](images/9edf1ef02735842f13ffd62cb894d89fe59b9290df6a9f955e8a4e8b05d394de.jpg)  
FIGURE 18.7  Ring rolling used to reduce the wall thickness and increase the diameter of a ring: (1) start and  (2) completion of process.  

Applications of ring rolling include ball and roller bearing races, steel tires for  railroad wheels, and rings for pipes, pressure vessels, and rotating machinery. The  ring walls are not limited to rectangular cross sections; the process permits rolling of  more complex shapes. There are several advantages of ring rolling over alternative  methods of making the same parts: raw material savings, ideal grain orientation for  the application, and strengthening through cold working.  

Gear Rolling  Gear rolling is a cold working process to produce certain gears. The  automotive industry is an important user of these products. The setup in gear roll- ing is similar to thread rolling, except that the deformed features of the cylindrical  blank or disk are oriented parallel to its axis (or at an angle in the case of helical  gears) rather than spiraled as in thread rolling. Alternative production methods for  gears include several machining operations, discussed in Section 21.7.2. Advantages  of gear rolling compared to machining are similar to those of thread rolling: higher  production rates, better strength and fatigue resistance, and less material waste.  

Roll Piercing  Roll piercing is a specialized hot working process for making seam- less thick-walled tubes. It utilizes two opposing rolls, and hence it is grouped with the  rolling processes. The process is based on the principle that when a solid cylindrical  part is compressed on its circumference, as in Figure 18.8(a), high tensile stresses are  developed at its center. If compression is high enough, an internal crack is formed.  In roll piercing, this principle is exploited by the setup shown in Figure 18.8(b).  

![](images/74213d2af3806acf9133159fdea6ecf02d9b835148f141f497417c50273763ed.jpg)  
FIGURE 18.8  Roll piercing: (a) formation of internal stresses and cavity by compression of cylindrical part; and  (b) setup of Mannesmann roll mill for producing seamless tubing.  

Compressive stresses on a solid cylindrical billet are applied by two rolls, whose axes  are oriented at slight angles  $(\sim6^{\circ})$  from the axis of the billet, so that their rotation  tends to pull the billet through the rolls. A mandrel is used to control the size and  ﬁ  nish of the hole created by the action. The terms  rotary tube piercing  and  Mannes- mann process  are also used for this tube-making operation.  

#  Forging  

Forging is a deformation process in which the work is compressed between two dies,  using either impact or gradual pressure to form the part. It is the oldest of the metal  forming operations, dating back to perhaps 5000  B . C . E . (Historical Note 18.2). Today,  forging is an important industrial process used to make a variety of high-strength  components for automotive, aerospace, and other applications. These components  include engine crankshafts and connecting rods, gears, aircraft structural compo- nents, and jet engine turbine parts. In addition, steel and other basic metals industries  use forging to establish the basic form of large components that are subsequently  machined to ﬁ  nal shape and dimensions.  

# Historical Note 18.2  Forging  

The forging process dates from the earliest written  records of man, around 7000 years ago. There is evi- dence that forging was used in ancient Egypt, Greece,  Persia, India, China, and Japan to make weapons, jew- elry, and a variety of implements. Craftsmen in the art  of forging during these times were held in high regard. Engraved stone platens were used as impression  dies in the hammering of gold and silver in ancient  Crete around 1600  B . C . E . This evolved into the fabrica- tion of coins by a similar process around 800  B . C . E .  More complicated impression dies were used in  Rome around 200  C . E .  The blacksmith’s trade remained  relatively unchanged for many centuries until the drop  hammer with guided ram was introduced near the end  of the eighteenth century. This development brought  forging practice into the Industrial Age.  

Forging is carried out in many different ways. One way to classify the operations  is by working temperature. Most forging operations are performed hot or warm, ow- ing to the signiﬁ  cant deformation demanded by the process and the need to reduce  strength and increase ductility of the work metal. However, cold forging is also very  common for certain products. The advantage of cold forging is the increased strength  that results from strain hardening of the component.  

Either impact or gradual pressure is used in forging. The distinction derives more  from the type of equipment used than differences in process technology. A forging  machine that applies an impact load is called a  forging hammer , while one that applies  gradual pressure is called a  forging press .  

Another difference among forging operations is the degree to which the ﬂ  ow of  the work metal is constrained by the dies. By this classiﬁ  cation, there are three types  of forging operations, shown in Figure 18.9: (a) open-die forging, (b) impression- die forging, and (c) ﬂ  ashless forging. In  open-die forging , the work is compressed  between two ﬂ  at (or almost ﬂ  at) dies, thus allowing the metal to ﬂ  ow without con- straint in a lateral direction relative to the die surfaces. In  impression-die forging , the die surfaces contain a shape or impression that is imparted to the work during  

![](images/be306bd4ec5a24bc88844685275621b875479be1605a55a4a186d76268f86aab.jpg)  
FIGURE 18.9  Three types of forging operation illustrated by cross-sectional sketches: (a) open-die forging,  (b) impression-die forging, and (c) ﬂ  ashless forging.  

compression, thus constraining metal ﬂ  ow to a signiﬁ  cant degree. In this type of  operation, a portion of the work metal ﬂ  ows beyond the die impression to form  ﬂ  ash , as shown in the ﬁ  gure. Flash is excess metal that must be trimmed off later. In  ﬂ  ashless forging , the work is completely constrained within the die and no excess  ﬂ  ash is produced. The volume of the starting workpiece must be controlled very  closely so that it matches the volume of the die cavity.  

# 18.3.1  OPEN-DIE FORGING  

The simplest case of open-die forging involves compression of a work part of cylin- drical cross section between two ﬂ  at dies, much in the manner of a compression test  (Section 3.1.2). This forging operation, known as  upsetting  or  upset forging , reduces  the height of the work and increases its diameter.  

Analysis of Open-Die Forging  If open-die forging is carried out under ideal con- ditions of no friction between work and die surfaces, then homogeneous deformation  occurs, and the radial ﬂ  ow of the material is uniform throughout its height, as pictured  in Figure 18.10. Under these ideal conditions, the true strain experienced by the work  during the process can be determined by  

$$
\epsilon=\mathrm{ln}\frac{h_{o}}{h}
$$  

where  $h_{o}=$  starting height of the work, mm (in); and  $h=$  the height at some inter- mediate point in the process, mm (in). At the end of the compression stroke,  $h=$  its  ﬁ  nal value $h_{f},$  and the true strain reaches its maximum value.  

![](images/fa27ec7d2540b943827d6f4ef3c697e646c1c08a7ee2aa602bf0450d0a7ef407.jpg)  
FIGURE 18.10  Homogeneous  deformation of a  cylindrical work part  under ideal conditions  in an open-die forging  operation: (1) start of  process with workpiece  at its original length  and diameter, (2) partial  compression, and  (3) ﬁ  nal size.  

Estimates of force to perform upsetting can be calculated. The force required to  continue the compression at any given height $h$  during the process can be obtained  by multiplying the corresponding cross-sectional area by the ﬂ  ow stress:  

$$
F=Y_{f}A
$$  

where $F=$  force, lb (N); $A=$  cross-sectional area of the part, $\mathrm{mm}^{2}\left(\mathrm{in}^{2}\right)$ ; and  $Y_{f}=$  ﬂ  ow  stress corresponding to the strain given by Equation (18.14), MPa  $\mathrm{(lb/in^{2})}$ ). Area  $A$   continuously increases during the operation as height is reduced. Flow stress  $Y_{f}$ also  increases as a result of work hardening, except when the metal is perfectly plastic  (e.g., in hot working). In this case, the strain hardening exponent $n=0$ , and ﬂ  ow stress  $Y_{f}$  equals the metal’s yield strength  Y . Force reaches a maximum value at the end of  the forging stroke, when both area and ﬂ  ow stress are at their highest values.  

An actual upsetting operation does not occur quite as shown in Figure 18.10 because  friction opposes the ﬂ  ow of work metal at the die surfaces. This creates the barreling  effect shown in Figure 18.11. When performed on a hot work part with cold dies, the  barreling effect is even more pronounced. This results from a higher coefﬁ  cient of fric- tion typical in hot working and heat transfer at and near the die surfaces, which cools  the metal and increases its resistance to deformation. The hotter metal in the middle  of the part ﬂ  ows more readily than the cooler metal at the ends. These effects are more  signiﬁ  cant as the diameter-to-height ratio of the work part increases, due to the greater  contact area at the work-die interface.  

![](images/6c291405c2047b3fe449ba9e4e4514d9a9f4ba78af114ae8c40d9b6897dcd6f4.jpg)  
FIGURE 18.11  Actual  deformation of a  cylindrical work part in  open-die forging,  showing pronounced  barreling: (1) start of  process, (2) partial  deformation, and  (3) ﬁ  nal shape.  

All of these factors cause the actual upsetting force to be greater than what is  predicted by Equation (18.15). As an approximation, a shape factor can be applied  to Equation (18.15) to account for effects of the $D/h$  ratio and friction:  

$$
F=K_{f}Y_{f}A
$$  

where  $F,\,Y_{f},$  and $A$  have the same deﬁ  nitions as in the previous equation; and  $K_{f}$ is  the forging shape factor, deﬁ  ned as  

$$
K_{f}=1+\frac{0.4\,\mu D}{h}
$$  

where  $\mu\,=$ coefﬁ  cient of friction;  $D\;=\;$ work part diameter or other dimension  represent  ing contact length with die surface, mm (in); and  $h\,=$  work part height,  mm (in).  

# Example 18.2  Open-die  forging  

A cylindrical workpiece is subjected to a cold upset forging operation. The  starting piece is $75\:\mathrm{mm}$  in height and $50\,\mathrm{mm}$  in diameter. It is reduced in the  operation to a height of $36\:\mathrm{mm}$ . The work material has a ﬂ  ow curve deﬁ  ned by  $K=350$  MPa and $n=0.17.$ . Assume a coefﬁ  cient of friction of 0.1. Determine  the force as the process begins, at intermediate heights of  $62\:\mathrm{mm}$ ,  $49\,\mathrm{mm}$ , and  at the ﬁ  nal height of $36\:\mathrm{mm}$ .  

Solution :   Workpiece volume  $V=75\pi(50^{2}/4)=147,262\,\mathrm{mm}^{3}.$  At the moment  contact is made by the upper die, $h=75\:\mathrm{mm}$  and the force $F=0.$ . At the start  of yielding, $h$  is slightly less than $75\,\mathrm{mm}$ ; assume that strain $=0.002$ , at which  the ﬂ  ow stress is  

$$
Y_{f}=K\epsilon^{n}=350(0.002)^{0.17}=121.7\,\mathrm{MPa}
$$  

The diameter is still approximately $D=50\:\mathrm{mm}$  and area $A=\pi(50^{2}/4)=$ $1963.5\;\mathrm{mm}^{2}$ . For these conditions, the adjustment factor  $K_{f}$  is computed as  

$$
K_{f}=1+{\frac{0.4(0.1)(50)}{75}}=1.027
$$  

The forging force is  

$$
F=1.027(121.7)(1963.5)=245{,}410\ \mathrm{N}
$$  

At $h=62\:\mathrm{mm}$ ,  

$$
\epsilon=\ln\frac{75}{62}=\ln\left(1.21\right)=0.1904
$$
 
$$
Y_{f}=350(0.1904)^{17}=264.0\,\mathrm{MPa}
$$  

Assuming constant volume, and neglecting barreling,  

$A=147{,}262/62=2375.2\,\mathrm{mm}^{2}$  and  $D={\sqrt{\frac{4(2375.2)}{\pi}}}=55.0\,{\mathrm{mm}}$ 
$$
K_{f}=1+{\frac{0.4(0.1)(55)}{62}}=1.035
$$
 
$$
F\,{=}\,1.035(264)(2375.2)\,{=}\,649{,}303\;\mathrm{N}
$$  

Similarly, at $h=49\,\mathrm{mm}$ , $F=955{,}642{\:}\mathrm{N}$ ; and at $h=36\;{\mathrm{mm}},F=1,467,422\;{\mathrm{N}}$ .  The load-stroke curve in Figure 18.12 was developed from the values in this  example.  

Open-Die Forging Practice  Open-die hot forging is an important industrial  process. Shapes generated by open-die operations are simple; examples include  shafts, disks, and rings. In some applications, the dies have slightly contoured sur- faces that help to shape the work. In addition, the work must often be manipu- lated (e.g., rotating in steps) to effect the desired shape change. Skill of the human  operator is a factor in the success of these operations. An example of open-die  forging in the steel industry is the shaping of a large square cast ingot into a round  cross section. Open-die forging operations produce rough forms, and subsequent  operations are required to reﬁ  ne the parts to ﬁ  nal geometry and dimensions. An  important contribution of open-die hot-forging is that it creates a favorable grain  ﬂ  ow and metallurgical structure in the metal.  

![](images/6b76ffdf83ed66472b66966bd64982e91a6d685a5fd956ebcb125cafbcfe5f15.jpg)  
FIGURE 18.12  Upsetting force as a  function of height  $h$  and height reduction  $(h_{o}-h)$ . This plot is sometimes called  the load stroke curve.  

![](images/68b0cbee94f6e84be694f225cb1cc71453d0e32effe8a9bf9fc28194fe786a94.jpg)  
FIGURE 18.13  Several open-die forging operations: (a) fullering, (b) edging, and (c) cogging.  

Operations classiﬁ  ed as open-die forging or related operations include fuller- ing, edging, and cogging, illustrated in Figure 18.13.  Fullering  is a forging operation  performed to reduce the cross section and redistribute the metal in a work part in  preparation for subsequent shape forging. It is accomplished by dies with convex  surfaces. Fullering die cavities are often designed into multi-cavity impression dies,  so that the starting bar can be rough formed before ﬁ  nal shaping.  Edging  is similar  to fullering, except that the dies have concave surfaces.  

A  cogging  operation consists of a sequence of forging compressions along the  length of a workpiece to reduce cross section and increase length. It is used in the  steel industry to produce blooms and slabs from cast ingots. It is accomplished using  open dies with ﬂ  at or slightly contoured surfaces. The term  incremental forging  is  sometimes used for this process.  

# 18.3.2  IMPRESSION-DIE FORGING
