Repository: Zdong104/ManufacturtingQA

# ManufacturtingQA




Updtaes: 
1. Dataset cleaning in order
2. Tested on section 124

TODO： 
1. Test Normal Rag
2. Test on 多选题

File: BookData/magic-pdf/sec27/auto/sec27.md (part 1 of 2)
# Surface  Processing  Operations  

# 27  

The processes discussed in this chapter operate on the  surfaces of parts and/or products. The major catego- ries of surface processing operations are (1) clean- ing, (2) surface treatments, and (3) coating and thin  ﬁ  lm deposition. Cleaning refers to industrial cleaning  processes that remove soils and contaminants that  result from previous processing or the factory envi- ronment. They include both chemical and mechanical  cleaning methods. Surface treatments are mechanical  and physical operations that alter the part surface in  some way, such as improving its ﬁ  nish or impregnating  it with atoms of a foreign material to change its chem- istry and physical properties.  

# Chapter Contents  

27.1 Industrial Cleaning Processes  

27.1.1 Chemical Cleaning 27.1.2 Mechanical Cleaning and  Surface Treatments  

27.2 Diffusion and Ion Implantation 27.2.1 Diffusion 27.2.2 Ion Implantation  

27.3 Plating and Related Processes  

Coating and thin ﬁ  lm deposition include various  processes that apply a layer of material to a surface.  Products made of metal are almost always coated by  electroplating (e.g., chrome plating), painting, or other  process. Principal reasons for coating a metal are to  (1) provide corrosion protection, (2) enhance product  appearance (e.g., providing a speciﬁ  ed color or tex- ture), (3) increase wear resistance and/or reduce fric- tion of the surface, (4) increase electrical conductivity,  (5) increase electrical resistance, (6) prepare a metal- lic surface for subsequent processing, and (7) rebuild  surfaces worn or eroded during service. Nonmetallic  materials are also sometimes coated. Examples include  (1) plastic parts coated to give them a metallic appear- ance; (2) antireﬂ  ection coatings on optical glass lenses;  and (3) certain coating and deposition processes used  in the fabrication of semiconductor chips (Chapter 33)  and printed circuit boards (Chapter 34). In all cases,  good adhesion must be achieved between coating and  substrate, and for this to occur the substrate surface  must be very clean.  

27.3.1  Electroplating 27.3.2 Electroforming 27.3.3 Electroless Plating 27.3.4 Hot Dipping  

27.4 Conversion Coating  

27.4.1 Chemical Conversion Coatings 27.4.2 Anodizing  

27.5 Vapor Deposition Processes  

27.5.1 Physical Vapor Deposition 27.5.2 Chemical Vapor Deposition  

27.6 Organic Coatings  

27.6.1 Application Methods 27.6.2 Powder Coating  

27.7 Porcelain Enameling and Other  Ceramic Coatings  

27.8 Thermal and Mechanical Coating  Processes 27.8.1 Thermal Surfacing Processes 27.8.2 Mechanical Plating  

#  Industrial Cleaning Processes  

Most work parts must be cleaned one or more times during their manufacturing  sequence. Chemical and/or mechanical processes are used to accomplish this clean- ing. Chemical cleaning methods use chemicals to remove unwanted oils and soils  from the workpiece surface. Mechanical cleaning involves removal of substances  from a surface by mechanical operations of various kinds. These operations often  serve other functions such as removing burrs, improving smoothness, adding luster,  and enhancing surface properties.  

# 27.1.1  CHEMICAL CLEANING  

A typical surface is covered with various ﬁ  lms, oils, dirt, and other contaminants 

 (Section 5.3.1). Although some of these substances may operate in a beneﬁ  cial way 

 (such as the oxide ﬁ  lm on aluminum), it is usually desirable to remove contami- nants from the surface. This section discusses some general considerations related  to cleaning and surveys the principal chemical cleaning processes used in industry.  

Some of the important reasons why manufactured parts (and products) must be  cleaned are (1) to prepare the surface for subsequent industrial processing, such as  a coating application or adhesive bonding; (2) to improve hygiene conditions for  workers and customers; (3) to remove contaminants that might chemically react  with the surface; and (4) to enhance appearance and performance of the product.  

General Considerations in Cleaning  There is no single cleaning method  that can be used for all cleaning tasks. Just as various soaps and detergents are  required for different household jobs (laundry, dishwashing, pot scrubbing, bath- tub cleaning, and so forth), various cleaning methods are also needed to solve  different cleaning problems in industry. Important factors in selecting a clean- ing method are (1) the contaminant to be removed, (2) degree of cleanliness  required, (3) substrate material to be cleaned, (4) purpose of the cleaning, (5)  environmental and safety factors, (6) size and geometry of the part, and (7) pro- duction and cost requirements.  

Various kinds of contaminants build up on part surfaces, either due to previous  processing or the factory environment. To select the best cleaning method, one must  ﬁ  rst identify what must be cleaned. Surface contaminants found in the factory usu- ally divide into one of the following categories: (1) oil and grease, which includes  lubricants used in metalworking; (2) solid particles such as metal chips, abrasive grits,  shop dirt, dust, and similar materials; (3) bufﬁ  ng and polishing compounds; and (4)  oxide ﬁ  lms, rust, and scale.  

Degree of cleanliness refers to the amount of contaminant remaining after a  given cleaning operation. Parts being prepared to accept a coating (e.g., paint,  metallic ﬁ  lm) or adhesive must be very clean; otherwise, adhesion of the coated  material is jeopardized. In other cases, it may be desirable for the cleaning opera- tion to leave a residue on the part surface for corrosion protection during storage,  in effect replacing one contaminant on the surface by another that is beneﬁ  cial.  Degree of cleanliness is often difﬁ  cult to measure in a quantiﬁ  able way. A simple  test is a  wiping method , in which the surface is wiped with a clean white cloth, and  the amount of soil absorbed by the cloth is observed. It is a nonquantitative but  easy test to use.  

The substrate material must be considered in selecting a cleaning method, so  that damaging reactions are not caused by the cleaning chemicals. To cite several  examples: aluminum is dissolved by most acids and alkalis; magnesium is attacked  by many acids; copper is attacked by oxidizing acids (e.g., nitric acid); steels are  resistant to alkalis but react with virtually all acids.  

Some cleaning methods are appropriate to prepare the surface for painting,  while others are better for plating. Environmental protection and worker safety are  becoming increasingly important in industrial processes. Cleaning methods and the  associated chemicals should be selected to avoid pollution and health hazards.  

Chemical Cleaning Processes  Chemical cleaning uses various types of chemi- cals to effect contaminant removal from the surface. The major chemical cleaning  methods are (1) alkaline cleaning, (2) emulsion cleaning, (3) solvent cleaning, (4)  acid cleaning, and (5) ultrasonic cleaning. In some cases, chemical action is aug- mented by other energy forms; for example, ultrasonic cleaning uses high-frequency  mechanical vibrations combined with chemical cleaning.  

Alkaline cleaning  is the most widely used industrial cleaning method. As its  name indicates, it employs an alkali to remove oils, grease, wax, and various types  of particles (metal chips, silica, carbon, and light scale) from a metallic surface.  Alkaline cleaning solutions consist of low-cost, water-soluble salts such as sodi- um and potassium hydroxide (NaOH, KOH), sodium carbonate  $\left(\mathrm{Na}_{2}\mathrm{CO}_{3}\right)$ , borax  $\mathrm{(Na_{2}B_{4}O_{7})}$ , phosphates and silicates of sodium and potassium, combined with dis- persants and surfactants in water. The cleaning method is commonly accomplished  by immersion or spraying, usually at temperatures of  $50^{\circ}\mathrm{C}$  to  $95\mathrm{^\circC}$   $(120^{\circ}\mathrm{F}{-}200^{\circ}\mathrm{F})$ ).  Following application of the alkaline solution, a water rinse is used to remove the  alkali residue. Metal surfaces cleaned by alkaline solutions are typically electro- plated or conversion coated.  

Electrolytic cleaning , also called  electrocleaning , is a related process in which  a 3–12-V direct current is applied to an alkaline cleaning solution. The electrolytic  action results in the generation of gas bubbles at the part surface, causing a scrubbing  action that aids in removal of tenacious dirt ﬁ  lms.  

Emulsion cleaning  uses organic solvents (oils) dispersed in an aqueous solu- tion. The use of suitable emulsiﬁ  ers (soaps) results in a two-phase cleaning ﬂ  uid  (oil-in-water), which functions by dissolving or emulsifying the soils on the part  surface. The process can be used on either metal or nonmetallic parts. Emulsion  cleaning must be followed by alkaline cleaning to eliminate all residues of the  organic solvent prior to plating.  

In  solvent cleaning , organic soils such as oil and grease are removed from a   metallic  surface by means of chemicals that dissolve the soils. Common application tech- niques include hand-wiping, immersion, spraying, and vapor degreasing.  Vapor  degreasing  uses hot vapors of solvents to dissolve and remove oil and grease on part  surfaces. The common solvents include trich lor ethylene  $\left(\mathrm{C}_{2}\mathrm{HCl}_{3}\right)$ , methylene chlo- ride  $\left(\mathrm{CH}_{2}\mathrm{Cl}_{2}\right)$ , and perch lor ethylene  $\mathrm{(C_{2}C l_{4})}$ , all of which have relatively low boiling  points.  The vapor degreasing process consists of heating the liquid solvent to its  boiling point in a container to produce hot vapors. Parts to be cleaned are then intro- duced into the vapor, which condenses on the relatively cold part surfaces, dissolving  the contaminants and dripping to the bottom of the container. Condensing coils near  the top of the container prevent any vapors from escaping the container into the  surrounding atmosphere. This is important because these solvents are classiﬁ  ed as  hazardous air pollutants under the 1992 Clean Air Act [10].  

Acid cleaning  removes oils and light oxides from metal surfaces by soaking,  spraying, or manual brushing or wiping. The process is carried out at ambient or  elevated temperatures. Common cleaning ﬂ  uids are acid solutions combined with  water-miscible solvents, wetting and emulsifying agents. Cleaning acids include  hydrochloric (HCl), nitric  $({\mathrm{HNO}}_{3})$ , phosphoric  $(\mathrm{H}_{3}\mathrm{P}\mathrm{O}_{4})$ , and sulfuric  $\left(\mathrm{H}_{2}\mathrm{SO}_{4}\right)$ , the  selection depending on the base metal and purpose of the cleaning. For example,  phosphoric acid produces a light phosphate ﬁ  lm on the metallic surface, which can  be a useful preparation for painting. A closely related cleaning process is  acid pick- ling , which involves a more severe treatment to remove thicker oxides, rusts, and  scales; it generally results in some etching of the metallic surface, which serves to  improve organic paint adhesion.  

Ultrasonic cleaning  combines chemical cleaning and mechanical agitation of  the cleaning ﬂ  uid to provide a highly effective method for removing surface con- taminants. The cleaning ﬂ  uid is generally an aqueous solution containing alkaline  detergents. The mechanical agitation is produced by high-frequency vibrations of  sufﬁ  cient amplitude to cause cavitation—formation of low-pressure vapor bubbles  or cavities. As the vibration wave passes a given point in the liquid, the low-pressure  region is followed by a high-pressure front that implodes the cavity, thereby pro- ducing a shock wave capable of penetrating contaminant particles adhering to the  work surface. This rapid cycle of cavitation and implosion occurs throughout the  liquid medium, thus making ultrasonic cleaning effective even on complex and in- tricate internal shapes. The cleaning process is performed at frequencies between  20 and  $45~\mathrm{kHz}$ , and the cleaning solution is usually at an elevated temperature,  typically $65^{\circ}\mathrm{C}$  to $85\mathrm{{}^{\circ}C}$  ( $(150^{\circ}\mathrm{F}{-}190^{\circ}\mathrm{F})$ ).  

# 27.1.2  MECHANICAL CLEANING AND SURFACE TREATMENTS  

Mechanical cleaning involves the physical removal of soils, scales, or ﬁ  lms from the  work surface of the work part by means of abrasives or similar mechanical action.  The processes used for mechanical cleaning often serve other functions in addition  to cleaning, such as deburring and improving surface ﬁ  nish.  

Blast Finishing and Shot Peening  Blast ﬁ  nishing uses the high-velocity impact  of particulate media to clean and ﬁ  nish a surface. The most well known of these  methods is  sand blasting , which uses grits of sand  $(\mathrm{SiO}_{2})$  as the blasting media.  Various other media are also used in blast ﬁ  nishing, including hard abrasives such  as aluminum oxide  $(\mathrm{Al}_{2}\mathrm{O}_{3})$  and silicon carbide (SiC), and soft media such as nylon  beads and crushed nut shells. The media is propelled at the target surface by pres- surized air or centrifugal force. In some applications, the process is performed wet,  in which ﬁ  ne particles in a water slurry are directed under hydraulic pressure at  the surface.  

In  shot peening , a high-velocity stream of small cast steel pellets (called  shot )  is directed at a metallic surface with the effect of cold working and inducing com- pressive stresses into the surface layers. Shot peening is used primarily to improve  fatigue strength of metal parts. Its purpose is therefore different from blast ﬁ  nishing,  although surface cleaning is accomplished as a by-product of the operation.  

![](images/473293f70190beb4b08929b3cc866cab638abd8bfef5da32958df9a3a54af181.jpg)  
FIGURE 27.1  Diagram  of tumbling (barrel  ﬁ  nishing) operation  showing “landslide”  action of parts and  abrasive media to ﬁ  nish  the parts.  

Tumbling and Other Mass Finishing   Tumbling, vibratory ﬁ  nishing, and similar  operations comprise a group of ﬁ  nishing processes known as mass ﬁ  nishing meth- ods.  Mass ﬁ  nishing  involves the ﬁ  nishing of parts in bulk by a mixing action inside a  container, usually in the presence of an abrasive media. The mixing causes the parts  to rub against the media and each other to achieve the desired ﬁ  nishing action. Mass  ﬁ  nishing methods are used for deburring, descaling, deﬂ  ashing, polishing, radiusing,  burnishing, and cleaning. The parts include stampings, castings, forgings, extrusions,  and machined parts. Even plastic and ceramic parts are sometimes subjected to these  mass ﬁ  nishing operations to achieve desired ﬁ  nishing results. The parts processed by  these methods are usually small and are therefore uneconomical to ﬁ  nish individually.  

Mass ﬁ  nishing methods include tumbling, vibratory ﬁ  nishing, and several tech- niques that utilize centrifugal force.  Tumbling  (also called  barrel ﬁ  nishing  and  tumbling barrel ﬁ  nishing ) involves the use of a horizontally oriented barrel of  hexagonal or octagonal cross-section in which parts are mixed by rotating the bar- rel at speeds of  $10{-}50\ \mathrm{rev/min}$ . Finishing is performed by a “landslide” action of  the media and parts as the barrel revolves. As pictured in Figure 27.1, the contents  rise in the barrel due to rotation, followed by a tumbling down of the top layer due  to gravity. This cycle of rising and tumbling occurs continuously and, over time,  subjects all of the parts to the same desired ﬁ  nishing action. However, because  only the top layer of parts is being ﬁ  nished at any moment, barrel ﬁ  nishing is a  relatively slow process compared to other mass ﬁ  nishing methods. It often takes  several hours of tumbling to complete the processing. Other drawbacks of barrel  ﬁ  nishing include high noise levels and large ﬂ  oor space requirements.  

Vibratory ﬁ  nishing  was introduced in the late 1950s as an alternative to tum- bling. The vibrating vessel subjects all parts to agitation with the abrasive media, as  opposed to only the top layer as in barrel ﬁ  nishing. Consequently, processing times  for vibratory ﬁ  nishing are signiﬁ  cantly reduced. The open tubs used in this method  permit inspection of the parts during processing, and noise is reduced.  

Most of the  media  in these operations are abrasive; however, some media per- form nonabrasive ﬁ  nishing operations such as burnishing and surface hardening.  The media may be natural or synthetic materials. Natural media include corundum,  granite, limestone, and even hardwood. The problem with these materials is that they  are generally softer (and therefore wear more rapidly) and nonuniform in size (and  sometimes clog in the work parts). Synthetic media can be made with greater consist- ency, both in size and hardness. These materials include  ${\mathrm{Al}}_{2}{\mathrm{O}}_{3}$  and SiC, compacted  into a desired shape and size using a bonding material such as a polyester resin. The  shapes for these media include spheres, cones, angle-cut cylinders, and other regular  

![](images/e754456b0601293abac805a1fa1958bf4522af4d1194f16bf8c75cad75aeedd7.jpg)  
FIGURE 27.2  Typical preformed media shapes used in mass ﬁ  nishing operations: (a) abrasive media for ﬁ  nishing,  and (b) steel media for burnishing.  

geometric forms, as in Figure 27.2(a). Steel is also used as a mass ﬁ  nishing medium in  shapes such as those shown in Figure 27.2(b) for burnishing, surface hardening, and  light deburring operations. The shapes shown in Figure 27.2 come in various sizes.  Selection of media is based on part size and shape, as well as ﬁ  nishing requirements.  

In most mass ﬁ  nishing processes, a compound is used with the media. The mass  ﬁ  nishing  compound  is a combination of chemicals for speciﬁ  c functions such as  cleaning, cooling, rust inhibiting (of steel parts and steel media), and enhancing  brightness and color of the parts (especially in burnishing).  

#  Diffusion and Ion Implantation  

This section discusses two processes in which the surface of a substrate is impreg- nated with foreign atoms that alter its chemistry and properties.  

# 27.2.1  DIFFUSION  

Diffusion involves the alteration of surface layers of a material by diffusing atoms  of a different material (usually an element) into the surface (Section 4.3). The dif- fusion process impregnates the surface layers of the substrate with the foreign ele- ment, but the surface still contains a high proportion of substrate material. A typical  proﬁ  le of composition as a function of depth below the surface for a diffusion coated  metal part is illustrated in Figure 27.3. The characteristic of a diffusion impregnated  surface is that the diffused element has a maximum percentage at the surface and  rapidly declines with distance below the surface. The diffusion process has important  applications in metallurgy and semiconductor manufacture.  

In metallurgical applications, diffusion is used to alter the surface chemistry of  metals in a number of processes and treatments. One important example is sur- face hardening, typiﬁ  ed by  carburizing ,  nitriding ,  carbonitriding ,  chromizing , and  boronizing  (Section 27.4). In these treatments, one or more elements (C and/or Ni,  Cr, or Bo) are diffused into the surface of iron or steel.  

There are other diffusion processes in which corrosion resistance and/or high- temperature oxidation resistance are main objectives. Aluminizing, and siliconizing  are important examples.  Aluminizing , also known as  calorizing , involves diffusion  

![](images/eed61e77b93b8607072ea3e49ad0aa4c8b2bd7bce824990901a412690f33ab25.jpg)  
FIGURE 27.3  Characteristic proﬁ  le of  diffused element as a function of distance  below surface in diffusion. The plot given  here is for carbon diffused into iron.  (Source: [6].)  

of aluminum into carbon steel, alloy steels, and alloys of nickel and cobalt. The treat- ment is accomplished by either (1)  pack diffusion , in which work parts are packed  with Al powders and baked at high temperature to create the diffusion layer; or (2) a  slurry method , in which the work parts are dipped or sprayed with a mixture of Al  powders and binders, then dried and baked.  

Siliconizing  is a treatment of steel in which silicon is diffused into the part sur- face to create a layer with good corrosion and wear resistance and moderate heat  resistance. The treatment is carried out by heating the work in powders of silicon  carbide (SiC) in an atmosphere containing vapors of silicon tetrachloride  $\mathrm{(SiCl_{4})}$ .  Siliconizing is less common than aluminizing.  

Semiconductor Applications   In semiconductor processing, diffusion of an  impurity element into the surface of a silicon chip is used to change the electrical  properties at the surface to create devices such as transistors and diodes. How dif- fusion is used to accomplish this  doping , as it is called, and other semiconductor  processes is examined in Chapter 33.  

# 27.2.2  ION IMPLANTATION  

Ion implantation is an alternative to diffusion when the latter method is not feasible  because of the high temperatures required. The ion implantation process involves  embedding atoms of one (or more) foreign element(s) into a substrate surface using  a high-energy beam of ionized particles. The result is an alteration of the chemical  and physical properties of the layers near the substrate surface. Penetration of atoms  produces a much thinner altered layer than diffusion, as indicated by a comparison  of Figures 27.3 and 27.4. Also, the concentration proﬁ  le of the impregnated element  is quite different from the characteristic diffusion proﬁ  le.  

Advantages of ion implantation include (1) low-temperature processing, (2)  good control and reproducibility of penetration depth of impurities, and (3) solubil- ity limits can be exceeded without precipitation of excess atoms. Ion implantation  ﬁ  nds some of its applications as a substitute for certain coating processes, where its  advantages include (4) no problems with waste disposal as in electroplating and  

![](images/932d45d03f47e0f3dad16685fb78df4b687947ffdf2da3cff48d33a3d60127f5.jpg)  
FIGURE 27.4  Proﬁ  le of surface chemistry  as treated by ion implantation. (Source:  [17].) Shown here is a typical plot for boron  implanted in silicon. Note the difference  in proﬁ  le shape and depth of altered layer  compared to diffusion in Figure 27.3.  

many coating processes, and (5) no discontinuity between coating and substrate.  Principal applications of ion implantation are in modifying metal surfaces to im- prove properties and fabrication of semiconductor devices.  

#  Plating and Related Processes  

Plating involves the coating of a thin metallic layer onto the surface of a substrate mate- rial. The substrate is usually metallic, although methods are available to plate plastic and  ceramic parts. The most familiar and widely used plating technology is electroplating.  

# 27.3.1  ELECTROPLATING  

Electroplating, also known as  electrochemical plating , is an electrolytic process  (Section 4.5) in which metal ions in an electrolyte solution are deposited onto a cath- ode work part. The setup is shown in Figure 27.5. The anode is generally made of the  metal being plated and thus serves as the source of the plate metal. Direct current  from an external power supply is passed between the anode and the cathode. The  

![](images/ada1ec221120ad7b9a3b0406209f15c85dbb837a796f452ec69f5918cbf6e65c.jpg)  

electrolyte is an aqueous solution of acids, bases, or salts; it conducts electric current  by the movement of plate metal ions in solution. For optimum results, parts must be  chemically cleaned just prior to electroplating.  

Principles of Electroplating   Electrochemical plating is based on Faraday’s two  physical laws. Brieﬂ  y, the laws state: (1) the mass of a substance liberated in elec- trolysis is proportional to the quantity of electricity passed through the cell; and (2)  the mass of the material liberated is proportional to its electrochemical equivalent  (ratio of atomic weight to valence). The effects can be summarized in the equation  

$$
V=C I t
$$  

where $V=$  volume of metal plated, $\mathrm{mm}^{3}\,(\mathrm{in}^{3});C=$ plating constant, which depends on  electrochemical equivalent and density, $\mathrm{mm}^{3}$ /amp-s  $(\mathrm{in}^{3})$ /amp-min); $I=$  current, amps;  and $t=$  time during which current is applied, s (min). The product $I t\left({\mathrm{current}}\times{\mathrm{time}}\right)$   is the electrical charge passed in the cell, and the value of  $C$  indicates the amount of  plating material deposited onto the cathodic work part per electrical charge.  

For most plating metals, not all of the electrical energy in the process is used for  deposition; some energy may be consumed in other reactions, such as the liberation of  hydrogen at the cathode. This reduces the amount of metal plated. The actual amount  of metal deposited on the cathode (work part) divided by the theoretical amount giv- en by Equation (27.1) is called the  cathode efﬁ  ciency . Taking the cathode efﬁ  ciency  into account, a more realistic equation for determining the volume of metal plated is  

$$
V=E C I t
$$
 ECIt  

where $E=$  cathode efﬁ  ciency, and the other terms are deﬁ  ned as before. Typical val- ues of cathode efﬁ  ciency $E$  and plating constant $C$  for different metals are presented  in Table 27.1. The average plating thickness can be determined from the following:  

$$
d={\frac{V}{A}}
$$  

where  $d=$  plating depth or thickness,  $\mathrm{mm}$  (in);  $V=$ volume of plate metal from  Equation (27.2); and $A=$  surface area of plated part, $\mathrm{mm}^{2}\left(\mathrm{in}^{2}\right)$ .  

# Example 27.1  Electroplating  

A steel part with surface area $A=125\,\mathrm{cm}^{2}$  is to be nickel plated. What average  plating thickness will result if 12 amps are applied for  $15\,\mathrm{{min}}$  in an acid sulfate  electrolyte bath?  

Solution:  From Table 27.1, the cathode efﬁ  ciency for nickel is $E=0.95$  and the  plating constant  $C=3.42(10^{-2})\;\mathrm{mm}^{3}/\mathrm{a}$ mp-s. Using Equation (27.2), the total  amount of plating metal deposited onto the part surface in  $15\,\mathrm{{min}}$  is given by  

$$
V=0.95\:(3.42\times10^{-2})\:(12)\:(15)\:(60)=350.9\:\mathrm{mm}^{3}
$$  

This is spread across an area  $A=125\;\mathrm{cm}^{2}=12{,}500\;\mathrm{mm}^{2}$ , so the average plate  thickness is  

$$
d={\frac{350.9}{12500}}=\mathbf{0.028\mm}
$$  

TABLE  •  27.1  Typical cathode efﬁ  ciencies in electroplating and values of plating  constant  C. 
![](images/e1ec198b3b78014799767eefd44bdd0afbe984568a08adaec3199e410ce00ef5.jpg)  
Compiled from [17]. a Most common valence given in parenthesis ( ); this is the value assumed in determining the plating  constant  $C$ . For a different valence, compute the new $C$  by multiplying  $C$  value in the table by the most  common valence and then dividing by the new valence.  

Methods and Applications   A variety of equipment is available for electro- plating, the choice depending on part size and geometry, throughput requirements,  and plating metal. The principal methods are (1) barrel plating, (2) rack plating, and  (3) strip plating.  Barrel plating  is performed in rotating barrels that are oriented  either horizontally or at an oblique angle  $(35^{\circ})$ . The method is suited to the plating  of many small parts in a batch. Electrical contact is maintained through the tumbling  action of the parts themselves and by means of an externally connected conductor  that projects into the barrel. There are limitations to barrel plating; the tumbling  action inherent in the process may damage soft metal parts, threaded components,  parts requiring good ﬁ  nishes, and heavy parts with sharp edges.  

Rack plating  is used for parts that are too large, heavy, or complex for barrel plat- ing. The racks are made of heavy-gauge copper wire, formed into suitable shapes for  holding the parts and conducting current to them. The racks are fabricated so that  work parts can be hung on hooks, or held by clips, or loaded into baskets. To avoid  plating of the copper itself, the racks are covered with insulation except in locations  where part contact occurs. The racks containing the parts are moved through a se- quence of tanks that perform the electroplating operation.  Strip plating  is a high- production method in which the work consists of a continuous strip that is pulled  through the plating solution by means of a take-up reel. Plated wire is an example of  a suitable application. Small sheet-metal parts held in a long strip can also be plated  by this method. The process can be set up so that only speciﬁ  c regions of the parts  are plated, for example, contact points plated with gold on electrical connectors.  

Common coating metals in electroplating include zinc, nickel, tin, copper, and  chromium. Steel is the most common substrate metal. Precious metals (gold, silver,  platinum) are plated on jewelry. Gold is also used for electrical contacts.  

Zinc-plated  steel products include fasteners, wire goods, electric switch boxes,  and various sheet-metal parts. The zinc coating serves as a sacriﬁ  cial barrier to the  corrosion of the steel beneath. An alternative process for coating zinc onto steel is  galvanizing (Section 27.3.4).  Nickel plating  is used for corrosion resistance and dec- orative purposes over steel, brass, zinc die castings, and other metals. Applications  include automotive trim and other consumer goods. Nickel is also used as a base  coat under a much thinner chrome plate.  Tin plate  is still widely used for corrosion  protection in “tin cans” and other food containers. Tin plate is also used to improve  solderability of electrical components.  

Copper  has several important applications as a plating metal. It is widely used as a  decorative coating on steel and zinc, either alone or alloyed with zinc as brass plate. It  also has important plating applications in printed circuit boards (Section 34.2). Finally,  copper is often plated on steel as a base beneath nickel and/or chrome plate.  Chromi- um plate  (popularly known as  chrome plate ) is valued for its decorative appearance  and is widely used in automotive products, ofﬁ  ce furniture, and kitchen appliances. It  also produces one of the hardest of all electroplated coatings, and so it is widely used  for parts requiring wear resistance (e.g., hydraulic pistons and cylinders, piston rings,  aircraft engine components, and thread guides in textile machinery).  

# 27.3.2  ELECTROFORMING  

This process is virtually the same as electroplating but its purpose is quite differ- ent. Electroforming involves electrolytic deposition of metal onto a pattern until  the required thickness is achieved; the pattern is then removed to leave the formed  part. Whereas typical plating thickness is only about  $0.05\ \mathrm{mm}$  (0.002 in) or less,  electroformed parts are often substantially thicker, so the production cycle is pro- portionally longer.  

Patterns used in electroforming are either solid or expendable. Solid patterns have  a taper or other geometry that permits removal of the electroplated part. Expendable  patterns are destroyed during part removal; they are used when part shape precludes  a solid pattern. Expendable patterns are either fusible or soluble. The fusible type is  made of low-melting alloys, plastic, wax, or other material that can be removed by  melting. When nonconductive materials are used, the pattern must be metallized to  accept the electro deposited coating. Soluble patterns are made of a material that can  be readily dissolved by chemicals; for example, aluminum can be dissolved in sodium  hydroxide (NaOH).  

Electroformed parts are commonly fabricated of copper, nickel, and nickel cobalt  alloys. Applications include ﬁ  ne molds for lenses, compact discs (CDs), and vide- odiscs (DVDs); copper foil used to produce blank printed circuit boards; and plates  for embossing and printing. Molds for compact discs and videodiscs represent a de- manding application because the surface details that must be imprinted on the disc  are measured in $\mu\mathrm{m}$   $(1\,\mu\mathrm{m}=10^{-6}\,\mathrm{m})$ ). These details are readily obtained in the mold  by electroforming.  

# 27.3.3  ELECTROLESS PLATING  

Electroless plating is a plating process driven entirely by chemical reactions—no  external source of electric current is required. Deposition of metal onto a part  surface occurs in an aqueous solution containing ions of the desired plating metal.  The process uses a reducing agent, and the work part surface acts as a catalyst for  the reaction.  

The metals that can be electroless plated are limited; and for those that can be  processed by this technique, the cost is generally greater than electrochemical plat- ing. The most common electroless plating metal is nickel and certain of its alloys  (Ni–Co, Ni–P , and Ni–B). Copper and, to a lesser degree, gold are also used as plating  metals. Nickel plating by this process is used for applications requiring high resist- ance to corrosion and wear. Electroless copper plating is used to plate through holes  of printed circuit boards (Section 34.2.3). Cu can also be plated onto plastic parts  for decorative purposes. Advantages sometimes cited for electroless plating include  (1) uniform plate thickness on complex part geometries (a problem with electroplat- ing); (2) the process can be used on both metallic and nonmetallic substrates; and  (3) no need for a DC power supply to drive the process.  

# 27.3.4  HOT DIPPING  

Hot dipping is a process in which a metal substrate is immersed in a molten bath of  a second metal; upon removal, the second metal is coated onto the ﬁ  rst. Of course,  the ﬁ  rst metal must possess a higher melting temperature than the second. The most  common substrate metals are steel and iron. Zinc, aluminum, tin, and lead are the  common coating metals. Hot dipping works by forming transition layers of varying  alloy compositions. Next to the substrate are normally intermetallic compounds of  the two metals; at the exterior are solid solution alloys consisting predominantly of  the coating metal. The transition layers provide excellent adhesion of the coating.  

The primary purpose of hot dipping is corrosion protection. Two mechanisms nor- mally operate to provide this protection: (1) barrier protection—the coating simply  serves as a shield for the metal beneath; and (2) sacriﬁ  cial protection—the coating  corrodes by a slow electrochemical process to preserve the substrate.  

Hot dipping goes by different names, depending on coating metal:  galvaniz- ing  is when zinc  $(Z\mathrm{n})$  is coated onto steel or iron;  aluminizing  refers to coating  of aluminum (Al) onto a substrate;  tinning  is coating of tin (Sn); and  terneplate describes the plating of lead–tin (Pb-Sn) alloy onto steel. Galvanizing is by far the  most important hot dipping process, dating back about 200 years. It is applied to  ﬁ  nished steel and iron parts in a batch process; and to sheet, strip, piping, tubing,  and wire in an automated continuous process. Coating thickness is typically 0.04  to $0.09\ \mathrm{mm}$  (0.0016–0.0035 in). Thickness is controlled largely by immersion time.  Bath temperature is maintained at around $450^{\circ}\mathrm{C}$   $(850^{\circ}\mathrm{F})$ .  

Commercial use of aluminizing is on the rise, gradually increasing in market share  relative to galvanizing. Hot-dipped aluminum coatings provide excellent corrosion  protection, in some cases ﬁ  ve times more effective than galvanizing [17]. Tin plating  by hot dipping provides a nontoxic corrosion protection for steel in applications  for food containers, dairy equipment, and soldering applications. Hot dipping has  gradually been overtaken by electroplating as the preferred commercial method for  plating of tin onto steel. Terneplating involves hot dipping of a lead–tin alloy onto  steel. The alloy is predominantly lead (only $2\%–15\%$  Sn); however, tin is required to  obtain satisfactory adhesion of the coating. Terneplate is the lowest cost of the coat- ing methods for steel, but its corrosion protection is limited.  

Conversion coating refers to a family of processes in which a thin ﬁ  lm of oxide, phos- phate, or chromate is formed on a metallic surface by chemical or electrochemical  reaction. Immersion and spraying are the two common methods of exposing the  metal surface to the reacting chemicals. The common metals treated by conversion  coating are steel (including galvanized steel), zinc, and aluminum. However, nearly  any metal product can beneﬁ  t from the treatment. The important reasons for using  a conversion coating process are (1) to provide corrosion protection, (2) to prepare  the surface for painting, (3) to increase wear resistance, (4) to permit the surface to  better hold lubricants for metal forming processes, (5) to increase electrical resist- ance of surface, (6) to provide a decorative ﬁ  nish, and (7) for part identiﬁ  cation [17].  

Conversion coating processes divide into two categories: (1) chemical treat- ments, which involve a chemical reaction only, and (2) anodizing, which consists of  an electrochemical reaction to produce an oxide coating (anodize is a contraction  of  anodic oxidize ).  

# 27.4.1  CHEMICAL CONVERSION COATINGS  

These processes expose the base metal to certain chemicals that form thin, nonme- tallic surface ﬁ  lms. Similar reactions occur in nature; the oxidation of iron and alumi- num are examples. Whereas rusting is progressively destructive of iron, formation of  a thin ${\mathrm{Al}}_{2}{\mathrm{O}}_{3}$  coating on aluminum protects the base metal. It is the purpose of these  chemical conversion treatments to accomplish the latter effect. The two main proc- esses are phosphate and chromate coating.  

Phosphate coating  transforms the base metal surface into a protective phosphate  ﬁ  lm by exposure to solutions of certain phosphate salts (e.g., Zn, Mg, and Ca) to- gether with dilute phosphoric acid  $\left(\mathrm{H}_{3}\mathrm{NO}_{4}\right)$ . The coatings range in thickness from  0.0025 to  $0.05~\mathrm{mm}$  (0.0001–0.002 in). The most common base metals are zinc and  steel, including galvanized steel. The phosphate coating serves as a useful prepara- tion for painting in the automotive and heavy appliance industries.  

Chromate coating  converts the base metal into various forms of chromate  ﬁ  lms using aqueous solutions of chromic acid, chromate salts, and other chemicals.  Metals treated by this method include aluminum, cadmium, copper, magnesium,  and zinc (and their alloys). Immersion of the base part is the common method of  application. Chromate conversion coatings are somewhat thinner than phosphate,  typically less than $0.0025\;\mathrm{mm}$  (0.0001 in). Usual reasons for chromate coating are  (1) corrosion protection, (2) base for painting, and (3) decorative purposes. Chro- mate coatings can be clear or colorful; available colors include olive drab, bronze,  yellow, or bright blue.  

# 27.4.2  ANODIZING  

Although the previous processes are normally performed without electrolysis, ano- dizing is an electrolytic treatment that produces a stable oxide layer on a metallic  surface. Its most common applications are with aluminum and magnesium, but it is  also applied to zinc, titanium, and other less common metals. Anodized coatings are  used primarily for decorative purposes; they also provide corrosion protection.
