Repository: Zdong104/ManufacturtingQA

# ManufacturtingQA




Updtaes: 
1. Dataset cleaning in order
2. Tested on section 124

TODO： 
1. Test Normal Rag
2. Test on 多选题

File: BookData/magic-pdf/sec11/auto/sec11.md (part 2 of 2)
# Metal Casting  Processes  
The modern die-casting machine has its origins in  the printing industry and the need in the mid- to late  1800s to satisfy an increasingly literate population  with a growing appetite for reading. The linotype,  invented and developed by O. Mergenthaler in the  late 1800s, is a machine that produces printing  type. It is a casting machine because it casts a line  of type characters out of lead to be used in prepar- ing printing plates. The name  linotype  derives  from the fact that the machine produces a line of  type characters during each cycle of operation.  The machine was ﬁ  rst used successfully on a commer- cial basis in New York City by  The T ribune  in 1886.  

The linotype proved the feasibility of mechanized  casting machines. The ﬁ  rst die-casting machine was pat- ented by H. Doehler in 1905 (this machine is displayed in  the Smithsonian Institute in Washington, D.C.). In 1907 ,  E. Wagner developed the ﬁ  rst die-casting machine to  utilize the hot-chamber design. It was ﬁ  rst used during  World War I to cast parts for binoculars and gas masks.  

![](images/e3f534d2d950de911661e0d30985d7b003ab667c061ed6e05150fff87f6abc10.jpg)  
FIGURE 11.13  General  conﬁ  guration of a  (cold-chamber)  die-casting machine.  

In  hot-chamber machines , the metal is melted in a container attached to the ma- chine, and a piston is used to inject the liquid metal under high pressure into the die.  Typical injection pressures are 7 to $35\,\mathrm{MPa}$   $(1000{-}5000\,\mathrm{lb/in}^{2})$ . The casting cycle is sum- marized in Figure 11.14. Production rates up to 500 parts per hour are not uncommon.  Hot-chamber die casting imposes a special hardship on the injection system because  much of it is submerged in the molten metal. The process is therefore limited in its appli- cations to low-melting-point metals that do not chemically attack the plunger and other  mechanical components. The metals include zinc, tin, lead, and sometimes magnesium.  

![](images/259797988c0c94112db4a34956a2140ae03ab45e62308adcda478af662858f62.jpg)  
FIGURE 11.14  Cycle  in hot-chamber casting:  (1) with die closed and  plunger withdrawn,  molten metal ﬂ  ows  into the chamber;  (2) plunger forces metal  in chamber to ﬂ  ow into  die, maintaining  pressure during cooling  and solidiﬁ  cation;  and (3) plunger is  withdrawn, die is  opened, and solidiﬁ  ed  part is ejected. Finished  part is shown in (4).  

![](images/43d6c884a6d5e23ffc91d1d50d967aecd73dc480d21d2ee907a791f813658f61.jpg)  
FIGURE 11.15  Cycle  in cold-chamber  casting: (1) with  die closed and ram  withdrawn, molten  metal is poured into the  chamber; (2) ram forces  metal to ﬂ  ow into die,  maintaining pressure  during cooling and  solidiﬁ  cation; and  (3) ram is withdrawn,  die is opened, and part  is ejected. (Gating  system is simpliﬁ  ed.)  

In  cold-chamber die-casting machines , molten metal is poured into an unheated  chamber from an external melting container, and a piston is used to inject the metal  under high pressure into the die cavity. Injection pressures used in these machines  are typically 14 to  $140~\mathrm{MPa}$   $(2000{-}20{,}000\ \mathrm{lb/in^{2}})$ . The production cycle is explained  in Figure 11.15. Compared to hot-chamber machines, cycle rates are not usually as  fast because of the need to ladle the liquid metal into the chamber from an external  source. Nevertheless, this casting process is a high production operation. Cold-chamber  machines are typically used for casting aluminum, brass, and magnesium alloys. Low- melting-point alloys (zinc, tin, lead) can also be cast on cold-chamber machines, but the  advantages of the hot-chamber process usually favor its use on these metals. A large  die casting produced by a cold-chamber machine is shown in Figure 11.16.  

Molds used in die-casting operations are usually made of tool steel, mold steel,  or maraging steel. Tungsten and molybdenum with good refractory qualities are also  being used, especially in attempts to die cast steel and cast iron. Dies can be single- cavity or multiple-cavity. Single-cavity dies are shown in Figures 11.14 and 11.15.  Ejector pins are required to remove the part from the die when it opens, as shown  in the diagrams. These pins push the part away from the mold surface so that it can  be removed. Lubricants must also be sprayed into the cavities to prevent sticking.  

Because the die materials have no natural porosity and the molten metal rapidly  ﬂ  ows into the die during injection, venting holes and passageways must be built into  the dies at the parting line to evacuate the air and gases in the cavity. The vents  are quite small; yet they ﬁ  ll with metal during injection. This metal must later be  trimmed from the part. Also, formation of  ﬂ  ash  is common in die casting, in which  the liquid metal under high pressure squeezes into the small space between the die  halves at the parting line or into the clearances around the cores and ejector pins.  This ﬂ  ash must be trimmed from the casting, along with the sprue and gating system. Advantages of die casting include (1) high production rates possible; (2) eco- nomical for large production quantities; (3) close tolerances possible, on the order  

![](images/928cd2fc49717ddb8260ab22a1e8e722139ac6e8f5443cb6b36e546c669f1de5.jpg)  
FIGURE 11.16  A large  die casting measuring  about 400 mm diagonally  for a truck cab ﬂ  oor.  (Courtesy of George E.  Kane Manufacturing  Technology Laboratory,  Lehigh University.)  

of  $\pm0.076\ \mathrm{mm}$  ( $'\pm0.003$  in) for small parts; (4) good surface ﬁ  nish; (5) thin sections  are possible, down to about  $0.5\;\mathrm{mm}\;(0.020\;\mathrm{in})$ ; and (6) rapid cooling provides small  grain size and good strength to the casting. The limitation of this process, in addition  to the metals cast, is the shape restriction. The part geometry must allow for removal  from the die cavity.  

# 11.3.4 SQUEEZE CASTING AND SEMI-SOLID METAL CASTING  

These are two processes that are often associated with die casting.  Squeeze cast- ing  is a combination of casting and forging (Section 18.3) in which a molten metal  is poured into a preheated lower die, and the upper die is closed to create the  mold cavity after solidiﬁ  cation begins. This differs from the usual permanent- mold casting process in which the die halves are closed prior to pouring or injec- tion. Owing to the hybrid nature of the process, it is also known as  liquid–metal  forging . The pressure applied by the upper die in squeeze casting causes the metal  to completely ﬁ  ll the cavity, resulting in good surface ﬁ  nish and low shrinkage.  The required pressures are signiﬁ  cantly less than in forging of a solid metal billet  and much ﬁ  ner surface detail can be imparted by the die than in forging. Squeeze  casting can be used for both ferrous and non-ferrous alloys, but aluminum and  magnesium alloys are the most common due to their lower melting temperatures.  Automotive parts are a common application.  

Semi-solid metal casting  is a family of net-shape and near net-shape processes  performed on metal alloys at temperatures between the liquidus and solidus (Sec- tion 10.3.1). Thus the alloy is a mixture of solid and molten metals during casting,  like a slurry; it is in the mushy state. In order to ﬂ  ow properly, the mixture must  consist of solid metal globules in a liquid rather than the more typical dendritic  solid shapes that form during freezing of a molten metal. This is achieved by force- fully stirring the slurry to prevent dendrite formation and instead encourage the  spherical shapes, which in turn reduces the viscosity of the work metal. Advantages  of semi-solid metal casting include the following [16]: (1) complex part geometries,  (2) thin walls in parts, (3) close tolerances, (4) zero or low porosity, resulting in high  strength of the casting.  

There are several forms of semi-solid metal casting. When applied to aluminum,  the terms thixocasting and rheocasting are used. The preﬁ  x in thixocasting is derived  from the word  thixotropy , which refers to the decrease in viscosity of some ﬂ  uid-like  materials when agitated. The preﬁ  x in rheocasting comes from  rheology , the science  that relates deformation and ﬂ  ow of materials. In  thixocasting , the starting work  material is a pre-cast billet that has a non-dendritic microstructure; this is heated  into the semi-solid temperature range and injected into a mold cavity using die cast- ing equipment. In  rheocasting , a semi-solid slurry is injected into the mold cavity by  a die casting machine, very much like conventional die casting. The difference is that  the starting metal in rheocasting is at a temperature between the solidus and liq- uidus rather than above the liquidus. And the mushy mixture is agitated to prevent  dendrite formation.  

When applied to magnesium, the term is  thixomolding , which utilizes equipment  similar to an injection-molding machine (Section 13.6.3). Magnesium alloy granules  are fed into a barrel and propelled forward by a rotating screw as they are heated  into the semi-solid temperature range. The required globular form of the solid phase  is accomplished by the mixing action of the rotating screw. The slurry is then injected  into the mold cavity by a linear forward movement of the screw.  

# 11.3.5  CENTRIFUGAL CASTING  

Centrifugal casting refers to several casting methods in which the mold is rotated at  high speed so that centrifugal force distributes the molten metal to the outer regions  of the die cavity. The group includes (1) true centrifugal casting, (2) semicentrifugal  casting, and (3) centrifuge casting.  

True Centrifugal Casting   In true centrifugal casting, molten metal is poured  into a rotating mold to produce a tubular part. Examples of parts made by this  process include pipes, tubes, bushings, and rings. One possible setup is illustrated  in Figure 11.17. Molten metal is poured into a horizontal rotating mold at one end.  In some operations, mold rotation commences after pouring has occurred rather  than beforehand. The high-speed rotation results in centrifugal forces that cause  the metal to take the shape of the mold cavity. Thus, the outside shape of the cast- ing can be round, octagonal, hexagonal, and so on. However, the inside shape of  the casting is (theoretically) perfectly round, due to the radially symmetric forces  at work.  

Orientation of the axis of mold rotation can be either horizontal or vertical, the  former being more common. The question is, how fast must the mold be rotated  

![](images/d78083329fecae75a6a2db71bb3524445731d3d5ab47fcb217cd0d862cde2e8d.jpg)  
FIGURE 11.17 Setup for true centrifugal  casting.  

for the process to work successfully? Consider  horizontal centrifugal casting  ﬁ  rst.  Centrifugal force is deﬁ  ned by this physics equation:  

$$
F=\frac{m\nu^{2}}{R}
$$  

where  $F=$  force, $\mathbf{N}$  (lb); $m=$ mass, kg (lbm);  $\nu=$  velocity,  $\mathrm{m/s}$  (ft/sec); and  $R={\mathrm{in}}.$ - side radius of the mold,  $\mathrm{m}$  (ft). The force of gravity is its weight  $W=m g$ , where  $W$  is  given in $\mathrm{kg}$  (lb), and $g=$  acceleration of gravity, $9.8\;\mathrm{m}/\mathrm{s}^{2}$  (32.2 ft/sec 2 ). The so-called  G-factor  $G F$  is the ratio of centrifugal force divided by weight:  

$$
G F=\frac{F}{W}=\frac{m\nu^{2}}{R m g}=\frac{\nu^{2}}{R g}
$$  

Velocity $\nu$  can be expressed as $2\pi R N/60=\pi R N/30$ , where the constant 60 converts  seconds to minutes; so that $N=$  rotational speed, rev/min. Substituting this expres- sion into Equation (11.3),  

$$
G F=\frac{\displaystyle{\bigg(\frac{\pi R N}{30}\bigg)^{2}}}{R g}=\frac{R\bigg(\displaystyle{\frac{\pi N}{30}\bigg)^{2}}}{g}
$$  

Rearranging this to solve for rotational speed  $N$ , and using diameter  $D$  rather than  radius in the resulting equation,  

$$
N=\frac{30}{\pi}\sqrt{\frac{g G F}{R}}=\frac{30}{\pi}\sqrt{\frac{2g G F}{D}}
$$  

where  $D=$  inside diameter of the mold,  $\mathrm{m}$  (ft). If the  $\mathrm{G}$ -factor is too low in cen- trifugal casting, the liquid metal will not remain forced against the mold wall during  the upper half of the circular path but will “rain” inside the cavity. Slipping occurs  between the molten metal and the mold wall, which means that the rotational speed  of the metal is less than that of the mold. On an empirical basis, values of  $G F=60$   to 80 are found to be appropriate for horizontal centrifugal casting [2], although this  depends to some extent on the metal being cast.  

A true centrifugal casting operation is to be performed horizontally to make  copper tube sections with  $O D=25\,\mathrm{{cm}}$  and  $I D=22.5\,\mathrm{cm}$ . What rotational  speed is required if a G-factor of 65 is used to cast the tubing? Solution:  The inside diameter of the mold  $D=O D$  of the casting  $=25\,\mathrm{cm}=$ $0.25\:\mathrm{m}$ . The required rotational speed can be computed from Equation (11.5)  as follows:  

$$
N={\frac{30}{\pi}}{\sqrt{\frac{2(9.8)(65)}{0.25}}}=681.7\;\mathrm{rev/min}
$$  

In  vertical centrifugal casting , the effect of gravity acting on the liquid metal  causes the casting wall to be thicker at the base than at the top. The inside proﬁ  le of  the casting wall takes on a parabolic shape. The difference in inside radius between  top and bottom is related to speed of rotation as follows:  

$$
N=\frac{30}{\pi}\sqrt{\frac{2g L}{R_{t}^{2}-R_{b}^{2}}}
$$  

where  $L=$  vertical length of the casting, m (ft);  $R_{t}=$  inside radius at the top of  the casting, m (ft); and  $R_{b}\,=$  inside radius at the bottom of the casting, m (ft).  Equation (11.6) can be used to determine the required rotational speed for verti- cal centrifugal casting, given speciﬁ  cations on the inside radii at top and bottom.  One can see from the formula that for  $R_{t}$  to equal  $R_{b}$ , the speed of rotation  $N$   would have to be inﬁ  nite, which is impossible of course. As a practical matter, part  lengths made by vertical centrifugal casting are usually no more than about twice  their diameters. This is quite satisfactory for bushings and other parts that have  large diameters relatively to their lengths, especially if machining will be used to  accurately size the inside diameter.  

Castings made by true centrifugal casting are characterized by high density, espe- cially in the outer regions of the part where $F$  is greatest. Solidiﬁ  cation shrinkage at  the exterior of the cast tube is not a factor, because the centrifugal force continually  reallocates molten metal toward the mold wall during freezing. Any impurities in the  casting tend to be on the inner wall and can be removed by machining if necessary.  

Semicentrifugal Casting   In this method, centrifugal force is used to produce  solid castings, as in Figure 11.18, rather than tubular parts. The rotation speed in  semicentrifugal casting is usually set so that G-factors of around 15 are obtained [2],  and the molds are designed with risers at the center to supply feed metal. Density of  metal in the ﬁ  nal casting is greater in the outer sections than at the center of rota- tion. The process is often used on parts in which the center of the casting is machined  away, thus eliminating the portion of the casting where the quality is lowest. Wheels  and pulleys are examples of castings that can be made by this process. Expendable  molds are often used in semicentrifugal casting, as suggested by the illustration of  the process.  

![](images/a08a93c9d4c4299cae1d286af0536bb50e7ad76bb3b3c000e9b60a10240db100.jpg)  
FIGURE 11.18  Semicentrifugal casting.  

![](images/2e9c442ffa305916105dc642fcafc5e1a04fa0f7362571cdf8bf17f157d07b23.jpg)  
FIGURE 11.19  (a) Centrifuge  casting—centrifugal  force causes metal to  ﬂ  ow to the mold  cavities away from the  axis of rotation; and  (b) the casting.  

Centrifuge Casting   In centrifuge casting, Figure 11.19, the mold is designed with  part cavities located away from the axis of rotation, so that the molten metal poured  into the mold is distributed to these cavities by centrifugal force. The process is used  for smaller parts, and radial symmetry of the part is not a requirement as it is for the  other two centrifugal casting methods.  

# 11.4 11.4  Foundry Practice  

In all casting processes, the metal must be heated to the molten state to be poured or  otherwise forced into the mold. Heating and melting are accomplished in a furnace.  This section covers the various types of furnaces used in foundries and the pouring  practices for delivering the molten metal from furnace to mold.  

# 11.4.1  FURNACES  

The types of furnaces most commonly used in foundries are (1) cupolas, (2) direct  fuel-ﬁ  red furnaces, (3) crucible furnaces, (4) electric-arc furnaces, and (5) induction  furnaces. Selection of the most appropriate furnace type depends on factors such  as the casting alloy; its melting and pouring temperatures; capacity requirements of  the furnace; costs of investment, operation, and maintenance; and environmental  pollution considerations.  

Cupolas   A cupola is a vertical cylindrical furnace equipped with a tapping spout  near its base. Cupolas are used only for melting cast irons, and although other fur- naces are also used, the largest tonnage of cast iron is melted in cupolas. General  construction and operating features of the cupola are illustrated in Figure 11.20. It  consists of a large shell of steel plate lined with refractory. The “charge,” consisting  of iron, coke, ﬂ  ux, and possible alloying elements, is loaded through a charging door  located less than halfway up the height of the cupola. The iron is usually a mixture  of pig iron and scrap (including risers, runners, and sprues left over from previous  castings). Coke is the fuel used to heat the furnace. Forced air is introduced through  openings near the bottom of the shell for combustion of the coke. The ﬂ  ux is a basic  

![](images/2290e45e2ff807680e7eac19261e8f15f845b214aef610791e3bd22e2511f128.jpg)  
FIGURE 11.20  Cupola  used for melting cast  iron. Furnace shown is  typical for a small  foundry and omits  details of emissions  control system required  in a modern cupola.  

compound such as limestone that reacts with coke ash and other impurities to form  slag. The slag serves to cover the melt, protecting it from reaction with the environ- ment inside the cupola and reducing heat loss. As the mixture is heated and melting  of the iron occurs, the furnace is periodically tapped to provide liquid metal for the  pour.  

Direct Fuel-Fired Furnaces   A direct fuel-ﬁ  red furnace contains a small open  hearth, in which the metal charge is heated by fuel burners located on the side of  the furnace. The roof of the furnace assists the heating action by reﬂ  ecting the ﬂ  ame  down against the charge. Typical fuel is natural gas, and the combustion products  exit the furnace through a stack. At the bottom of the hearth is a tap hole to release  the molten metal. Direct fuel-ﬁ  red furnaces are generally used in casting for melting  nonferrous metals such as copper-base alloys and aluminum.  

Crucible Furnaces   These furnaces melt the metal without direct contact with a  burning fuel mixture. For this reason, they are sometimes called  indirect fuel-ﬁ  red  furnaces . Three types of crucible furnaces are used in foundries: (a) lift-out type, (b)  stationary, and (c) tilting, illustrated in Figure 11.21. They all utilize a container (the  crucible) made out of a suitable refractory material (e.g., a clay–graphite mixture) or  

![](images/21b29484849a3c5cdb1f1a033c8f21cf44d7dfd2b59bac98b59966df0a7aa1f6.jpg)  
FIGURE 11.21  Three types of crucible furnaces: (a) lift-out crucible, (b) stationary pot, and (c) tilting-pot furnace.  

high-temperature steel alloy to hold the charge. In the  lift-out crucible furnace , the  crucible is placed in a furnace and heated sufﬁ  ciently to melt the metal charge. Oil, gas,  or powdered coal are typical fuels for these furnaces. When the metal is melted, the  crucible is lifted out of the furnace and used as a pouring ladle. The other two types,  sometimes referred to as  pot furnaces , have the heating furnace and container as one  integral unit. In the  stationary pot furnace , the furnace is stationary and the molten  metal is ladled out of the container. In the  tilting-pot furnace , the entire assembly can  be tilted for pouring. Crucible furnaces are used for nonferrous metals such as bronze,  brass, and alloys of zinc and aluminum. Furnace capacities are generally limited to  several hundred pounds.  

Electric-Arc Furnaces   In this furnace type, the charge is melted by heat gener- ated from an electric arc. Various conﬁ  gurations are available, with two or three  electrodes (Figure 6.9). Power consumption is high, but electric-arc furnaces can be  designed for high melting capacity  $(23\mathrm{,}000{-}45\mathrm{,}000\;\mathrm{kg/hr}$  or 25–50 tons/hr), and they  are used primarily for casting steel.  

Induction Furnaces   An induction furnace uses alternating current passing  through a coil to develop a magnetic ﬁ  eld in the metal, and the resulting induced  current causes rapid heating and melting of the metal. Features of an induction  furnace for foundry operations are illustrated in Figure 11.22. The electromagnetic  

![](images/ce6a41b92b31743bce32a581227fea81f50746a2c3e4088f97f66bd629e5b4b6.jpg)  

force ﬁ  eld causes a mixing action to occur in the liquid metal. Also, since the metal  does not come in direct contact with the heating elements, the environment in which  melting takes place can be closely controlled. All of this results in molten metals of  high quality and purity, and induction furnaces are used for nearly any casting alloy  when these requirements are important. Melting steel, cast iron, and aluminum al- loys are common applications in foundry work.  

# 11.4.2  POURING, CLEANING, AND HEAT TREATMENT  

Moving the molten metal from the melting furnace to the mold is sometimes done  using crucibles. More often, the transfer is accomplished by  ladles  of various kinds.  These ladles receive the metal from the furnace and allow for convenient pouring  into the molds. Two common ladles are illustrated in Figure 11.23, one for handling  large volumes of molten metal using an overhead crane, and the other a “two-man  ladle” for manually moving and pouring smaller amounts.  

One of the problems in pouring is that oxidized molten metal can be introduced  into the mold. Metal oxides reduce product quality, perhaps rendering the casting  defective, so measures are taken to minimize the entry of these oxides into the mold  during pouring. Filters are sometimes used to catch the oxides and other impurities  as the metal is poured from the spout, and ﬂ  uxes are used to cover the molten metal  to retard oxidation. In addition, ladles have been devised to pour the liquid metal  from the bottom, since the top surface is where the oxides accumulate.  

After the casting has solidiﬁ  ed and been removed from the mold, a number of  additional steps are usually required. These operations include (1) trimming, (2)  removing the core, (3) surface cleaning, (4) inspection, (5) repair, if required, and  (6) heat treatment. Steps (1) through (5) are collectively referred to in foundry work  as “cleaning.” The extent to which these additional operations are required varies  with casting processes and metals. When required, they are usually labor-intensive  and costly.  

Trimming  involves removal of sprues, runners, risers, parting-line ﬂ  ash, ﬁ  ns, chap- lets, and any other excess metal from the cast part. In the case of brittle casting alloys  and when the cross sections are relatively small, these appendages on the casting can  be broken off. Otherwise, hammering, shearing, hack-sawing, band-sawing, abrasive  wheel cutting, or various torch cutting methods are used.  

FIGURE 11.23  Two  common types of  ladles: (a) crane ladle  and (b) two-man ladle.  

![](images/c837546672f16d1543add4e6961814548e9422d92e6a5d8190f7b33883230dc8.jpg)  

If cores have been used to cast the part, they must be removed. Most cores are  chemically bonded or oil-bonded sand, and they often fall out of the casting as the  binder deteriorates. In some cases, they are removed by shaking the casting, either  manually or mechanically. In rare instances, cores are removed by chemically dis- solving the bonding agent used in the sand core. Solid cores must be hammered or  pressed out.  

Surface cleaning is most important in the case of sand casting. In many of the  other casting methods, especially the permanent mold processes, this step can be  avoided.  Surface cleaning  involves removal of sand from the surface of the cast- ing and otherwise enhancing the appearance of the surface. Methods used to clean  the surface include tumbling, air-blasting with coarse sand grit or metal shot, wire  brushing, and chemical pickling (Section 27.1).  

Defects are possible in casting, and inspection is needed to detect their presence.  These quality issues are considered in the following section.  

Castings are often heat treated to enhance their properties, either for subsequent  processing operations such as machining or to bring out the desired properties for  application of the part.  

There are numerous opportunities for things to go wrong in a casting operation,  resulting in quality defects in the cast product. In this section, the common defects  that occur in casting are listed, and the inspection procedures to detect them are  indicated.  

Casting Defects   Some defects are common to any and all casting processes.  These defects are illustrated in Figure 11.24 and brieﬂ  y described in the following:  

(a)  Misruns ,   which are castings that solidify before completely ﬁ  lling the mold  cavity. Typical causes include (1) ﬂ  uidity of the molten metal is insufﬁ  cient, (2)  pouring temperature is too low, (3) pouring is done too slowly, and/or (4) cross  section of the mold cavity is too thin.

 (b)  Cold Shuts ,   which occur when two portions of the metal ﬂ  ow together but there  is a lack of fusion between them due to premature freezing. Its causes are similar  to those of a misrun.

 (c)  Cold shots ,   which result from splattering during pouring, causing the forma- tion of solid globules of metal that become entrapped in the casting. Pouring  procedures and gating system designs that avoid splattering can prevent this  defect.

 (d)  Shrinkage cavity  is a depression in the surface or an internal void in the cast- ing, caused by solidiﬁ  cation shrinkage that restricts the amount of molten metal  available in the last region to freeze. It often occurs near the top of the casting,  in which case it is referred to as a “pipe.” See Figure 10.8(3). The problem can  often be solved by proper riser design.

 (e)  Microporosity  consists of a network of small voids distributed throughout the  casting caused by localized solidiﬁ  cation shrinkage of the ﬁ  nal molten metal in  the dendritic structure. The defect is usually associated with alloys, because of  the protracted manner in which freezing occurs in these metals.  

![](images/72feb180f51a7277c6d3fb4954adf6624f199c9dc04b7b467c14396aede55227.jpg)  
FIGURE 11.24  Some  common defects in  castings: (a) misrun,  (b) cold shut, (c) cold  shot, (d) shrinkage  cavity, (e) microporosity,  and (f) hot tearing.  

(f)  Hot tearing ,   also called  hot cracking , occurs when the casting is restrained  from contraction by an unyielding mold during the ﬁ  nal stages of solidiﬁ  cation  or early stages of cooling after solidiﬁ  cation. The defect is manifested as a sepa- ration of the metal (hence, the terms  tearing  and  cracking ) at a point of high  tensile stress caused by the metal’s inability to shrink naturally. In sand cast- ing and other expendable-mold processes, it is prevented by compounding the  mold to be collapsible. In permanent-mold processes, hot tearing is reduced by  removing the part from the mold immediately after solidiﬁ  cation.  

Some defects are related to the use of sand molds, and therefore they occur only  in sand castings. To a lesser degree, other expendable mold processes are also sus- ceptible to these problems. Defects found primarily in sand castings are shown in  Figure 11.25 and described here:  

![](images/2ab4623342c3ec88da17eeafb3b611b74379e3829dc5640407d44c796390da6c.jpg)  
FIGURE 11.25  Common defects in  sand castings: (a) sand  blow, (b) pin holes, (c)  sand wash, (d) scabs,  (e) penetration, (f) mold  shift, (g) core shift, and  (h) mold crack.  

(a)  Sand blow  is a defect consisting of a balloon-shaped gas cavity caused by  release of mold gases during pouring. It occurs at or below the casting surface  near the top of the casting. Low permeability, poor venting, and high moisture  content of the sand mold are the usual causes.

 (b)  Pinholes ,   also caused by release of gases during pouring, consist of many small  gas cavities formed at or slightly below the surface of the casting.

 (c)  Sand wash ,   which is an irregularity in the surface of the casting that results  from erosion of the sand mold during pouring, and the contour of the erosion is  formed in the surface of the ﬁ  nal cast part.

 (d)  Scabs  are rough areas on the surface of the casting due to encrustations of sand  and metal. It is caused by portions of the mold surface ﬂ  aking off during solidi- ﬁ  cation and becoming imbedded in the casting surface.

 (e)  Penetration  refers to a surface defect that occurs when the ﬂ  uidity of the liquid  metal is high, and it penetrates into the sand mold or sand core. Upon freezing,  the casting surface consists of a mixture of sand grains and metal. Harder pack- ing of the sand mold helps to alleviate this condition.

 (f)  Mold shift  refers to a defect caused by a sidewise displacement of the mold  cope relative to the drag, the result of which is a step in the cast product at the  parting line.

 (g)  Core shift  is similar to mold shift, but it is the core that is displaced, and the dis- placement is usually vertical. Core shift and mold shift are caused by buoyancy  of the molten metal (Section 11.1.3).

 (h)  Mold crack  occurs when mold strength is insufﬁ  cient, and a crack develops, into  which liquid metal can seep to form a “ﬁ  n” on the ﬁ  nal casting.  

Inspection Methods   Foundry inspection procedures include (1) visual inspection  to detect obvious defects such as misruns, cold shuts, and severe surface ﬂ  aws; (2)  dimensional measurements to ensure that tolerances have been met; and (3) metal- lurgical, chemical, physical, and other tests concerned with the inherent quality of  the cast metal [7]. Tests in category (3) include: (a) pressure testing—to locate leaks  in the casting; (b) radiographic methods, magnetic particle tests, the use of ﬂ  uores- cent penetrants, and supersonic testing—to detect either surface or internal defects  in the casting; and (c) mechanical testing to determine properties such as tensile  strength and hardness. If defects are discovered but are not too serious, it is often  possible to save the casting by welding, grinding, or other salvage methods to which  the customer has agreed.  

Most commercial castings are made of alloys rather than pure metals. Alloys are  generally easier to cast, and properties of the resulting product are better. Casting  alloys can be classiﬁ  ed as ferrous or nonferrous. The ferrous category is subdivided  into cast iron and cast steel.  

Ferrous Casting Alloys: Cast Iron   Cast iron is the most important of all cast- ing alloys (Historical Note 11.3). The tonnage of cast iron castings is several times  that of all other metals combined. There are several types of cast iron: (1) gray  cast iron, (2) nodular iron, (3) white cast iron, (4) malleable iron, and (5) alloy cast  irons (Section 6.2.4). Typical pouring temperatures for cast iron are around $1400^{\circ}\mathrm{C}$   $(2500^{\circ}\mathrm{F})$ , depending on composition.  

# H istorical  N ote  11.3   Early cast iron products  

In the early centuries of casting, bronze and brass  were preferred over cast iron as foundry metals. Iron  was more difﬁ  cult to cast, due to its higher melting  temperatures and lack of knowledge about its metal- lurgy. Also, there was little demand for cast iron prod- ucts. This all changed starting in the sixteenth and  seventeenth centuries.  

The art of sand casting iron entered Europe from  China, where iron was cast in sand molds more than  2,500 years ago. In 1550 the ﬁ  rst cannons were cast  from iron in Europe. Cannon balls for these guns were  made of cast iron starting around 1568. Guns and their  projectiles created a large demand for cast iron. But  these items were for military rather than civilian use.  Two cast iron products that became signiﬁ  cant to the  general public in the sixteenth and seventeenth centu- ries were the cast iron stove and cast iron water pipe.  

As unspectacular a product as it may seem today,  the cast iron stove brought comfort, health, and  improved living conditions to many people in Europe  and America. During the 1700s, the manufacture of  cast iron stoves was one of the largest and most prof- itable industries on these two continents. The com- mercial success of stove making was due to the large  demand for the product and the art and technology of  casting iron that had been developed to produce it.  

Cast iron water pipe was another product that  spurred the growth of the iron casting industry. Until  the advent of cast iron pipes, a variety of methods  had been tried to supply water directly to homes  and shops, including hollow wooden pipes (which  quickly rotted), lead pipes (too expensive), and open  trenches (susceptible to pollution). Development of  the iron-casting process provided the capability to  fabricate water pipe sections at relatively low cost.  Cast iron water pipes were used in France starting  in 1664, and later in other parts of Europe. By the  early 1800s, cast iron pipe lines were being widely  installed in England for water and gas delivery. The  ﬁ  rst signiﬁ  cant water pipe installation in the United  States was in Philadelphia in 1817 , using pipe  imported from England.  

Ferrous Casting Alloys: Steel   The mechanical properties of steel make it an  attractive engineering material, and the capability to create complex geometries  makes casting an appealing process. However, great difﬁ  culties are faced by the  foundry specializing in steel. First, the melting point of steel is considerably higher  than for most other metals that are commonly cast. The solidiﬁ  cation range for low  carbon steels (Figure 6.4) begins at just under  $1540^{\circ}\mathrm{C}$   $(2800^{\circ}\mathrm{F})$ . This means that  the pouring temperature required for steel is very high—about  $1650^{\circ}\mathrm{C}$   $(3000^{\circ}\mathrm{F})$ ). At  these high temperatures, steel is chemically very reactive. It readily oxidizes, so spe- cial procedures must be used during melting and pouring to isolate the molten metal  from air. Also, molten steel has relatively poor ﬂ  uidity, and this limits the design of  thin sections in components cast out of steel.  

Several characteristics of steel castings make it worth the effort to solve these  problems. Tensile strength is higher than for most other casting metals, ranging  upward from about  $410\,\mathrm{MPa}$   $(60,\!000\,\mathrm{lb}/\mathrm{in}^{2})$ ) [9]. Steel castings have better toughness  than most other casting alloys. The properties of steel castings are isotropic; strength  is virtually the same in all directions. By contrast, mechanically formed parts (e.g.,  rolling, forging) exhibit directionality in their properties. Depending on the require- ments of the product, isotropic behavior of the material may be desirable. Another  advantage of steel castings is ease of welding. They can be readily welded without  signiﬁ  cant loss of strength, to repair the casting, or to fabricate structures with other  steel components.  

Nonferrous Casting Alloys   Nonferrous casting metals include alloys of aluminum,  magnesium, copper, tin, zinc, nickel, and titanium (Section 6.3).  Aluminum alloys are generally considered to be very castable. The melting point of pure aluminum is  $660^{\circ}\mathrm{C}$   $(1220^{\circ}\mathrm{F})$ , so pouring temperatures for aluminum casting alloys are low com- pared to cast iron and steel. Their properties make them attractive for castings: light  weight, wide range of strength properties attainable through heat treatment, and ease  of machining.  Magnesium alloys  are the lightest of all casting metals. Other proper- ties include corrosion resistance, as well as high strength-to-weight and stiffness-to- weight ratios.  

Copper alloys  include bronze, brass, and aluminum bronze. Properties that make  them attractive include corrosion resistance, attractive appearance, and good bearing  qualities. The high cost of copper is a limitation on the use of its alloys. Applications  include pipe ﬁ  ttings, marine propeller blades, pump components, and ornamental  jewelry.  

Tin has the lowest melting point of the casting metals.  Tin-based alloys  are  generally easy to cast. They have good corrosion resistant but poor mechanical  strength, which limits their applications to pewter mugs and similar products not  requiring high strength.  Zinc alloys  are commonly used in die casting. Zinc has  a low melting point and good ﬂ  uidity, making it highly castable. Its major weak- ness is low creep strength, so its castings cannot be subjected to prolonged high  stresses.  

Nickel alloys  have good hot strength and corrosion resistance, which make them  suited to high-temperature applications such as jet engine and rocket components,  heat shields, and similar components. Nickel alloys also have a high melting point  and are not easy to cast.  Titanium alloys  for casting are corrosion resistant and pos- sess high strength-to-weight ratios. However, titanium has a high melting point, low  ﬂ  uidity, and a propensity to oxidize at high temperatures. These properties make it  and its alloys difﬁ  cult to cast.  

# 11.7 11.7  Product Design Considerations  

If casting is selected by the product designer as the primary manufacturing process  for a particular component, then certain guidelines should be followed to facilitate  production of the part and avoid many of the defects enumerated in Section 11.5.  Some of the important guidelines and considerations for casting are presented here.  

➢   Geometric simplicity . Although casting is a process that can be used to produce  complex part geometries, simplifying the part design will improve its castability.  Avoiding unnecessary complexities simpliﬁ  es mold making, reduces the need  for cores, and improves the strength of the casting.

 ➢   Corners .   Sharp corners and angles should be avoided, because they are sources  of stress concentrations and may cause hot tearing and cracks in the casting.  Generous ﬁ  llets should be designed on inside corners, and sharp edges should  be blended.  

![](images/bdf48173ab3023e848e37b714488471f71c81e5f5c87a67771f68a0d61714049.jpg)  
FIGURE 11.26  (a) Thick section at intersection can result in a shrinkage cavity. Remedies  include (b) redesign to reduce thickness and (c) use of a core.  

$\succcurlyeq$ Section thicknesses .   Section thicknesses should be uniform in order to avoid  shrinkage cavities. Thicker sections create  hot spots  in the casting, because  greater volume requires more time for solidiﬁ  cation and cooling. These are  likely locations of shrinkage cavities. Figure 11.26 illustrates the problem and  

➢   Draft .   Part sections that project into the mold should have a draft or taper, as  deﬁ  ned in Figure 11.27. In expendable mold casting, the purpose of this draft  is to facilitate removal of the pattern from the mold. In permanent mold cast- ing, its purpose is to aid in removal of the part from the mold. Similar tapers  should be allowed if solid cores are used in the casting process. The required  draft need only be about $1^{\circ}$  for sand casting and $2^{\circ}$  to $3^{\circ}$  for permanent mold  processes. ➢   Use of cores.  Minor changes in part design can reduce the need for coring, as  shown in Figure 11.27. $\succcurlyeq$ Dimensional tolerances.  There are signiﬁ  cant differences in the dimensional  accuracies that can be achieved in castings, depending on which process is used.  Table 11.2 provides a compilation of typical part tolerances for various casting  processes and metals. $\succcurlyeq$   Surface ﬁ  nish.  Typical surface roughness achieved in sand casting is around  $6~\mu\mathrm{m}$   $250~\mu$ -in). Similarly poor ﬁ  nishes are obtained in shell molding, while  plaster-mold and investment casting produce much better roughness values:  $0.75\ \mu\mathrm{m}$  ( $30\;\mu$ -in). Among the permanent mold processes, die casting is noted  for good surface ﬁ  nishes at around $1\;\mu\mathrm{m}$  ( $40\,\mu$ -in). ➢   Machining allowances.  Tolerances achievable in many casting processes are  insufﬁ  cient to meet functional needs in many applications. Sand casting is  the most prominent example of this deﬁ  ciency. In these cases, portions of  the casting must be machined to the required dimensions. Almost all sand  

![](images/d96bad6c01f73e86473dbf131a8f2fb761b6bbf54463b3aac4ca321200f63588.jpg)  
FIGURE 11.27  Design  change to eliminate the  need for using a core:  (a) original design and  (b) redesign.  

TABLE •  11.2  Typical dimensional tolerances for various casting processes and metals. 
![](images/bcd5d9c1c53c78649d9db1e5a29b51c14ff1c77ff8337c2e01bfd40789afb40d.jpg)  
Compiled from [7], [16], and other sources. a Values for aluminum also apply to magnesium.  

castings must be machined to some extent in order for the part to be made  functional. Therefore, additional material, called the  machining allowance , is  left on the casting for machining those surfaces where necessary. Typical ma- chining allowances for sand castings range between  $1.5~\mathrm{mm}$  and  $3~\mathrm{mm}$  (1/16  in and 1/4 in).  

# References  

[1] Amstead, B. H., Ostwald, P . F., and Begeman,  M. L.  Manufacturing Processes . John Wiley &  Sons, New York, 1987.

  [2] Beeley, P . R.  Foundry Technology . Newnes- Butterworths, London, 1972.

  [3] Black, J., and Kohser, R.  DeGarmo’s Materi- als and Processes in Manufacturing , 11th ed.  John Wiley & Sons, Hoboken, New Jersey,  2012.

  [4] Datsko, J.  Material Properties and Manu- facturing Processes . John Wiley & Sons, New  York, 1966.

  [5] Decker, R. F., D. M. Walukas, S. E. LeBeau,  R. E. Vining, and N. D. Prewitt. “Advances in  Semi-Solid Molding,”  Advanced Materials &  Processes , April 2004, pp 41–42.  

[6] Flinn, R. A.  Fundamentals of Metal Casting .  American Foundrymen’s Society, Des Plaines,  Illinois, 1987.

  [7] Heine, R. W., Loper, Jr., C R., and Rosenthal, C.  Principles of Metal Casting , 2nd ed. McGraw- Hill, New York, 1967.

  [8] Kotzin, E. L.  Metalcasting & Molding Proc- esses . American Foundrymen’s Society, Des  Plaines, Illinois, 1981.

  [9]  Metals Handbook .   Vol. 15:  Casting . ASM  International, Materials Park, Ohio, 2008.

 [10] Mikelonis, P . J. (ed.).  Foundry Technology . Amer- ican Society for Metals, Metals Park, Ohio, 1982.

 [11] Mueller, B. “Investment Casting Trends,”  Advanced Materials & Processes , March 2005,  pp. 30–32.
