Repository: Zdong104/ManufacturtingQA

# ManufacturtingQA




Updtaes: 
1. Dataset cleaning in order
2. Tested on section 124

TODO： 
1. Test Normal Rag
2. Test on 多选题

File: BookData/magic-pdf/sec18/auto/sec18.md (part 2 of 3)
# Bulk Deformation  Processes in  Metalworking  
Impression-die forging, sometimes called  closed-die forging , is performed with  dies that contain the inverse of the desired shape of the part. The process is  illustrated in a three-step sequence in Figure 18.14. The raw workpiece is shown  as a cylindrical part similar to that used in the previous open-die operation. As  the die closes to its ﬁ  nal position, ﬂ  ash is formed by metal that ﬂ  ows beyond the  die cavity and into the small gap between the die plates. Although this ﬂ  ash must  

![](images/da84f2c3fd6fc25efdaff7b55acdc9089041725dc819e53c9360dc8c58ee0157.jpg)  
FIGURE 18.14  Sequence in impression-die forging: (1) just prior to initial contact with raw workpiece, (2) partial  compression, and (3) ﬁ  nal die closure, causing ﬂ  ash to form in gap between die plates.  

be cut away from the part in a subsequent trimming operation, it actually serves  an important function during impression-die forging. As the ﬂ  ash begins to form  in the die gap, friction resists continued ﬂ  ow of metal into the gap, thus constrain- ing the bulk of the work material to remain in the die cavity. In hot forging, metal  ﬂ  ow is further restricted because the thin ﬂ  ash cools quickly against the die plates,  thereby increasing its resistance to deformation. Restricting metal ﬂ  ow in the gap  causes the compression pressures on the part to increase signiﬁ  cantly, thus forc- ing the material to ﬁ  ll the sometimes intricate details of the die cavity to ensure a  high-quality product.  

Several forming steps are often required in impression die forging to transform  the starting blank into the desired ﬁ  nal geometry. Separate cavities in the die are  needed for each step. The beginning steps are designed to redistribute the metal in  the work part to achieve a uniform deformation and desired metallurgical struc- ture in the subsequent steps. The ﬁ  nal steps bring the part to its ﬁ  nal geometry. In  addition, when drop forging is used, several blows of the hammer may be required  for each step. When impression-die drop forging is done manually, as it often is,  considerable operator skill is required under adverse conditions to achieve con- sistent results.  

Because of ﬂ  ash formation in impression die forging and the more complex part  shapes made with these dies, forces in this process are signiﬁ  cantly greater and more  difﬁ  cult to analyze than in open-die forging. Relatively simple formulas and design  factors are often used to estimate forces in impression-die forging. The force formula  is the same as previous Equation (18.16) for open-die forging, but its interpretation  is slightly different:  

$$
\textstyle F=K_{f}Y_{f}A
$$  

where  $F=$  maximum force in the operation,  $\mathbf{N}$  (lb);  $A\,=$ projected area of the  part including ﬂ  ash, $\mathrm{mm}^{2}$   $(\mathrm{in}^{2})$ );  $Y_{f}=$  ﬂ  ow stress of the material, MPa  $\mathrm{(lb/in^{2})}$ ; and  $K_{f}=$  forging shape factor. In hot forging, the appropriate value of  $Y_{f}$  is the yield  

TABLE  •  18.1  Typical $K_{t}$ values for various part shapes in impression-die and ﬂ  ashless forging. 
![](images/f3462a064ca9e804c94054fd079f674a2139533c2fb2fedc7c7ae49b33790501.jpg)  

strength of the metal at the elevated temperature. In other cases, selecting the  proper value of ﬂ  ow stress is difﬁ  cult because the strain varies throughout the  workpiece for complex shapes.  $K_{f}$  in Equation (18.18) is a factor intended to  account for increases in force required to forge part shapes of various complexi- ties. Table 18.1 indicates the range of values of  $K_{f}$ for different part geometries.  Obviously, the problem of specifying the proper  $K_{f}$ value for a given work part  limits the accuracy of the force estimate.  

Equation (18.18) applies to the maximum force during the operation, since this  is the load that will determine the required capacity of the press or hammer used in  the operation. The maximum force is reached at the end of the forging stroke, when  the projected area is greatest and friction is maximum.  

Impression-die forging is not capable of close tolerance work, and machining  is often required to achieve the accuracies needed. The basic geometry of the  part is obtained from the forging process, with machining performed on those  portions of the part that require precision ﬁ  nishing (e.g., holes, threads, and sur- faces that mate with other components). The advantages of forging, compared  to machining the part completely, are higher production rates, conservation of  metal, greater strength, and favorable grain orientation of the metal that results  from forging. A comparison of the grain ﬂ  ow in forging and machining is illus- trated in Figure 18.15.  

Improvements in the technology of impression-die forging have resulted in the  capability to produce forgings with thinner sections, more complex geometries,  drastic reductions in draft requirements on the dies, closer tolerances, and the vir- tual elimination of machining allowances. Forging processes with these features  are known as  precision forging . Common work metals used for precision forg- ing include aluminum and titanium. A comparison of precision and conventional  

![](images/4b675fee68c2764bb4d1c82310ebb4199ab8aa6874bbb8e2ff2636ac45876764.jpg)  
FIGURE 18.15  Comparison of metal  grain ﬂ  ow in a part that  is: (a) hot forged with  ﬁ  nish machining, and  (b) machined complete.  

![](images/a617e50dd739f414e11c8f6d2d8b80cf95edb7fa7ba6e6ded23aa6742d61afe4.jpg)  
FIGURE 18.16  Cross sections of  (a) conventional- and  (b) precision forgings.  Dashed lines in  (a) indicate subsequent  machining required to  make the conventional  forging equivalent in  geometry to the  precision forging. In both  cases, ﬂ  ash extensions  must be trimmed.  

impression-die forging is presented in Figure 18.16. Note that precision forging in  this example does not eliminate ﬂ  ash, although it reduces it. Some precision forg- ing operations are accomplished without producing ﬂ  ash. Depending on whether  machining is required to ﬁ  nish the part geometry, precision forgings are properly  classiﬁ  ed as  near net shape  or  net shape  processes.  

# 18.3.3  FLASHLESS FORGING  

As mentioned above, impression-die forging is sometimes called closed-die forging in  industry terminology. However, there is a technical distinction between impression- die forging and true closed-die forging. The distinction is that in closed-die forging,  the raw workpiece is completely contained within the die cavity during compression,  and no ﬂ  ash is formed. The process sequence is illustrated in Figure 18.17. The term  ﬂ  ashless forging  is appropriate to identify this process.  

Flashless forging imposes requirements on process control that are more demand- ing than impression-die forging. Most important is that the work volume must equal  

![](images/9cd575029b9c5220250e3fa84d5fd72432e222f9e2633a178767164db1ba1b5e.jpg)  
FIGURE 18.17  Flashless forging:  (1) just before initial  contact with workpiece,  (2) partial compression,  and (3) ﬁ  nal punch and  die closure. Symbols $V$ and $F$  indicate motion  ( $V=$  velocity) and  applied force,  respectively.  

![](images/59208590bdae21093e3587de1ae8fa4630672939ed6871ff675ef9243df5672f.jpg)  
FIGURE 18.18  Coining operation: (1) start of cycle, (2) compression stroke, and (3) ejection of ﬁ  nished part.  

the space in the die cavity within a very close tolerance. If the starting blank is too  large, excessive pressures may cause damage to the die or press. If the blank is too  small, the cavity will not be ﬁ  lled. Because of the special demands made by ﬂ  ashless  forging, the process lends itself best to part geometries that are usually simple and  symmetrical, and to work materials such as aluminum and magnesium and their alloys.  Flashless forging is often classiﬁ  ed as a  precision forging  process [5].  

Forces in ﬂ  ashless forging reach values comparable to those in impression die  forging. Estimates of these forces can be computed using the same methods as for  impression die forging: Equation (18.18) and Table 18.1.  

Coining  is a special application of closed-die forging in which ﬁ  ne details in the  die are impressed into the top and bottom surfaces of the work part. There is little  ﬂ  ow of metal in coining, yet the pressures required to reproduce the surface details  in the die cavity are high, as indicated by the value of  $K_{f}$  in Table 18.1. A common  application of coining is, of course, in the minting of coins, shown in Figure 18.18.  The process is also used to provide good surface ﬁ  nish and dimensional accuracy on  work parts made by other operations.  

# 18.3.4  FORGING HAMMERS, PRESSES, AND DIES  

Equipment used in forging consists of forging machines, classiﬁ  ed as hammers or  presses, and forging dies, which are the special tooling used in these machines. In addi- tion, auxiliary equipment is needed, such as furnaces to heat the work, mechanical  devices to load and unload the work, and trimming stations to cut away the ﬂ  ash in  impression-die forging.  

Forging Hammers  Forging hammers operate by applying an impact loading against  the work. The term  drop hammer  is often used for these machines, owing to the means  

![](images/9d886b9159ec21c9d5d9cc96b73cdf55c217ab266135496848eeea761e5fa37b.jpg)  
FIGURE 18.19  Drop  forging hammer, fed by  conveyor and heating  units at the right of the  scene. (Photo courtesy  of Ajax-Ceco.)  

of delivering the impact energy; see Figures 18.19 and 18.20. Drop hammers are most  frequently used for impression-die forging. The upper portion of the forging die is  attached to the ram, and the lower portion is attached to the anvil. In the operation,  the work is placed on the lower die, and the ram is lifted and then dropped. When the  upper die strikes the work, the impact energy causes the part to assume the form of  the die cavity. Several blows of the hammer are often required to achieve the desired  change in shape. Drop hammers can be classiﬁ  ed as gravity drop hammers and power  drop hammers.  Gravity drop hammers  achieve their energy by the falling weight of  

![](images/29139032e5e0fe02a8125d2ad12e25acf9dc810a74de23185a938316bcec24de.jpg)  
FIGURE 18.20  Diagram showing details of  a drop hammer for impression-die forging.  

a heavy ram. The force of the blow is determined by the height of the drop and the  weight of the ram.  Power drop hammers  accelerate the ram by pressurized air or  steam. One of the disadvantages of drop hammers is that a large amount of the impact  energy is transmitted through the anvil and into the ﬂ  oor of the building.  

Forging Presses   Presses apply gradual pressure, rather than sudden impact,  to accomplish the forging operation. Forging presses include mechanical presses,  hydraulic presses, and screw presses.  Mechanical presses  operate by means of  eccentrics, cranks, or knuckle joints, which convert the rotating motion of a drive  motor into the translation motion of the ram. These mechanisms are very similar  to those used in stamping presses (Section 19.5.2). Mechanical presses typically  achieve very high forces at the bottom of the forging stroke.  Hydraulic presses   use a hydraulically driven piston to actuate the ram.  Screw presses  apply force by  a screw mechanism that drives the vertical ram. Both screw drive and hydraulic  drive operate at relatively low ram speeds and can provide a constant force  throughout the stroke. These machines are therefore suitable for forging (and  other forming) operations that require a long stroke.  

Forging Dies   Proper die design is important in the success of a forging opera- tion. Parts to be forged must be designed based on knowledge of the principles and  limitations of this process. The purpose here is to describe some of the terminology  and guidelines used in the design of forgings and forging dies. Design of open dies is  generally straightforward because the dies are relatively simple in shape. The follow- ing comments apply to impression dies and closed dies. Figure 18.21 deﬁ  nes some of  the terminology in an impression die.  

Some of the principles and limitations that must be considered in the part design  or in the selection of forging as the manufacturing process is provided in the follow- ing discussion of forging die terminology [5]:  

➢   Parting line . The parting line is the plane that divides the upper die from the  lower die. Called the ﬂ  ash line in impression-die forging, it is the plane where the  two die halves meet. Its selection by the designer affects grain ﬂ  ow in the part,  required load, and ﬂ  ash formation.

 ➢   Draft . Draft is the amount of taper on the sides of the part required to remove  it from the die. The term also applies to the taper on the sides of the die cavity.  Typical draft angles are  $3^{\circ}$  on aluminum and magnesium parts and  $5^{\circ}$  to  $7^{\circ}$  on  steel parts. Draft angles on precision forgings are near zero.

 ➢   Webs and ribs . A web is a thin portion of the forging that is parallel to the part- ing line, while a rib is a thin portion that is perpendicular to the parting line.  These part features cause difﬁ  culty in metal ﬂ  ow as they become thinner.

 ➢   Fillet and corner radii . Fillet and corner radii are illustrated in Figure 18.21. Small  radii tend to limit metal ﬂ  ow and increase stresses on die surfaces during forging.

 $\gg$ Flash . Flash formation plays a critical role in impression-die forging by causing  pressure buildup inside the die to promote ﬁ  lling of the cavity. This pressure  buildup is controlled by designing a ﬂ  ash land and gutter into the die, as pictured  in Figure 18.21. The land determines the surface area along which lateral ﬂ  ow  of metal occurs, thereby controlling the pressure increase inside the die. The  gutter permits excess metal to escape without causing the forging load to reach  extreme values.  

![](images/05148abcfc7a763451858b7876608be680ae332ef2a07111eb21a5c2e3a31d61.jpg)  
FIGURE 18.21  Terminology for a  conventional impression- die in forging.  

# Other Deformation Processes  Related to Forging  

In addition to the conventional forging operations discussed in the preceding sections,  other metal forming operations are closely associated with forging.  

Upsetting and Heading  Upsetting (also called  upset forging ) is a deformation  opera  tion in which a cylindrical work part is increased in diameter and reduced in  length.  This operation is analyzed in the discussion of open-die forging (Section 18.3.1).  However, as an industrial operation, it can also be performed as closed-die forging,  as in Figure 18.22.  

![](images/26eed755e407a60d380ae15287bd25ec8126054c7c61d41134454f59136e29ce.jpg)  
FIGURE 18.22  An upset forging operation to form a head on a bolt or similar hardware item. The cycle is as follows:  (1) Wire stock is fed to the stop; (2) gripping dies close on the stock and the stop is retracted; (3) punch moves forward;  and (4) bottoms to form the head.  

![](images/6dba64601358f49663edb9df85265ccac6cd5fdb28f85f880321894ab937b11c.jpg)  
FIGURE 18.23  Examples of heading (upset forging) operations: (a) heading a nail using open dies, (b) round head  formed by punch, (c) and (d) heads formed by die, and (e) carriage bolt head formed by punch and die.  

Upsetting is widely used in the fastener industry to form heads on nails, bolts,  and similar hardware products. In these applications, the term  heading  is often used  to denote the operation. Figure 18.23 illustrates a variety of heading applications,  indicating various possible die conﬁ  gurations. Owing to these types of applications,  more parts are produced by upsetting than by any other forging operation. It is  performed as a mass-production operation—cold, warm, or hot—on special upset  forging machines, called headers or formers. These machines are usually equipped  with horizontal slides, rather than vertical slides as in conventional forging hammers  and presses. Long wire or bar stock is fed into the machines, the end of the stock is  upset forged, and then the piece is cut to length to make the desired hardware item.  For bolts and screws, thread rolling (Section 18.2) is used to form the threads.  

There are limits on the amount of deformation that can be achieved in upsetting,  usually deﬁ  ned as the maximum length of stock to be forged. The maximum length that  can be upset in one blow is three times the diameter of the starting stock. Otherwise,  the metal bends or buckles instead of compressing properly to ﬁ  ll the cavity.  

Swaging and Radial Forging  Swaging and radial forging are forging processes  used to reduce the diameter of a tube or solid rod. Swaging is often performed on  the end of a workpiece to create a tapered section. The  swaging  process, shown in  Figure 18.24, is accomplished by means of rotating dies that hammer a workpiece  

![](images/8e2ba1ab3fd863c7089031b5e1ce85ee3c9fba7c2e1d093f36e829174a3b3e51.jpg)  
FIGURE 18.24  Swaging  process to reduce solid  rod stock; the dies rotate  as they hammer the  work. In radial forging,  the workpiece rotates  while the dies remain  in a ﬁ  xed orientation as  they hammer the work.  

![](images/787d3d8108467936bbb2c769b6a3535a98a5cb0cf03f5cc5c425e902888dedb4.jpg)  
FIGURE 18.25  Examples of parts made  by swaging:  (a) reduction of solid  stock, (b) tapering a  tube, (c) swaging to  form a groove on a  tube, (d) pointing of a  tube, and (e) swaging of  neck on a gas cylinder.  

radially inward to taper it as the piece is fed into the dies. Figure 18.25 illustrates  some of the shapes and products that are made by swaging. A mandrel is sometimes  required to control the shape and size of the internal diameter of tubular parts that  are swaged.  Radial forging  is similar to swaging in its action against the work and  is used to create similar part shapes. The difference is that in radial forging the dies  do not rotate around the workpiece; instead the work is rotated as it feeds into the  hammering dies.  

Roll Forging  Roll forging is a deformation process used to reduce the cross section  of a cylindrical (or rectangular) workpiece by passing it through a set of opposing rolls  that have grooves matching the desired shape of the ﬁ  nal part. The typical operation is  illustrated in Figure 18.26. Roll forging is generally classiﬁ  ed as a forging process even  though it utilizes rolls. The rolls do not turn continuously in roll forging, but rotate  through only a portion of one revolution corresponding to the desired deformation  to be accomplished on the part. Roll-forged parts are generally stronger and possess  favorable grain structure compared to competing processes such as machining that  might be used to produce the same part geometry.  

![](images/79b390d3c1950437b47800e1b3e567acf0736d5ae30664c4efee10dff83eeafa.jpg)  
FIGURE 18.26  Roll forging.  

![](images/6fa8c0b2b424f8b49bee018370ef34556278096ae52606998e232f7c252f53a7.jpg)  
FIGURE 18.27  Orbital forging. At end of deformation cycle, lower die lifts to eject part.  

Orbital Forging  In this process, deformation occurs by means of a cone-shaped  upper die that is simultaneously rolled and pressed into the work part. As illustrated  in Figure 18.27, the work is supported on a lower die, which has a cavity into which  the work is compressed. Because the axis of the cone is inclined, only a small area of  the work surface is compressed at any moment. As the upper die revolves, the area  under compression also revolves. These operating characteristics of orbital forging  result in a substantial reduction in press load required to accomplish deformation  of the work.  

Hubbing  Hubbing is a deformation process in which a hardened steel form is  pressed into a soft steel (or other soft metal) block. The process is often used to  make mold cavities for plastic molding and die casting, as sketched in Figure 18.28.  The hardened steel form, called the  hub , is machined to the geometry of the part to  be molded. Substantial pressures are required to force the hub into the soft block,  and this is usually accomplished by a hydraulic press. Complete formation of the die  cavity in the block often requires several steps—hubbing followed by annealing to  recover the work metal from strain hardening. When signiﬁ  cant amounts of material  are deformed in the block, as shown in the ﬁ  gure, the excess must be machined away.  The advantage of hubbing in this application is that it is generally easier to machine  the positive form than the mating negative cavity. This advantage is multiplied in  cases where more than one cavity are made in the die block.  

Isothermal Forging  Isothermal forging is a term applied to a hot-forging opera- tion in which the work part is maintained at or near its starting elevated temperature  during deformation, usually by heating the forging dies to the same elevated tem- perature. By avoiding chill of the workpiece on contact with the cold die surfaces as  in conventional forging, the metal ﬂ  ows more readily and the force required to per- form the process is reduced. Isothermal forging is more expensive than conventional  forging and is usually reserved for difﬁ  cult-to-forge metals, such as titanium and  

![](images/9ffd92f4b3633fa0db2211630ce107e590b06ef50eb1479579d458df3f8c72f5.jpg)  
FIGURE 18.28  Hubbing: (1) before  deformation, and  (2) as the process is  completed. Note that the  excess material formed  by the penetration of  the hub must be  machined away.  

superalloys, and for complex part shapes. The process is sometimes carried out in a  vacuum to avoid rapid oxidation of the die material. Similar to isothermal forging  is  hot-die forging , in which the dies are heated to a temperature that is somewhat  below that of the work metal.  

Trimming   Trimming is an operation used to remove ﬂ  ash on the work part  in impression-die forging. In most cases, trimming is accomplished by shearing,  as in Figure 18.29, in which a punch forces the work through a cutting die, the  blades for which have the proﬁ  le of the desired part. Trimming is usually done  while the work is still hot, which means that a separate trimming press is included  at each forging hammer or press. In cases where the work might be damaged by  the cutting process, trimming may be done by alternative methods, such as grinding  or sawing.  

![](images/7c92e37e7673f1c09c71641c4962ed959bdb8077cd080b7cf85735c7ff39fd06.jpg)  
FIGURE 18.29  Trimming operation  (shearing process) to remove the  ﬂ  ash after impression-die forging.  

Extrusion is a compression process in which the work metal is forced to ﬂ  ow through  a die opening to produce a desired cross-sectional shape. The process can be likened  to squeezing toothpaste out of a toothpaste tube. Extrusion dates from around 1800  (Historical Note 18.3). There are several advantages of the modern process: (1) a  variety of shapes are possible, especially with hot extrusion; (2) grain structure and  strength properties are enhanced in cold and warm extrusion; (3) fairly close toler- ances are possible, especially in cold extrusion; and (4) in some extrusion operations,  little or no wasted material is created. However, a limitation is that the cross section  of the extruded part must be uniform throughout its length.  

# Historical Note 18.3  Extrusion  

Extrusion as an industrial process was invented around  1800 in England, during the Industrial Revolution when  that country was leading the world in technological  innovations. The invention consisted of the ﬁ  rst hydrau- lic press for extruding lead pipes. An important step  forward was made in Germany around 1890, when the  ﬁ  rst horizontal extrusion press was built for extruding  metals with higher melting points than lead.  The feature  that made this possible was the use of a dummy block  that separated the ram from the work billet.  

# 18.5.1  TYPES OF EXTRUSION  

Extrusion is carried out in various ways. One important distinction is between direct  extrusion and indirect extrusion. Another classiﬁ  cation is by working temperature:  cold, warm, or hot extrusion. Finally, extrusion is performed as either a continuous  process or a discrete process.  

Direct versus Indirect Extrusion  Direct extrusion (also called  forward extrusion )  is illustrated in Figure 18.30. A metal billet is loaded into a container, and a ram  compresses the material, forcing it to ﬂ  ow through one or more openings in a die at  the opposite end of the container. As the ram approaches the die, a small portion of  the billet remains that cannot be forced through the die opening. This extra portion,  called the  butt , is separated from the product by cutting it just beyond the exit of  the die.  

![](images/e9c8e229311738f090a0cd5e57a387b015e06e9e9ba96e296bc95de92d08af44.jpg)  

![](images/8052ed75b4e3c16abb33fd077ba219c133ca9bf565cb110ee057c69f40e96536.jpg)  
FIGURE 18.31  (a) Direct extrusion  to produce a hollow  or semi-hollow cross  section; (b) hollow and  (c) semi-hollow cross  sections.  

One of the problems in direct extrusion is the signiﬁ  cant friction that exists  between the work surface and the walls of the container as the billet is forced  to slide toward the die opening. This friction causes a substantial increase in the  ram force required in direct extrusion. In hot extrusion, the friction problem is  aggravated by the presence of an oxide layer on the surface of the billet. This  oxide layer can cause defects in the extruded product. To address these problems,  a dummy block is often used between the ram and the work billet. The diameter  of the dummy block is slightly smaller than the billet diameter, so that a narrow  ring of work metal (mostly the oxide layer) is left in the container, leaving the  ﬁ  nal product free of oxides.  

Hollow sections (e.g., tubes) are possible in direct extrusion by the process setup in  Figure 18.31. The starting billet is prepared with a hole parallel to its axis. This allows  passage of a mandrel that is attached to the dummy block. As the billet is compressed,  the material is forced to ﬂ  ow through the clearance between the mandrel and the die  opening. The resulting cross section is tubular. Semi-hollow cross-sectional shapes are  usually extruded in the same way.  

The starting billet in direct extrusion is usually round in cross section, but the ﬁ  nal  shape is determined by the shape of the die opening. Obviously, the largest dimension  of the die opening must be smaller than the diameter of the billet.  

In  indirect extrusion , also called  backward extrusion  and  reverse extrusion , Figure 18.32(a), the die is mounted to the ram rather than at the opposite end of  the container. As the ram penetrates into the work, the metal is forced to ﬂ  ow  through the clearance in a direction opposite to the motion of the ram. Since the  billet is not forced to move relative to the container, there is no friction at the  container walls, and the ram force is therefore lower than in direct extrusion. Limi- tations of indirect extrusion are imposed by the lower rigidity of the hollow ram  and the difﬁ  culty in supporting the extruded product as it exits the die.  

Indirect extrusion can produce hollow (tubular) cross sections, as in Figure 18.32(b).  In this method, the ram is pressed into the billet, forcing the material to ﬂ  ow around the  

![](images/298073862edf0b01f5f6c4b5633eadc7af42d1833363730347bbe25dc6a29d1e.jpg)  
FIGURE 18.32  Indirect extrusion to produce (a) a solid cross section and (b) a hollow cross section.  

ram and take a cup shape. There are practical limitations on the length of the extruded  part that can be made by this method. Support of the ram becomes a problem as work  length increases.  

Hot versus Cold Extrusion  Extrusion can be performed either hot or cold, depend- ing on work metal and amount of strain to which it is subjected during deformation.  Metals that are typically extruded hot include aluminum, copper, magnesium, zinc,  tin, and their alloys. These same metals are sometimes extruded cold. Steel alloys are  usually extruded hot, although the softer, more ductile grades are sometimes cold  extruded (e.g., low carbon steels and stainless steel). Aluminum is probably the most  ideal metal for extrusion (hot and cold), and many commercial aluminum products  are made by this process (structural shapes, door and window frames, etc.).  

Hot extrusion  involves prior heating of the billet to a temperature above its recrystal- lization temperature. This reduces strength and increases ductility of the metal, permit- ting more extreme size reductions and more complex shapes to be achieved in the  process. Additional advantages include reduction of ram force, increased ram speed,  and reduction of grain ﬂ  ow characteristics in the ﬁ  nal product. Cooling of the billet  as it contacts the container walls is a problem, and  isothermal   extrusion  is sometimes  used to overcome this problem. Lubrication is critical in hot extrusion for certain met- als (e.g., steels), and special lubricants have been developed that are effective under  the harsh conditions in hot extrusion. Glass is sometimes used as a lubricant in hot  extrusion; in addition to reducing friction, it also provides effective thermal insulation  between the billet and the extrusion container.  

Cold extrusion  and warm extrusion are generally used to produce discrete parts,  often in ﬁ  nished (or near ﬁ  nished) form. The term  impact extrusion  is used to  indicate high-speed cold extrusion, and this method is described in Section 18.5.4.  Some important advantages of cold extrusion include increased strength due to  strain hardening, close tolerances, improved surface ﬁ  nish, absence of oxide layers,  and high production rates. Cold extrusion at room temperature also eliminates the  need for heating the starting billet.  

Continuous versus Discrete Processing  A true continuous process operates  in steady state mode for an indeﬁ  nite period of time. Some extrusion operations  approach this ideal by producing very long sections in one cycle, but these opera- tions are ultimately limited by the size of the starting billet that can be loaded  into the extrusion container. These processes are more accurately described as  semi-continuous operations. In nearly all cases, the long section is cut into smaller  lengths in a subsequent sawing or shearing operation.  

In a discrete extrusion operation, a single part is produced in each extrusion cycle.  Impact extrusion is an example of the discrete processing case.  

# 18.5.2  ANALYSIS OF EXTRUSION  

Reference Figure 18.33 as some of the parameters in extrusion are discussed. The  diagram assumes that both billet and extrudate are round in cross section. One  impor  tant parameter is the  extrusion ratio , also called the  reduction ratio . The ratio  is deﬁ  ned:  

$$
r_{x}=\frac{A_{o}}{A_{f}}
$$  

where $r_{x}=$  extrusion ratio; $A_{o}=$  cross-sectional area of the starting billet, $\mathrm{mm}^{2}\left(\mathrm{in}^{2}\right)$ ; and  $A_{f}=$  ﬁ  nal cross-sectional area of the extruded section, $\mathrm{mm}^{2}$   $(\mathrm{in}^{2})$ ). The ratio applies for  both direct and indirect extrusion. The value of $r_{x}$  can be used to determine true strain in  extrusion, given that ideal deformation occurs with no friction and no redundant work:  

$$
\epsilon=\mathrm{ln}\:r_{x}=\mathrm{ln}\frac{A_{o}}{A_{f}}
$$  

Under the assumption of ideal deformation (no friction and no redundant work), the  pressure applied by the ram to compress the billet through the die opening depicted  in the ﬁ  gure can be computed as follows:  

$$
p=\overline{{Y}}_{f}\ln r_{x}
$$  

where   ${\overline{{Y}}}_{f}=$  average ﬂ  ow stress during deformation, MPa  $(1b/i n^{2})$ ). For convenience,  Equation (17.2) is restated from the previous chapter:  

$$
\overline{{Y}}_{f}=\frac{K\epsilon^{n}}{1+n}
$$  

In fact, extrusion is not a frictionless process, and the previous equations grossly  underestimate the strain and pressure in an extrusion operation. Friction exists  

![](images/aacf377d2622fc73bf868e9dfcea4cf4b071d422d7a7195854f11971339fbd9d.jpg)  

between the die and the work as the billet squeezes down and passes through the  die opening. In direct extrusion, friction also exists between the container wall  and the billet surface. The effect of friction is to increase the strain experienced by  the metal. Thus, the actual pressure is greater than that given by Equation (18.21),  which assumes no friction.  

Various methods have been suggested to calculate the actual true strain and  associated ram pressure in extrusion [1], [3], [6], [11], [12], and [19]. The following  empirical equation proposed by Johnson [11] for estimating extrusion strain has  gained considerable recognition:  

$$
\epsilon_{x}=a+b\ln{r_{x}}
$$  

where $\epsilon_{x}=$  extrusion strain; and $a$  and $b$  are empirical constants for a given die angle.  Typical values of these constants are:  $a=0.8$  and $b=1.2$  to 1.5. Values of $a$  and $b$  tend  to increase with increasing die angle.  

The ram pressure to perform  indirect extrusion  can be estimated based on John- son’s extrusion strain formula as follows:  

$$
p=\overline{{Y}}_{f}\,\epsilon_{x}
$$  

where   ${\overline{{Y}}}_{f}$  is calculated based on ideal strain from Equation (18.20), rather than extru- sion strain in Equation (18.22).  

In  direct extrusion , the effect of friction between the container walls and the billet  causes the ram pressure to be greater than for indirect extrusion. The following expres- sion isolates the friction force in the direct extrusion container:  

$$
\frac{p_{f}\pi D_{o}^{2}}{4}=\mu p_{c}\pi D_{o}L
$$  

where $p_{f}=$  additional pressure required to overcome friction, MPa  $\left(1\mathbf{b}/\mathrm{in}^{2}\right)$ ;  $\pi D_{o}{}^{2}/4=$ billet cross-sectional area, $\mathrm{mm}^{2}$   $(\mathrm{in}^{2})$ ;  $\mu=$  coefﬁ  cient of friction at the container wall;  $p_{c}=$  pressure of the billet against the container wall, MPa  $\left(1\mathbf{b}/\mathrm{in}^{2}\right)$ ; and  $\pi D_{o}L=$  area  of the interface between billet and container wall,  $\mathrm{mm}^{2}$   $(\mathrm{in}^{2})$ ). The right-hand side  of this equation indicates the billet-container friction force, and the left-hand side gives  the additional ram force to overcome that friction. In the worst case, sticking occurs at  the container wall so that friction stress equals shear yield strength of the work metal:  

$$
\mu p_{c}\pi D_{o}L=Y_{s}\pi D_{o}L
$$  

where  $Y_{s}=$  shear yield strength, MPa  $\mathrm{(lb/in^{2})}$ ). If it is assumed that  $Y_{s}=\overline{{Y}}_{f}/2$ 2, then $p_{f}$ reduces to the following:  

$$
p_{f}=\overline{{Y}}_{f}\frac{2L}{D_{o}}
$$  

Based on this reasoning, the following formula can be used to compute ram pressure  in direct extrusion:  

$$
p=\overline{{Y}}_{f}\left(\epsilon_{x}+\frac{2L}{D_{o}}\right)
$$  

where the term $2L/D_{o}$  accounts for the additional pressure due to friction at the  container-billet interface.  $L$  is the portion of the billet length remaining to be  

![](images/f3d9b5aad95b270e5c715f633f413a1ef98f01a238c8d651d469a3e8d973757d.jpg)  
FIGURE 18.34  Typical plots of  ram pressure versus ram stroke  (and remaining billet length) for  direct and indirect extrusion. The  higher values in direct extrusion  result from friction at the  container wall. The shape of the  initial pressure buildup at the  beginning of the plot depends  on die angle (higher die angles  cause steeper pressure buildups).  The pressure increase at the end  of the stroke is related to  formation of the butt.  

extruded, and  $D_{o}$  is the original diameter of the billet. Note that  $p$  is reduced as  the remaining billet length decreases during the process. Typical plots of ram pres- sure as a function of ram stroke for direct and indirect extrusion are presented in  Figure 18.34. Equation (18.23b) probably overestimates ram pressure. With good  lubrication, ram pressures would be lower than values calculated by this equation. Ram force in indirect or direct extrusion is simply pressure  $p$  from Equations  (18.23a) or (18.23b), respectively, multiplied by billet area $A_{o}$ :  

$$
F=p A_{o}
$$  

where $F=\mathrm{{rad}}$  force in extrusion, $\mathbf{N}$  (lb). Power required to carry out the extrusion  operation is simply  

$$
P=F\nu
$$  

where  $P=$  power,  $\mathrm{J}/\mathrm{s}$  (in-lb/min); $F=$  ram force,  $\mathbf{N}$  (lb); and  $\nu=\mathrm{{ramp}}$  velocity,  $\mathrm{m/s}$   $(\mathrm{in}/\mathrm{min})$ .  

# Example 18.3  Extrusion  pressures  

A billet $75\,\mathrm{mm}$  long and $25\,\mathrm{mm}$  in diameter is to be extruded in a direct  extrusion operation with extrusion ratio $r_{x}=4.0$ . The extrudate has a round  cross section. The die angle (half-angle) $=90^{\circ}$ . The work metal has a strength  coefﬁ  cient $=415\,\mathrm{MPa}$ , and strain hardening exponent $=0.18$ . Use the Johnson  formula with $a=0.8$  and $b=1.5$  to estimate extrusion strain. Determine the  pressure applied to the end of the billet as the ram moves forward.  

Solution:  The ram pressure will be calculated at billet lengths of $L=75\,\mathrm{mm}$   (starting value), $L=50\,\mathrm{mm},L=25\,\mathrm{mm}$ , and $L=0$ . The ideal true strain,  extrusion strain using Johnson’s formula, and average ﬂ  ow stress are computed  as follows:  

$$
\epsilon=\ln r_{x}=\ln4.0=1.3863
$$  

![](images/48949a4efccbdf6f0258f662bfec4ba7b49ecd613f0c64611c73dc9fa99d95c4.jpg)  

$$
\begin{array}{l}{{\epsilon_{x}=0.8+1.5(1.3863)=2.8795}}\\ {{\displaystyle{\overline{{Y}}_{f}=\frac{415(1.3863)^{0.18}}{1.18}=373\;\mathrm{MPa}}}}\end{array}
$$  

$L=75\,\mathrm{mm}$ : With a die angle of  $90^{\mathrm{o}}$ , the billet metal is assumed to be forced  through the die opening almost immediately; thus, the calculation assumes  that maximum pressure is reached at the billet length of  $75\:\mathrm{mm}$ . For die angles  less than $90^{\circ}$ , the pressure would build to a maximum as in Figure 18.34 as the  starting billet is squeezed into the cone-shaped portion of the extrusion die.  Using Equation (18.23b),  

$$
\begin{array}{r l r}&{}&{p=373\left(2.8795+2\frac{75}{25}\right)=3312\;\mathrm{MPa}}\\ &{}&\\ &{}&{L=50\;\mathrm{mm};p=373\left(2.8795+2\frac{50}{25}\right)=2566\;\mathrm{MPa}}\\ &{}&\\ &{}&{L=25\;\mathrm{mm};p=373\left(2.8795+2\frac{25}{25}\right)=1820\;\mathrm{MPa}}\end{array}
$$  

$L=0$ : Zero length is a hypothetical value in direct extrusion. In reality, it is  impossible to squeeze all of the metal through the die opening. Instead, a por- tion of the billet (the “butt”) remains unextruded and the pressure begins to  increase rapidly as $L$  approaches zero. This increase in pressure at the end of  the stroke is seen in the plot of ram pressure versus ram stroke in Figure 18.34.  Calculated below is the hypothetical minimum value of ram pressure that  would result at  $L=0$ .  

$$
p=373\left(2.8795+2{\frac{0}{25}}\right)={\bf1074}\;{\bf M P a}
$$  

This is also the value of ram pressure that would be associated with indirect  extrusion throughout the length of the billet.  

# 18.5.3  EXTRUSION DIES AND PRESSES
