Repository: Zdong104/ManufacturtingQA

# ManufacturtingQA




Updtaes: 
1. Dataset cleaning in order
2. Tested on section 124

TODO： 
1. Test Normal Rag
2. Test on 多选题

File: BookData/magic-pdf/sec27/auto/sec27.md (part 2 of 2)
# Surface  Processing  Operations  
It is instructive to compare anodizing to electroplating, because they are both elec- trolytic processes. Two differences stand out. (1) In electrochemical plating, the work  part to be coated is the cathode in the reaction. By contrast, in anodizing, the work is  the anode, whereas the processing tank is cathodic. (2) In electroplating, the coating  is grown by adhesion of ions of a second metal to the base metal surface. In anodizing,  the surface coating is formed through chemical reaction of the substrate metal into  an oxide layer.  

Anodized coatings usually range in thickness between 0.0025 and  $0.075\,\mathrm{\mm}$   (0.0001 and 0.003 in). Dyes can be incorporated into the anodizing process to cre- ate a wide variety of colors; this is especially common in aluminum anodizing. Very  thick coatings up to $0.25\:\mathrm{mm}$  (0.010 in) can also be formed on aluminum by a special  process called  hard anodizing ; these coatings are noted for high resistance to wear  and corrosion.  

#  Vapor Deposition Processes  

The vapor deposition processes form a thin coating on a substrate by either con- densation or chemical reaction of a gas onto the surface of the substrate. The two  categories of processes that fall under this heading are physical vapor deposition  and chemical vapor deposition.  

# 27.5.1  PHYSICAL VAPOR DEPOSITION  

Physical vapor deposition (PVD) is a group of thin ﬁ  lm processes in which a mate- rial is converted into its vapor phase in a vacuum chamber and condensed onto a  substrate surface as a very thin layer. PVD can be used to apply a wide variety of  coating materials: metals, alloys, ceramics and other inorganic compounds, and even  certain polymers. Possible substrates include metals, glass, and plastics. Thus, PVD  represents a versatile coating technology, applicable to an almost unlimited combi- nation of coating substances and substrate materials.  

Applications of PVD include thin decorative coatings on plastic and metal parts  such as trophies, toys, pens and pencils, watchcases, and interior trim in automo- biles. The coatings are thin ﬁ  lms of aluminum (around  $150~\mathrm{nm}$ ) coated with clear  lacquer to give a high gloss silver or chrome appearance. Another use of PVD is  to apply antireﬂ  ection coatings of magnesium ﬂ  uoride  $\left(\mathrm{MgF}_{2}\right)$  onto optical lenses.  PVD is applied in the fabrication of electronic devices, principally for depositing  metal to form electrical connections in integrated circuits. Finally, PVD is widely  used to coat titanium nitride (TiN) onto cutting tools and plastic injection molds  for wear resistance.  

All physical vapor deposition processes consist of the following steps: (1) synthe- sis of the coating vapor, (2) vapor transport to the substrate, and (3) condensation of  vapors onto the substrate surface. These steps are generally carried out inside a vac- uum chamber, so evacuation of the chamber must precede the actual PVD process.  

Synthesis of the coating vapor can be accomplished by any of several methods,  such as electric resistance heating or ion bombardment to vaporize an existing solid  (or liquid). These and other variations result in several PVD processes. They are  grouped into three principal types: (1) vacuum evaporation, (2) sputtering, and (3)  ion plating. Table 27.2 presents a summary of these processes.  

Vacuum Evaporation  Certain materials (mostly pure metals) can be deposited  onto a substrate by ﬁ  rst transforming them from solid to vapor state in a vacuum  and then letting them condense on the substrate surface. The setup for the vacuum  evaporation process is shown in Figure 27.6. The material to be deposited, called the  source, is heated to a sufﬁ  ciently high temperature that it evaporates (or sublimes).  Because heating is accomplished in a vacuum, the temperature required for vapori- zation is signiﬁ  cantly below the corresponding temperature required at atmospheric  

TABLE  •  27.2  Summary of physical vapor deposition (PVD) processes. 
![](images/ae136adf477794d8ac9964c7f9e6124a24c07d2a97f04e133be12b50fc26cbc4.jpg)  
Compiled from [2].  

pressure. Also, the absence of air in the chamber prevents oxidation of the source  material at the heating temperatures.  

Various methods can be used to heat and vaporize the material. A container must  be provided to hold the source material before vaporization. Among the impor- tant vaporization methods are resistance heating and electron beam bombardment.  Resistance heating  is the simplest technology. A refractory metal (e.g., W, Mo) is  formed into a suitable container to hold the source material. Current is applied to  heat the container, which then heats the material in contact with it. One problem  with this heating method is possible alloying between the holder and its contents, so  that the deposited ﬁ  lm becomes contaminated with the metal of the resistance heat- ing container. In  electron beam evaporation , a stream of electrons at high velocity  is directed to bombard the surface of the source material to cause vaporization. By  contrast with resistance heating, very little energy acts to heat the container, thus  minimizing contamination of the container material with the coating.  

Whatever the vaporization technique, evaporated atoms leave the source and  follow straight-line paths until they collide with other gas molecules or strike a  solid surface. The vacuum inside the chamber virtually eliminates other gas mol- ecules, thus reducing the probability of collisions with source vapor atoms. The  substrate surface to be coated is usually positioned relative to the source so that it  

![](images/acfdf4d1c4845daba9c828184fed37000602a1d17cbecbb7b2f0707a86c10fc0.jpg)  
FIGURE 27.6  Setup for  vacuum evaporation physical  vapor deposition.  

is the likely solid surface on which the vapor atoms will be deposited. A mechani- cal manipulator is sometimes used to rotate the substrate so that all surfaces are  coated. Upon contact with the relative cool substrate surface, the energy level of  the impinging atoms is suddenly reduced to the point where they cannot remain in  a vapor state; they condense and become attached to the solid surface, forming a  deposited thin ﬁ  lm.  

Sputtering  If the surface of a solid (or liquid) is bombarded by atomic particles of  sufﬁ  ciently high energy, individual atoms of the surface may acquire enough energy  due to the collision that they are ejected from the surface by transfer of momentum.  This is the process known as sputtering. The most convenient form of high energy  particle is an ionized gas, such as argon, energized by means of an electric ﬁ  eld to  form a plasma. As a PVD process,  sputtering  involves bombardment of the cathodic  coating material with argon ions  $\left(\mathrm{Ar^{+}}\right)$ , causing surface atoms to escape and then  be deposited onto a substrate, forming a thin ﬁ  lm on the substrate surface. The sub- strate must be placed close to the cathode and is usually heated to improve bonding  of the coating atoms. A typical arrangement is shown in Figure 27.7.  

Whereas vacuum evaporation is generally limited to metals, sputtering can be  applied to nearly any material—metallic and nonmetallic elements; alloys, ceramics,  and polymers. Films of alloys and compounds can be sputtered without changing their  chemical compositions. Films of chemical compounds can also be deposited by employ- ing reactive gases that form oxides, carbides, or nitrides with the sputtered metal.  

Drawbacks of sputtering PVD include (1) slow deposition rates and (2) because  the ions bombarding the surface are a gas, traces of the gas can usually be found  in the coated ﬁ  lms, and the entrapped gases sometimes affect mechanical proper- ties adversely.  

Ion Plating  Ion plating uses a combination of sputtering and vacuum evapora- tion to deposit a thin ﬁ  lm onto a substrate. The process works as follows. The sub- strate is set up to be the cathode in the upper part of the chamber, and the source  material is placed below it. A vacuum is then established in the chamber. Argon gas  is admitted and an electric ﬁ  eld is applied to ionize the gas  $\left(\mathrm{Ar^{+}}\right)$  and establish a  plasma. This results in ion bombardment (sputtering) of the substrate so that its sur- face is scrubbed to a condition of atomic cleanliness (interpret this as “very clean”).  

![](images/dc44094aa06ccc79fc1c32286684d874da622471c16a68f72e4ef0e9ebb24794.jpg)  
FIGURE 27.7  One possible setup for  sputtering, a form of  physical vapor  deposition.  

Next, the source material is heated sufﬁ  ciently to generate coating vapors. The heat- ing methods used here are similar to those used in vacuum evaporation: resistance  heating, electron beam bombardment, and so on. The vapor molecules pass through  the plasma and coat the substrate. Sputtering is continued during deposition, so that  the ion bombardment consists not only of the original argon ions but also source  material ions that have been energized while being subjected to the same energy  ﬁ  eld as the argon. The effect of these processing conditions is to produce ﬁ  lms of  uniform thickness and excellent adherence to the substrate.  

Ion plating is applicable to parts having irregular geometries, due to the scattering  effects that exist in the plasma ﬁ  eld. An example of interest here is TiN coating of  high-speed steel cutting tools (e.g., drill bits). In addition to coating uniformity and  good adherence, other advantages of the process include high deposition rates, high  ﬁ  lm densities, and the capability to coat the inside walls of holes and other hollow  shapes.  

# 27.5.2  CHEMICAL VAPOR DEPOSITION  

Physical vapor deposition involves deposition of a coating by condensation onto  a substrate from the vapor phase; it is strictly a physical process. By comparison,  chemical vapor deposition  (CVD) involves the interaction between a mixture of  gases and the surface of a heated substrate, causing chemical decomposition of some  of the gas constituents and formation of a solid ﬁ  lm on the substrate. The reactions  take place in an enclosed reaction chamber. The reaction product (either a metal  or a compound) nucleates and grows on the substrate surface to form the coating.  Most CVD reactions require heat. However, depending on the chemicals involved,  the reactions can be driven by other possible energy sources, such as ultraviolet light  or plasma. CVD includes a wide range of pressures and temperatures; and it can be  applied to a great variety of coating and substrate materials.  

Industrial metallurgical processes based on chemical vapor deposition date  back to the 1800s (e.g., the Mond process in Table 27.3). Modern interest in CVD is  focused on its coating applications such as coated cemented carbide tools, solar cells,  depositing refractory metals on jet engine turbine blades, and other applications  where resistance to wear, corrosion, erosion, and thermal shock are important. In  addition, CVD is an important technology in integrated circuit fabrication.  

Advantages typically cited for CVD include (1) capability to deposit refractory  materials at temperatures below their melting or sintering temperatures; (2) control  of grain size is possible; (3) the process is carried out at atmospheric pressure—it  does not require vacuum equipment; and (4) good bonding of coating to substrate  surface [1]. Disadvantages include (1) corrosive and/or toxic nature of chemicals  generally necessitates a closed chamber as well as special pumping and disposal  equipment; (2) certain reaction ingredients are relatively expensive; and (3) mate- rial utilization is low.  

CVD Materials and Reactions   In general, metals that are readily electroplat- ed are not good candidates for CVD, owing to the hazardous chemicals that must  be used and the costs of safeguarding against them. Metals suitable for coating by  CVD include tungsten, molybdenum, titanium, vanadium, and tantalum. Chemical  vapor deposition is especially suited to the deposition of compounds, such as alumi- num oxide  $(\mathrm{Al}_{2}\mathrm{O}_{3})$ ), silicon dioxide  $(\mathrm{SiO}_{2})$ , silicon nitride  $\mathrm{(Si}_{3}\mathrm{N}_{4}\mathrm{)}$ , titanium carbide  

#  

# TABLE  •  27.3  Some examples of reactions in chemical vapor deposition (CVD).  

1.   The  Mond process  includes a CVD process for decomposition of nickel from nickel carbonyl  $\mathrm{(Ni(CO)_{4})}$ ,  which is an intermediate compound formed in reducing nickel ore:  

$$
\mathrm{Ni(CO)_{4}\xrightarrow{200^{\circ}C\left(400^{\circ}F\right)}N i+4C O}
$$  

2.   Coating of titanium carbide (TiC) onto a substrate of cemented tungsten carbide  $\mathrm{(WC-Co)}$  to produce a  high-performance cutting tool:  

$$
\mathrm{TiCl_{4}+C H_{4}\,{\frac{1000^{\circ}C\left(1800^{\circ}F\right)}{e x c e s s\,H_{2}}}\,T i C+4H C l}
$$  

3.   Coating of titanium nitride (TiN) onto a substrate of cemented tungsten carbide (WC–Co) to produce a  high-performance cutting tool:  

$$
\mathrm{TilCl_{4}}+0.5\mathrm{N_{2}}+2\mathrm{H_{2}}\xrightarrow{900^{\circ}\mathrm{C}\,(1650^{\circ}\mathrm{F})}\mathrm{TiN}+4\mathrm{HCl}
$$  

4.   Coating of aluminum oxide  $(\mathrm{Al}_{2}\mathrm{O}_{3,\right.}$ ) onto a substrate of cemented tungsten carbide (WC–Co) to produce a  high-performance cutting tool:  

$$
2\mathrm{AlCl}_{3}+3\mathrm{CO}_{2}+3\mathrm{H}_{2}\xrightarrow{500^{\circ}\mathrm{C}\left(900^{\circ}\mathrm{F}\right)}\mathrm{Al}_{2}\mathrm{O}_{3}+3\mathrm{CO}+6\mathrm{HCl}
$$  

5.   Coating of silicon nitride $\mathrm{(Si_{3}N_{4})}$  onto silicon (Si), a process in semiconductor manufacturing:  

$$
3\mathrm{{SiF}_{4}}+4\mathrm{{NH}_{3}}\,{\xrightarrow[]{1000^{\circ}C\,(1800^{\circ}F)}}\,{\mathrm{{Si}_{3}\mathrm{{N}_{4}}+12\mathrm{{HF}}}}
$$  

6.   Coating of silicon dioxide  $(\mathrm{SiO}_{2})$ ) onto silicon (Si), a process in semiconductor manufacturing:  

$$
2\mathrm{SiCl}_{3}+3\mathrm{H}_{2}\mathrm{O}+0.5\mathrm{O}_{2}\xrightarrow{900^{\circ}\mathrm{C}(1600^{\circ}\mathrm{F})}2\mathrm{SiO}_{2}+6\mathrm{HCl}
$$
  6HCl  

7.   Coating of the refractory metal tungsten (W) onto a substrate, such as a jet engine turbine blade:  

$$
\mathrm{W}\mathrm{F}_{6}+3\mathrm{H}_{2}\xrightarrow{600^{\circ}\mathrm{C}\left(1100^{\circ}\mathrm{F}\right)}\mathbf{W}+6\mathrm{HF}
$$  

Compiled from [6], [13], and [17].  

(TiC), and titanium nitride (TiN). Figure 27.8 illustrates the application of both  CVD and PVD to provide multiple wear-resistant coatings on a cemented carbide  cutting tool.  

The commonly used reacting gases or vapors are metallic hydrides  $\left(\mathrm{MHz}\right)$ , chlo- rides  $\left(\mathbf{M}\mathbf{C}\mathbf{l}_{\mathrm{x}}\right)$ , ﬂ  uorides  $\left(\mathbf{MF_{\mathrm{x}}}\right)$ , and carbonyls  $(\mathbf{M}(\mathbf{CO})_{\mathrm{x}})$ , where $\mathbf{M}=$  the metal to be  deposited and x is used to balance the valences in the compound. Other gases, such as  hydrogen  $\left(\mathrm{H}_{2}\right)$ , nitrogen  $(\mathbf{N}_{2})$ , methane  $\mathrm{(CH_{4})}$ , carbon dioxide  $(\mathrm{CO}_{2})$ , and ammonia  $\left(\mathrm{NH}_{3}\right)$  are used in some of the reactions. Table 27.3 presents some examples of CVD  reactions that result in deposition of a metal or ceramic coating onto a suitable sub- strate. Typical temperatures at which these reactions are carried out are also given.  

Processing Equipment  Chemical vapor deposition processes are carried out in  a reactor, which consists of (1) reactant supply system, (2) deposition chamber, and  (3) recycle/disposal system. Although reactor conﬁ  gurations differ depending on the  

![](images/0ba1c5179b042a91b5c097b89fb857c7b6b72fc4cd79d49e8d402b02aa2f55d4.jpg)  
FIGURE 27.8  Photomicrograph of  the cross section of a  coated carbide cutting  tool (Kennametal Grade  KC792M); chemical  vapor deposition was  used to coat TiN and  TiCN onto the surface  of a WC–Co substrate,  followed by a TiN  coating applied by  physical vapor  deposition. (Photo  courtesy of Kennametal  Inc.)  

application, one possible CVD reactor is illustrated in Figure 27.9. The purpose of  the reactant supply system is to deliver reactants to the deposition chamber in the  proper proportions. Different types of supply system are required, depending on  whether the reactants are delivered as gas, liquid, or solid (e.g., pellets, powders).  

The deposition chamber contains the substrates and chemical reactions that lead  to deposition of reaction products onto the substrate surfaces. Deposition occurs  at elevated temperatures, and the substrate must be heated by induction heating,  radiant heat, or other means. Deposition temperatures for different CVD reactions  

![](images/7437a8c9b53c480da9a20fccb28f01e8369ca6d682961e5a7af7ee12c2896dcb.jpg)  
FIGURE 27.9  A typical  reactor used in chemi- cal vapor deposition.  

range from 250 to  $1950^{\circ}\mathrm{C}$   $(500{-}3500^{\circ}\mathrm{F})$ ), so the chamber must be designed to meet  these temperature demands.  

The third component of the reactor is the recycle/disposal system, whose function  is to render harmless the byproducts of the CVD reaction. This includes collection of  materials that are toxic, corrosive, and/or ﬂ  ammable, followed by proper processing  and disposition.  

Alternative Forms of CVD  What has been described is  atmospheric pressure  chemical vapor deposition , in which the reactions are carried out at or near  atmospheric pressure. For many reactions, there are advantages in performing the  process at pressures well below atmospheric. This is called  low-pressure chemi- cal vapor deposition  (LPCVD), in which the reactions occur in a partial vacuum.  Advantages of LPCVD include (1) uniform thickness, (2) good control over com- position and structure, (3) low-temperature processing, (4) fast deposition rates,  and (5) high throughput and lower processing costs [13]. The technical problem  in LPCVD is designing the vacuum pumps to create the partial vacuum when the  reaction products are not only hot but may also be corrosive. These pumps must  often include systems to cool and trap the corrosive gases before they reach the  actual pumping unit.  

Another variation of CVD is  plasma assisted chemical vapor deposition (PACVD), in which deposition onto a substrate is accomplished by reacting the  ingredients in a gas that has been ionized by means of an electric discharge  (i.e., a plasma). In effect, the energy contained in the plasma rather than thermal  energy is used to activate the chemical reactions. Advantages of PACVD include (1)  lower substrate temperatures, (2) better covering power, (3) better adhesion, and (4)  faster deposition rates [6]. Applications include deposition of silicon nitride  $\mathrm{(Si}_{3}\mathrm{N}_{4}\mathrm{)}$   in semiconductor processing, TiN and TiC coatings for tools, and polymer coatings.  The process is also known as plasma-enhanced chemical vapor deposition, plasma  chemical vapor deposition, or just simply plasma deposition.  

Organic coatings are polymers and resins, produced either naturally or synthetically,  usually formulated to be applied as liquids that dry or harden as thin surface ﬁ  lms on  substrate materials. These coatings are valued for the variety of colors and textures  possible, their capacity to protect the substrate surface, low cost, and ease with which  they can be applied. This section considers the compositions of organic coatings and  the methods to apply them. Although most organic coatings are applied in liquid  form, some are applied as powders, and this alternative is covered in Section 27.6.2.  

Organic coatings are formulated to contain the following: (1) binders, which give  the coating its properties; (2) dyes or pigments, which lend color to the coating; (3)  solvents, to dissolve the polymers and resins and add proper ﬂ  uidity to the liquid;  and (4) additives.  

Binders  in organic coatings are polymers and resins that determine the solid-state  properties of the coating, such as strength, physical properties, and adhesion to the  substrate surface. The binder holds the pigments and other ingredients in the coat- ing during and after application to the surface. The most common binders in organic  coatings are natural oils (used to produce oil-based paints), and resins of polyesters,  polyurethanes, epoxies, acrylics, and cellulosics.  

Dyes and pigments provide color to the coating.  Dyes  are soluble chemicals that  color the coating liquid but do not conceal the surface beneath. Thus, dye-colored  coatings are generally transparent or translucent.  Pigments  are solid particles of uni- form, microscopic size that are dispersed in the coating liquid but insoluble in it.  They not only color the coating; they also hide the surface below. Because pigments  are particulate matter, they also tend to strengthen the coating.  

Solvents  are used to dissolve the binder and certain other ingredients in the liquid  coating composition. Common solvents used in organic coatings are aliphatic and  aromatic hydrocarbons, alcohols, esters, ketones, and chlorinated solvents. Different  solvents are required for different binders.  Additives  in organic coatings include  surfactants (to facilitate spreading on the surface), biocides and fungicides, thicken- ers, freeze/thaw stabilizers, heat and light stabilizers, coalescing agents, plasticizers,  defoamers, and catalysts to promote cross-linking. These ingredients are formulated  to obtain a wide variety of coatings, such as paints, lacquers, and varnishes.  

# 27.6.1  APPLICATION METHODS  

The method of applying an organic coating to a surface depends on factors such  as composition of the coating liquid, required thickness of the coating, production  rate and cost considerations, part size, and environmental requirements. For any of  the application methods, it is of utmost importance that the surface be properly  prepared. This includes cleaning and possible treatment of the surface such as phos- phate coating. In some cases, metallic surfaces are plated prior to organic coating for  maximum corrosion protection.  

With any coating method, transfer efﬁ  ciency is a critical measure.  Transfer  efﬁ  ciency  is the proportion of paint supplied to the process that is actually depos- ited onto the work surface. Some methods yield as low as a $30\%$  transfer efﬁ  ciency  (meaning that $70\%$  of the paint is wasted and cannot be recovered).  

Available methods of applying liquid organic coatings include brushing and roll- ing, spray coating, immersion, and ﬂ  ow coating. In some cases, several successive  coatings are applied to the substrate surface to achieve the desired result. An auto- mobile car body is an important example; the following is a typical sequence applied  to the sheet-metal car body in a mass-production automobile: (1) phosphate coat  applied by dipping, (2) primer coat applied by dipping, (3) color paint coat applied  by spray coating, and (4) clear coat (for high gloss and added protection) applied by  spraying.  

Brushing  and  rolling  are the two most familiar application methods to most peo- ple. They have a high transfer efﬁ  ciency—approaching $100\%$ . Manual brushing and  rolling methods are suited to low production but not mass production. While brush- ing is quite versatile, rolling is limited to ﬂ  at surfaces.  

Spray coating  is a widely used production method for applying organic coatings.  The process forces the coating liquid to atomize into a ﬁ  ne mist immediately prior  to deposition onto the part surface. When the droplets hit the surface, they spread  and ﬂ  ow together to form a uniform coating within the localized region of the spray.  If done properly, spray coating provides a uniform coating over the entire work  surface.  

Spray coating can be performed manually in spray painting booths, or it can be  set up as an automated process. Transfer efﬁ  ciency is relatively low (as low as  $30\%$ )  with these methods. Efﬁ  ciency can be improved by  electrostatic spraying , in which  the work part is grounded electrically and the atomized droplets are electrostatic ally  charged. This causes the droplets to be drawn to the part surfaces, increasing transfer  efﬁ  ciencies to values up to $90\%$  [17]. Spraying is utilized extensively in the automo- tive industry for applying external paint coats to car bodies. It is also used for coating  appliances and other consumer products.  

Immersion  applies large amounts of liquid coating to the work part and allows  the excess to drain off and be recycled. The simplest method is  dip coating , in which  a part is immersed in an open tank of liquid coating material; when the part is with- drawn, the excess liquid drains back into the tank. A variation of dip coating is  elec- trocoating , in which the part is electrically charged and then dipped into a paint bath  that has been given an opposite charge. This improves adhesion and permits use of  water-based paints (which reduce ﬁ  re and pollution hazards).  

In  ﬂ  ow coating , work parts are moved through an enclosed paint booth, where  a series of nozzles shower the coating liquid onto the part surfaces. Excess liquid  drains back into a sump, which allows it to be reused.  

Once applied, the organic coating must convert from liquid to solid. The term  drying  is often used to describe this conversion process. Many organic coatings dry  by evaporation of their solvents. However, in order to form a durable ﬁ  lm on the  substrate surface, a further conversion is necessary, called curing.  Curing  involves a  chemical change in the organic resin in which polymerization or cross-linking occurs  to harden the coating.  

The type of resin determines the type of chemical reaction that takes place in  curing. The principal methods by which curing is effected in organic coatings are  [17] (1)  ambient temperature curing , which involves evaporation of the solvent and  oxidation of the resin (most lacquers cure by this method); (2)  elevated temperature  curing , in which elevated temperatures are used to accelerate solvent evaporation,  as well as polymerization and cross-linking of the resin; (3)  catalytic curing , in which  the starting resins require reactive agents mixed immediately prior to application to  bring about polymerization and cross-linking (epoxy and polyurethane paints are  examples); and (4)  radiation curing , in which various forms of radiation, such as  microwaves, ultraviolet light, and electron beams, are required to cure the resin.  

# 27.6.2  POWDER COATING  

The organic coatings discussed above are liquid systems consisting of resins that  are soluble (or at least miscible) in a suitable solvent. Powder coatings are differ- ent. They are applied as dry, ﬁ  nely pulverized, solid particles that are melted on the  surface to form a uniform liquid ﬁ  lm, after which they resolidify into a dry coating.  Powder coating systems have grown signiﬁ  cantly in commercial importance among  organic coatings since the mid-1970s.  

Powder coatings are classiﬁ  ed as thermoplastic or thermosetting. Common ther- moplastic powders include polyvinyl chloride, nylon, polyester, polyethylene, and  polypropylene. They are generally applied as relatively thick coatings,  $0.08–0.30\,\mathrm{mm}$ (0.003–0.012 in). Common thermosetting coating powders are epoxy, polyester, and  acrylic. They are applied as uncured resins that polymerize and cross-link on heat- ing or reaction with other ingredients. Coating thicknesses are typically 0.025 to  $0.075\;\mathrm{mm}$  (0.001–0.003 in).  

There are two principal application methods for powder coatings: spraying and  ﬂ  uidized bed. In the  spraying  method, an electrostatic charge is given to each particle  in order to attract it to an electrically grounded part surface. Several spray gun designs  are available to impart the charge to the powders. The spray guns can be operated  manually or by industrial robots. Compressed air is used to propel the powders to the  nozzle. The powders are dry when sprayed, and any excess particles that do not attach  to the surface can be recycled (unless multiple paint colors are mixed in the same  spray booth). Powders can be sprayed onto a part at room temperature, followed  by heating of the part to melt the powders; or they can be sprayed onto a part that  has been heated to above the melting point of the powder, which usually provides a  thicker coating.  

The  ﬂ  uidized bed  is a less commonly used alternative to electrostatic spraying. In  this method, the work part to be coated is preheated and passed through a ﬂ  uidized  bed, in which powders are suspended (ﬂ  uidized) by an airstream. The powders at- tach themselves to the part surface to form the coating. In some implementations of  this coating method, the powders are electrostatic ally charged to increase attraction  to the grounded part surface.  

# Porcelain Enameling and Other  Ceramic Coatings  

Porcelain is a ceramic made from kaolin, feldspar, and quartz (Section 7.2.1). It can be  applied to substrate metals such as steel, cast iron, and aluminum as a vitreous porce- lain enamel. Porcelain coatings are valued for their beauty, color, smoothness, ease of  cleaning, chemical inertness, and general durability.  Porcelain enameling  is the name  given to the technology of these ceramic coating materials and the processes by which  they are applied.  

Porcelain enameling is used in a wide variety of products, including bathroom  ﬁ  xtures (e.g., sinks, bathtubs, lavatories), household appliances (e.g., ranges, water  heaters, washing machines, dishwashers), kitchen ware, hospital utensils, jet engine  components, automotive mufﬂ  ers, and electronic circuit boards. Compositions of the  porcelains vary, depending on product requirements. Some porcelains are formu- lated for color and beauty, while others are designed for functions such as resistance  to chemicals and weather, ability to withstand high service temperatures, hardness  and abrasion resistance, and electrical resistance.  

As a process, porcelain enameling consists of (1) preparing the coating material,  (2) applying to the surface, (3) drying, if needed, and (4) ﬁ  ring. Preparation involves  converting the glassy porcelain into ﬁ  ne particles, called  frit , that are milled to proper  and consistent size. The methods for applying the frit are similar to methods used for  applying organic coatings, even though the starting material is entirely different. Some  application methods involve mixing frit with water as a carrier (the mixture is called a  slip ), while other methods apply the porcelain as dry powder. The techniques   include  spraying, electrostatic spraying, ﬂ  ow coating, dipping, and electrode position. Firing is  accomplished at temperatures around  $800^{\circ}\mathrm{C}$   $(1500^{\circ}\mathrm{F})$ . Firing is a  sintering  process  (Section 16.1.4) in which the frit is transformed into nonporous vitreous porcelain.  Typical coating thickness ranges from 0.075 to $2\:\mathrm{mm}$  (0.003–0.08 in). The processing  sequence may be repeated several times to obtain the desired thickness.  

In addition to porcelain, other ceramics are used as coatings for special purposes.  These coatings usually contain a high content of alumina, which makes them more  suited to refractory applications. Techniques for applying the coatings are similar to  the preceding, except ﬁ  ring temperatures are higher.  

#  Thermal and Mechanical Coating Processes  

These processes apply discrete coatings that are generally thicker than coatings  deposited by other processes considered in this chapter. They are based on either  thermal or mechanical energy.  

# 27.8.1  THERMAL SURFACING PROCESSES  

These methods use thermal energy in various forms to apply a coating whose func- tion is to provide resistance to corrosion, erosion, wear, and high temperature oxida- tion. The processes include (1) thermal spraying, (2) hard facing, and (3) the ﬂ  exible  overlay process.  

In  thermal spraying , molten and semimolten coating materials are sprayed onto  a substrate, where they solidify and adhere to the surface. A wide variety of coating  materials can be applied; the categories are pure metals and metal alloys; ceramics  (oxides, carbides, and certain glasses); other metallic compounds (sulﬁ  des, silicides);  cermet composites; and certain plastics (epoxy, nylon, Teﬂ  on, and others). The sub- strates include metals, ceramics, glass, some plastics, wood, and paper. Not all coat- ings can be applied to all substrates. When the process is used to apply a metallic  coating, the terms  metallizing  or  metal spraying  are used.  

Technologies used to heat the coating material are oxyfuel ﬂ  ame, electric arc, and  plasma arc. The starting coating material is in the form of wire or rod, or powders.  When wire (or rod) is used, the heating source melts the leading end of the wire,  thereby separating it from the solid stock. The molten material is then atomized by  a high-velocity gas stream (compressed air or other source), and the droplets are  spattered against the work surface. When powder stock is used, a powder feeder  dispenses the ﬁ  ne particles into a gas stream, which transports them into the ﬂ  ame,  where they are melted. The expanding gases in the ﬂ  ame propel the molten (or  semimolten) powders against the workpiece. Coating thickness in thermal spraying  is generally greater than in other deposition processes; the typical range is 0.05 to  $2.5\,\mathrm{mm}$  (0.002–0.100 in).  

The ﬁ  rst applications of thermal spray coating were to rebuild worn areas on used  machinery components and to salvage work parts that had been machined undersize.  Success of the technique has led to its use in manufacturing as a coating process for  corrosion resistance, high temperature protection, wear resistance, electrical conduc- tivity, electrical resistance, electromagnetic interference shielding, and other functions.  

Hard facing  is a surfacing technique in which alloys are applied as welded depos- its to substrate metals. What distinguishes hard facing is that fusion occurs between  the coating and the substrate, as in fusion welding (Section 28.1.1), whereas the bond  in thermal spraying is typically mechanical interlocking that does not stand up as  well to abrasive wear. Thus, hard facing is especially suited to components requiring  good wear resistance. Applications include coating new parts and repairing used  part surfaces that are heavily worn, eroded, or corroded. An advantage of hard fac- ing that should be mentioned is that it is readily accomplished outside of the rela- tively controlled factory environment by many of the common welding processes,  such as oxyacetylene gas welding and arc welding. Some of the common surfacing  materials include steel and iron alloys, cobalt-based alloys, and nickel-based alloys.  Coating thickness is usually 0.75 to $2.5\,\mathrm{mm}$  (0.030–0.125 in), although thicknesses as  great as $9\:\mathrm{mm}$  (3/8 in) are possible.  

The  ﬂ  exible overlay process  is capable of depositing a very hard coating mate- rial, such as tungsten carbide (WC), onto a substrate surface. This is an important  advantage of the process compared to other methods, permitting coating hardness  up to about 70 Rockwell C. The process can also be used to apply coatings only to  selected regions of a work part. In the ﬂ  exible overlay process ,  a cloth impregnated  with hard ceramic or metal powders and another cloth impregnated with brazing  alloy are laid onto a substrate and heated to fuse the powders to the surface. Thick- ness of overlay coatings is usually 0.25 to  $2.5~\mathrm{mm}$  (0.010–0.100 in). In addition to  coatings of WC and WC–Co, cobalt-based and nickel-based alloys are also applied.  Applications include chain saw teeth, rock drill bits, oil drill collars, extrusion dies,  and similar parts requiring good wear resistance.  

# 27.8.2 MECHANICAL PLATING  

In this coating process, mechanical energy is used to build a metallic coating onto  the surface. In mechanical plating ,  the parts to be coated, together with plating metal  powders, glass beads, and special chemicals to promote the plating action, are tum- bled in a barrel. The metallic powders are microscopic in size— $\cdot5\ \mu\mathrm{m}$  (0.0002 in) in  diameter; while the glass beads are much larger $-2.5\;\mathrm{mm}$  (0.10 in) in diameter. As  the mixture is tumbled, the mechanical energy from the rotating barrel is transmitted  through the glass beads to pound the metal powders against the part surface, causing  a mechanical or metallurgical bond to result. The deposited metals must be malleable  in order to achieve a satisfactory bond with the substrate. Plating metals include zinc,  cadmium, tin, and lead. The term  mechanical galvanizing  is used for parts that are  zinc coated. Ferrous metals are most commonly coated; other metals include brass  and bronze. Typical applications include fasteners such as screws, bolts, nuts, and nails.  Plating thickness in mechanical plating is usually 0.005 to  $0.025\,\mathrm{mm}$  (0.0002–0.001 in).  Zinc is mechanically plated to a thickness of around  $0.075\:\mathrm{mm}$  (0.003 in).  

# References  

[1]  ASM Handbook , Vol. 5,  Surface Engineer- ing , ASM International, Materials Park, Ohio,  1993.

  [2] Budinski, K. G.  Surface Engineering for Wear  Resistance . Prentice Hall, Inc., Englewood  Cliffs, New Jersey, 1988.

  [3] Durney, L. J. (ed.).  The Graham’s Electroplat- ing Engineering Handbook , 4th ed. Chapman  & Hall, London 1996.

  [4] Freeman, N. B. “A New Look at Mass Finish- ing,” Special Report 757,  American Machinist ,   August 1983, pp. 93–104.

  [5] George, J.  Preparation of Thin Films . Marcel  Dekker, Inc., New York, 1992.

  [6] Hocking, M. G., Vasantasree, V., and Sidky,  P. S.  Metallic  and  Ceramic  Coatings .  Addison-Wesley Longman, Reading, Massa- chusetts, 1989.  

[7]  Metal Finishing , Guidebook and Directory  Issue. Metals and Plastics Publications, Inc.,  Hackensack, New Jersey, 2000.

  [8] Morosanu, C. E.  Thin Films by Chemical  Vapour Deposition . Elsevier, Amsterdam, The  Netherlands, 1990.

  [9] Murphy, J. A. (ed.).  Surface Preparation and  Finishes for Metals . McGraw-Hill, New York,  1971.

 [10] Sabatka, W. “Vapor Degreasing,” Available at  www.pfonline.com .

 [11] Satas, D. (ed.).  Coatings Technology Hand- book , 2nd ed. Marcel Dekker, New York,  2000.
