Repository: Zdong104/ManufacturtingQA

# ManufacturtingQA




Updtaes: 
1. Dataset cleaning in order
2. Tested on section 124

TODO： 
1. Test Normal Rag
2. Test on 多选题

File: BookData/magic-pdf/sec18/auto/sec18.md (part 3 of 3)
# Bulk Deformation  Processes in  Metalworking  
Important factors in an extrusion die are die angle and oriﬁ  ce shape. Die angle, more  precisely die half-angle, is shown as $\alpha$  in Figure 18.35(a). For low angles, surface area of  the die is large, leading to increased friction at the die-billet interface. Higher friction  results in larger ram force. On the other hand, a large die angle causes more turbulence  in the metal ﬂ  ow during reduction, increasing the ram force required. Thus, the effect  of die angle on ram force is a U-shaped function, as in Figure 18.35(b). An optimum  die angle exists, as suggested by the hypothetical plot. The optimum angle depends on  various factors (e.g., work material, billet temperature, and lubrication) and is therefore  difﬁ  cult to determine for a given extrusion job. Die designers rely on rules of thumb  and judgment to decide the appropriate angle.  

The previous equations for ram pressure, Equations (18.23a), apply to a circular  die oriﬁ  ce. The shape of the die oriﬁ  ce affects the ram pressure required to perform an  extrusion operation. A complex cross section, such as the one shown in Figure 18.36,  requires a higher pressure and greater force than a circular shape. The effect of the  

![](images/e30b3e9b496ae603a056fca58ffa5fbf6ae7f8ad26c8ac0db6e16f0114a6b393.jpg)  
FIGURE 18.35  (a) Deﬁ  nition of die  angle in direct  extrusion; (b) effect of  die angle on ram force.  

die oriﬁ  ce shape can be assessed by the die  shape factor , deﬁ  ned as the ratio of the  pressure required to extrude a cross section of a given shape relative to the extrusion  pressure for a round cross section of the same area. The shape factor can be expressed  as follows:  

$$
K_{x}=0.98+0.02\bigg(\frac{C_{x}}{C_{c}}\bigg)^{2.25}
$$  

where  $K_{x}=$  die shape factor in extrusion;  $C_{x}=$  perimeter of the extruded cross sec- tion, $\mathrm{mm}$  (in); and $C_{c}=$  perimeter of a circle of the same area as the extruded shape,  

![](images/37fa5fe6dc0e99ca14ddceb6057e288af997f5316e30908488dfe6ddcb6ce167.jpg)  
FIGURE 18.36  A complex extruded cross section for a heat sink. (Photo courtesy of Aluminum Company of America.)  

mm (in). Equation (18.26) is based on empirical data in Altan et al. [1] over a range  of $C_{x}/C_{c}$  values from 1.0 to about 6.0. The equation may be invalid much beyond the  upper limit of this range.  

As indicated by Equation (18.26), the shape factor is a function of the perimeter  of the extruded cross section divided by the perimeter of a circular cross section of  equal area. A circular shape is the simplest shape, with a value of  $K_{x}=1.0.$ . Hollow,  thin-walled sections have higher shape factors and are more difﬁ  cult to extrude. The  increase in pressure is not included in the previous pressure equations, Equations  (18.23(a) and (b)), which apply only to round cross sections. For shapes other than  round, the corresponding expression for indirect extrusion is  

$$
p=K_{x}\,\overline{{Y}}_{f}\epsilon_{x}
$$  

and for direct extrusion,  

$$
p=K_{x}\,\overline{{Y}}_{f}\bigg(\epsilon_{x}+\frac{2L}{D_{o}}\bigg)
$$  

where $p=$  extrusion pressure, MPa  $(\mathsf{l b}/\mathsf{i n}^{2});K_{x}=$ shape factor; and the other terms  have the same interpretation as before. Values of pressure given by these equations  can be used in Equation (18.24) to determine ram force.  

Die materials used for hot extrusion include tool and alloy steels. Important prop- erties of these die materials include high wear resistance, high hot hardness, and  high thermal conductivity to remove heat from the process. Die materials for cold  extrusion include tool steels and cemented carbides. Wear resistance and ability to  retain shape under high stress are desirable properties. Carbides are used when high  production rates, long die life, and good dimensional control are required.  

Extrusion presses are either horizontal or vertical, depending on orientation of the  work axis. Horizontal types are more common. Extrusion presses are usually hydrau- lically driven. This drive is especially suited to semi-continuous production of long  sections, as in direct extrusion. Mechanical drives are often used for cold extrusion of  individual parts, such as in impact extrusion.  

# 18.5.4 OTHER EXTRUSION PROCESSES  

Direct and indirect extrusion are the principal methods of extrusion. Various names  are given to operations that are special cases of the direct and indirect methods  described here. Other extrusion operations are unique. This section examines some  of these special forms of extrusion and related processes.  

Impact Extrusion  Impact extrusion is performed at higher speeds and shorter  strokes than conventional extrusion. It is used to make individual components. As  the name suggests, the punch impacts the work part rather than simply applying pres- sure to it. Impacting can be carried out as forward extrusion, backward extrusion,  or combinations of these. Some representative examples are shown in Figure 18.37.  

Impact extrusion is usually done cold on a variety of metals. Backward impact  extrusion is most common. Products made by this process include toothpaste tubes  and battery cases. As indicated by these examples, very thin walls are possible on  impact extruded parts. The high speed characteristics of impacting permit large  reductions and high production rates, making this an important commercial process.  

![](images/96b333cece1eb366052d79204bb8af986557bcb49cdaafadb18d5a48b91b2f59.jpg)  
FIGURE 18.37  Several examples of impact extrusion: (a) forward, (b) backward, and (c) combination of forward and  backward.  

Hydrostatic Extrusion  One of the problems in direct extrusion is friction along the  billet–container interface. This problem can be addressed by surrounding the billet  with ﬂ  uid inside the container and pressurizing the ﬂ  uid by the forward motion of the  ram, as in Figure 18.38. This way, there is no friction inside the container, and friction  at the die opening is reduced. Consequently, ram force is signiﬁ  cantly lower than in  

![](images/562323a537e04277b1b780ac511c33a28cebc4ec57c298b45b9c91d2d19556fc.jpg)  
FIGURE 18.38  Hydrostatic extrusion.  

direct extrusion. The ﬂ  uid pressure acting on all surfaces of the billet gives the proc- ess its name. It can be carried out at room temperature or at elevated temperatures.  Special ﬂ  uids and procedures must be used at elevated temperatures. Hydrostatic  extrusion is an adaptation of direct extrusion.  

Hydrostatic pressure on the work increases the material’s ductility. Accordingly,  this process can be used on metals that would be too brittle for conventional extru- sion operations. Ductile metals can also be hydrostatically extruded, and high reduc- tion ratios are possible on these materials. One of the disadvantages of the process is  the required preparation of the starting work billet. The billet must be formed with  a taper at one end to ﬁ  t snugly into the die entry angle. This establishes a seal to pre- vent ﬂ  uid from squirting out the die hole when the container is initially pressurized.  

# 18.5.5  DEFECTS IN EXTRUDED PRODUCTS  

Owing to the considerable deformation associated with extrusion operations, a  number of defects can occur in extruded products. The defects can be classiﬁ  ed into  the following categories, illustrated in Figure 18.39:  

(a)  Centerburst . This defect is an internal crack that develops as a result of tensile  stresses along the centerline of the work part during extrusion. Although tensile  stresses may seem unlikely in a compression process such as extrusion, they  tend to occur under conditions that cause large deformation in the regions of  the work away from the central axis. The signiﬁ  cant material movement in these  outer regions stretches the material along the center of the work. If stresses  are great enough, bursting occurs. Conditions that promote centerburst are high  die angles, low extrusion ratios, and impurities in the work metal that serve as  starting points for crack defects. The difﬁ  cult aspect of centerburst is its detec- tion. It is an internal defect that is usually not noticeable by visual observation.  Other names sometimes used for this defect include  arrowhead fracture ,  center  cracking , and  chevron cracking .  

(b)  Piping . Piping is a defect associated with direct extrusion. As in Figure 18.39(b),  it is the formation of a sink hole in the end of the billet. The use of a dummy  block whose diameter is slightly less than that of the billet helps to avoid piping.  Other names given to this defect include  tailpipe  and  ﬁ  shtailing .  

(c)  Surface cracking . This defect results from high work part temperatures that  cause cracks to develop at the surface. They often occur when extrusion speed  is too high, leading to high strain rates and associated heat generation. Other  factors contributing to surface cracking are high friction and surface chilling of  high temperature billets in hot extrusion.  

![](images/62795f5fd9f261911e5b7f067c789d6dd60cd5b659218b6419249427af403d62.jpg)  

#  Wire and Bar Drawing  

In the context of bulk deformation, drawing is an operation in which the cross  section of a bar, rod, or wire is reduced by pulling it through a die opening, as in  Figure 18.40. The general features of the process are similar to those of extrusion.  The difference is that the work is pulled through the die in drawing, whereas it  is pushed through the die in extrusion. Although the presence of tensile stresses  is obvious in drawing, compression also plays a signiﬁ  cant role because the metal is  squeezed down as it passes through the die opening. For this reason, the deformation  that occurs in drawing is sometimes referred to as indirect compression. Drawing is  a term also used in sheet metalworking (Section 19.3). The term  wire and bar draw- ing  is used to distinguish the drawing process discussed here from the sheet metal  process of the same name.  

The basic difference between bar drawing and wire drawing is the stock size that  is processed.  Bar drawing  is the term used for large diameter bar and rod stock,  while  wire   drawing  applies to small diameter stock. Wire sizes down to  $0.03\ \mathrm{mm}$   (0.001 in) are possible in wire drawing. Although the mechanics of the process are  the same for the two cases, the methods, equipment, and even the terminology are  somewhat different.  

Bar drawing is generally accomplished as a  single-draft  operation—the stock is  pulled through one die opening. Because the beginning stock has a large diameter, it  is in the form of a straight cylindrical piece rather than coiled. This limits the length  of the work that can be drawn, necessitating a batch type operation. By contrast,  wire is drawn from coils consisting of several hundred (or even several thousand)  feet of wire and is passed through a series of draw dies. The number of dies varies  typically between 4 and 12. The term  continuous drawing  is used to describe this  type of operation because of the long production runs that are achieved with the  wire coils, which can be butt-welded each to the next to make the operation truly  continuous.  

In a drawing operation, the change in size of the work is usually given by the area  reduction, deﬁ  ned as follows:  

$$
r=\frac{A_{o}-A_{f}}{A_{o}}
$$  

where $r=$  area reduction in drawing; $A_{o}=$  original area of work, $\mathrm{mm}^{2}\left(\mathrm{in}^{2}\right)$ ; and $A_{f}=$ ﬁ  nal area, $\mathrm{mm}^{2}\,(\mathrm{in}^{2}).$ . Area reduction is often expressed as a percentage.  

In bar drawing, rod drawing, and in drawing of large diameter wire for upsetting and  heading operations, the term draft is used to denote the before and after difference in  

![](images/35e37fd478d60b9669ed26774f7aba6e50667b3f34709f9362ecf3359e45d9bf.jpg)  
FIGURE 18.40  Drawing of bar, rod,  or wire.  

size of the processed work. The  draft  is simply the difference between original and ﬁ  nal  stock diameters:  

$$
d=D_{o}-D_{f}
$$  

where  $d=$  draft, mm (in); $D_{o}=$  original diameter of work,  $\mathrm{mm}$  (in); and  $D_{f}=$  ﬁ  nal  work diameter, $\mathrm{mm}$  (in).  

# 18.6.1  ANALYSIS OF DRAWING  

This section considers the mechanics of wire and bar drawing. How are stresses  and forces computed in the process? How large a reduction is possible in a drawing  operation?  

Mechanics of Drawing  If no friction or redundant work occurred in drawing,  true strain could be determined as follows:  

$$
\epsilon=\ln{\frac{A_{o}}{A_{f}}}=\ln{\frac{1}{1-r}}
$$  

where $A_{o}$  and $A_{f}$  are the original and ﬁ  nal cross-sectional areas of the work, as previ- ously deﬁ  ned; and  $r=$ drawing reduction as given by Equation (18.28). The stress  that results from this ideal deformation is given by  

$$
\sigma=\overline{{Y}}_{f}\epsilon=\overline{{Y}}_{f}\ln{\frac{A_{o}}{A_{f}}}
$$  

where   $\overline{{Y}}_{f}=\frac{K\,\epsilon^{n}}{1+n}$   average ﬂ  ow stress based on the value of strain given by Equation  (18.30).  

Because friction is present in drawing and the work metal experiences inhomoge- neous deformation, the actual stress is larger than provided by Equation (18.31). In  addition to the ratio  $A_{o}/A_{f},$  other variables that inﬂ  uence draw stress are die angle  and coefﬁ  cient of friction at the work-die interface. A number of methods have been  proposed for predicting draw stress based on values of these parameters [1], [3], and  [19]. The equation suggested by Schey [19] is the following:  

$$
\sigma_{d}=\overline{{Y}}_{f}\left(1+\frac{\mu}{\tan{\alpha}}\right)\emptyset\ln\frac{A_{o}}{A_{f}}
$$  

where  $\sigma_{d}=$  draw stress, MPa  $\mathrm{(lb/in^{2})}$ ;  $\mu=$  die-work coefﬁ  cient of friction;  $\alpha=\mathrm{{d i e}}$ angle (half-angle) as deﬁ  ned in Figure 18.40; and  $\phi$  is a factor that accounts for in- homogeneous deformation which is determined as follows for a round cross section:  

$$
\phi=0.88+0.12\frac{D}{L_{c}}
$$  

where  $D=$  average diameter of work during drawing, mm (in); and  $L_{c}=$  contact  length of the work with the draw die in Figure  $18.40,\mathrm{mm}$  (in). Values of $D$  and $L_{c}$  can  be determined from the following:  

$$
\begin{array}{c}{D=\displaystyle\frac{D_{o}+D_{f}}{2}}\\ {L_{c}=\displaystyle\frac{D_{o}-D_{f}}{2\sin\alpha}}\end{array}
$$  

The corresponding draw force is then the area of the drawn cross section multiplied  by the draw stress:  

$$
F=A_{f}\sigma_{d}=A_{f}\overline{{{Y}}}_{f}\Big(1+\frac{\mu}{\tan\alpha}\Big)\emptyset\ln\frac{A_{o}}{A_{f}}
$$  

where  $F=$  draw force,  $\mathbf{N}$  (lb); and the other terms are deﬁ  ned above. The power  required in a drawing operation is the draw force multiplied by exit velocity of the  work.  

# Example 18.4 Stress and force  in wire drawing  

Wire is drawn through a draw die with entrance angle $=15^{\circ}$ . Starting diameter  is $2.5\,\mathrm{mm}$  and ﬁ  nal diameter $=2.0\:\mathrm{mm}$ . The coefﬁ  cient of friction at the work- die interface $=0.07$ . The metal has a strength coefﬁ  cient  $K=205$  MPa and a  strain hardening exponent $n=0.20$ . Determine the draw stress and draw force  in this operation.  

Solution:  The values of  $D$  and $L_{c}$  for Equation (18.33) can be determined  using Equations (18.34). $D=2.25\:\mathrm{mm}$  and $L_{c}=0.966\,\mathrm{mm}$ . Thus,  

$$
\varnothing=0.88+0.12\,{\frac{2.25}{0.966}}=1.16
$$  

The areas before and after drawing are computed as $A_{o}=4.91~\mathrm{mm}^{2}$  and $A_{f}=$ $3.14~\mathrm{mm}^{2}$ . The resulting true strain $\epsilon=\ln(4.91/3.14)=0.446$ , and the average  ﬂ  ow stress in the operation is computed:  

$$
\overline{{Y}}_{f}=\frac{205(0.446)^{0.20}}{1.20}=145.4\:\mathrm{MPa}
$$  

Draw stress is given by Equation (18.32):  

$$
\sigma_{d}=(145.4)\Big(1+\frac{0.07}{\tan{15}}\Big)(1.16)(0.446)=\mathbf{94.1\,M P a}
$$  

Finally, the draw force is this stress multiplied by the cross-sectional area of the  exiting wire:  

$$
F=94.1(3.14)=295.5\:\mathrm{N}
$$  

Maximum Reduction per Pass  A question that may occur to the reader is: Why  is more than one step required to achieve the desired reduction in wire drawing?  Why not take the entire reduction in a single pass through one die, as in extrusion?  The answer can be explained as follows. From the preceding equations, it is clear that  as the reduction increases, draw stress increases. If the reduction is large enough,  draw stress will exceed the yield strength of the exiting metal. When that happens,  the drawn wire will simply elongate instead of new material being squeezed through  the die opening. For wire drawing to be successful, maximum draw stress must be  less than the yield strength of the exiting metal.  

It is a straightforward matter to determine this maximum draw stress and the  resulting maximum possible reduction that can be made in one pass, under certain  assumptions. Assume a perfectly plastic metal  $(n\,=\,0)$ ), no friction, and no redun- dant work. In this ideal case, the maximum possible draw stress is equal to the yield  strength of the work material. Expressing this using the equation for draw stress un- der conditions of ideal deformation, Equation (18.31), and setting  $\overline{{Y}}_{f}=Y$  (because  $n=0$ ),  

$$
\sigma_{d}=\overline{{Y}}_{f}\ln\frac{A_{o}}{A_{f}}=Y\ln\frac{A_{o}}{A_{f}}=Y\ln\frac{1}{1\!-\!r}=Y
$$  

This means that $\ln(A_{o}/A_{f})=\ln(1/(1-r))=1.$ . That is,  $\epsilon_{\mathrm{max}}=1.0.$ . In order for  $\epsilon_{\mathrm{max}}$  to  be zero, then $A_{o}/A_{f}=1/(1-r)$  must equal the natural logarithm base $e$ . Accordingly,  the maximum possible area ratio is  

$$
\frac{A_{o}}{A_{f}}=e=2.7183
$$  

and the maximum possible reduction is  

$$
r_{\operatorname*{max}}={\frac{e\!-\!1}{e}}=0.632
$$  

The value given by Equation (18.37) is often used as the theoretical maximum  reduction possible in a single draw, even though it ignores (1) the effects of friction  and redundant work, which would reduce the maximum possible value, and (2) strain  hardening, which would increase the maximum possible reduction because the exiting  wire would be stronger than the starting metal. In practice, draw reductions per pass  are quite below the theoretical limit. Reductions of 0.50 for single-draft bar drawing  and 0.30 for multiple-draft wire drawing seem to be the upper limits in industrial  operations.  

# 18.6.2  DRAWING PRACTICE  

Drawing is usually performed as a cold-working operation. It is most frequently used  to produce round cross sections, but squares and other shapes are also drawn. Wire  drawing is an important industrial process, providing commercial products such as  electrical wire and cable; wire stock for fences, coat hangers, and shopping carts;  and rod stock to produce nails, screws, rivets, springs, and other hardware items. Bar  drawing is used to produce metal bars for machining, forging, and other processes.  

Advantages of drawing in these applications include (1) close dimensional con- trol, (2) good surface ﬁ  nish, (3) improved mechanical properties such as strength  and hardness, and (4) adaptability to economical batch or mass production. Draw- ing speeds are as high as $50\;\mathrm{m}/\mathrm{s}$  ( $(10\small{,}000\,\mathrm{ft/min})$ ) for very ﬁ  ne wire. In the case of bar  drawing to provide stock for machining, the operation improves the machinability  of the bar (Section 23.1).  

Drawing Equipment   Bar drawing is accomplished on a machine called a  draw  bench , consisting of an entry table, die stand (which contains the draw die), carriage,  and exit rack. The arrangement is shown in Figure 18.41. The carriage is used to pull  the stock through the draw die. It is powered by hydraulic cylinders or motor-driven  chains. The die stand is often designed to hold more than one die, so that several bars  can be pulled simultaneously through their respective dies.  

Wire drawing is done on continuous drawing machines that consist of multiple  draw dies, separated by accumulating drums between the dies, as in Figure 18.42.  Each drum, called a  capstan , is motor-driven to provide the proper pull force to  

![](images/0cdd0aeaae37bcabb1ec116ba35f80e866b715c4afaf1b6ec57a643ee6bfd261.jpg)  

![](images/55af0e67758ee45ddedae21d9f21c4b387ae29f65cb34ea54671de786ce6ebf2.jpg)  
FIGURE 18.42  Continuous drawing of wire.  

draw the wire stock through the upstream die. It also maintains a modest tension on  the wire as it proceeds to the next draw die in the series. Each die provides a certain  amount of reduction in the wire, so that the desired total reduction is achieved by the  series. Depending on the metal to be processed and the total reduction, annealing of  the wire is sometimes required between groups of dies in the series.  

Draw Dies  Figure 18.43 identiﬁ  es the features of a typical draw die. Four regions  of the die can be distinguished: (1) entry, (2) approach angle, (3) bearing surface  (land), and (4) back relief. The  entry  region is usually a bell-shaped mouth that does  not contact the work. Its purpose is to funnel the lubricant into the die and prevent  scoring of work and die surfaces. The  approach  is where the drawing process occurs.  It is cone-shaped with an angle (half-angle) normally ranging from about $6^{\circ}$  to  $20^{\circ}$ .  The proper angle varies according to work material. The  bearing surface , or  land ,  determines the size of the ﬁ  nal drawn stock. Finally, the  back relief  is the exit zone.  

![](images/3f5c3499a07722d761b09ef1dd2eb1d09f4f7515caed39c815f494dac29de696.jpg)  
FIGURE 18.43  Draw  die for drawing of round  rod or wire.  

It is provided with a back relief angle (half-angle) of about  $30^{\circ}$ . Draw dies are made  of tool steels or cemented carbides. Dies for high-speed wire drawing operations  frequently use inserts made of diamond (both synthetic and natural) for the wear  surfaces.  

Preparation of the Work   Prior to drawing, the beginning stock must be properly  prepared. This involves three steps: (1) annealing, (2) cleaning, and (3) pointing. The  purpose of annealing is to increase the ductility of the stock to accept deformation  during drawing. As previously mentioned, annealing is sometimes needed between  steps in continuous drawing. Cleaning of the stock is required to prevent damage of  the work surface and draw die. It involves removal of surface contaminants (e.g., scale  and rust) by means of chemical pickling or shot blasting. In some cases, prelubrication  of the work surface is accomplished subsequent to cleaning.  

Pointing  involves the reduction in diameter of the starting end of the stock so that  it can be inserted through the draw die to start the process. This is usually accom- plished by swaging, rolling, or turning. The pointed end of the stock is then gripped  by the carriage jaws or other device to initiate the drawing process.  

# 18.6.3  TUBE DRAWING  

Drawing can be used to reduce the diameter or wall thickness of seamless tubes and  pipes, after the initial tubing has been produced by some other process such as extru- sion. Tube drawing can be carried out either with or without a mandrel. The simplest  method uses no mandrel and is used for diameter reduction, as in Figure 18.44. The  term  tube sinking  is sometimes applied to this operation.  

![](images/1f2351138af57c8eeab8e0c5e29f5e1fd8bd9b4dc00b46d14a315d9422f0e142.jpg)  
FIGURE 18.44  Tube drawing with  no mandrel (tube sinking).  

![](images/542073b4c5365ccc102a2338773c981961b44178a953427e2a8b76c1046d18da.jpg)  
FIGURE 18.45  Tube drawing with mandrels: (a) ﬁ  xed mandrel, (b) ﬂ  oating plug.  

The problem with tube drawing in which no mandrel is used, as in Figure 18.44, is  that it lacks control over the inside diameter and wall thickness of the tube. This is  why mandrels of various types are used, two of which are illustrated in Figure 18.45.  The ﬁ  rst, Figure 18.45(a), uses a  ﬁ  xed mandrel  attached to a long support bar to  establish inside diameter and wall thickness during the operation. Practical limita- tions on the length of the support bar in this method restrict the length of the tube  that can be drawn. The second type, shown in (b), uses a  ﬂ  oating plug  whose shape  is designed so that it ﬁ  nds a “natural” position in the reduction zone of the die. This  method removes the limitations on work length present with the ﬁ  xed mandrel.  

# References  

[1] Altan, T., Oh, S-I, and Gegel, H. L.  Metal Form- ing: Fundamentals and Applications . ASM  International, Materials Park, Ohio, 1983.

  [2]  ASM Handbook , Vol. 14A:  Metalworking:  Bulk Forming . ASM International, Materials  Park, Ohio, 2005.

  [3] Avitzur, B.  Metal Forming: Processes and  Analysis . Robert E. Krieger Publishing Com- pany, Huntington, New York, 1979.

  [4] Black, J. T., and Kohser, R. A.  DeGarmo’s  Materials and Processes in Manufacturing , 11th ed. John Wiley & Sons, Hoboken, New  Jersey, 2012.

  [5] Byrer, T. G., et al. (eds.).  Forging Handbook . Forging Industry Association, Cleveland, Ohio;  and American Society for Metals, Metals Park,  Ohio, 1985.

  [6] Cook, N. H.  Manufacturing Analysis . Addison- Wesley Publishing Company, Inc., Reading,  Massachusetts, 1966.

  [7] Groover, M. P . “An Experimental Study of the  Work Components and Extrusion Strain in the  Cold Forward Extrusion of Steel.”  Research  Report . Bethlehem Steel Corporation, Bethle- hem, Pennsylvania, 1966.  

[8] Harris, J. N.  Mechanical Working of Metals .   Pergamon Press, Oxford, UK, 1983.

  [9] Hosford, W. F., and Caddell, R. M.  Metal Form- ing: Mechanics and Metallurgy , 3rd ed. Cam- bridge University Press, Cambridge, U. K., 2007.

 [10] Jensen, J. E. (ed.).  Forging Industry Handbook .   Forging Industry Association, Cleveland, Ohio,  1970.

 [11] Johnson, W. “The Pressure for the Cold Extru- sion of Lubricated Rod Through Square Dies of  Moderate Reduction at Slow Speeds.”  Journal  of the Institute of Metals . Vol. 85, 1956.

 [12] Kalpakjian, S.  Mechanical Processing of  Materials . D. Van Nostrand Company, Inc.,  Princeton, New Jersey, 1967.

 [13] Kalpakjian, S., and Schmid, S. R.  Manufactur- ing Processes for Engineering Materials , 6th ed.  Pearson Prentice Hall, Upper Saddle River, New  Jersey, 2010.
