Repository: Zdong104/ManufacturtingQA

# ManufacturtingQA




Updtaes: 
1. Dataset cleaning in order
2. Tested on section 124

TODO： 
1. Test Normal Rag
2. Test on 多选题

File: Experimental_and_Test/GraphRag/input/Sec4.txt
Physical 
Properties 
of Materials 
 
 
 
 
Chapter Contents 
4.1 Volumetric and Melting Properties 
4.1.1 Density 
4.1.2 Thermal Expansion 
4.1.3 Melting Characteristics 
4.2 Thermal Properties 
4.2.1 Specific Heat and Thermal 
Conductivity 
4.2.2 Thermal Properties in 
Manufacturing 
4.3 Mass Diffusion 
4.4 Electrical Properties 
4.4.1 Resistivity and Conductivity 
4.4.2 Classes of Materials by Electrical 
Properties 
4.5 Electrochemical Processes 
Physical properties, as the term is used here, defines 
the behavior of materials in response to physical forces 
other than mechanical. They include volumetric, ther- 
mal, electrical, and electrochemical properties. Compo- 
nents in a product must do more than simply withstand 
mechanical stresses. They must conduct electricity (or 
prevent its conduction), allow heat to be transferred (or 
allow it to escape), transmit light (or block its transmis- 
sion), and satisfy myriad other functions. 
Physical properties are important in manufacturing 
because they often influence the performance of the 
process. For example, thermal properties of the work 
material in machining determine the cutting tempera- 
ture, which affects how long the tool can be used be- 
fore it fails. In microelectronics, electrical properties 
of silicon and the way in which these properties can be 
altered by various chemical and physical processes com- 
prise the basis of semiconductor manufacturing. 
This chapter covers the physical properties that are 
most important in manufacturing—properties that are 
encountered in subsequent chapters of the book. They 
are divided into major categories such as volumetric, 
thermal, electrical, and so on. Also, as in the previous 
chapter on mechanical properties, the importance of 
these properties in manufacturing is discussed. 
 
4.1 Volumetric and 
Melting Properties 
These properties are related to the volume of solids and 
how they are affected by temperature. The prop- erties 
include density, thermal expansion, and melting point. 
They are explained in the following, and typical values 
for selected engineering materials are presented in 
Table 4.1. 
4 
83 
Section 4.1/Volumetric and Melting Properties 
85 
 
 
 
TABLE • 4.1 Volumetric properties in U.S. customary units for selected engineering materials. 
 
 
 
Material 
 
Density, r 
g/cm3 
lb/in3 
Coefficient of Thermal 
Expansion, a 
8C21 3 1026 8F21 3 1026 
 
Melting Point, Tm 
8C 
8F 
Metals 
 
 
 
Aluminum 
2.70 
0.098 
24 
13.3 
660 
1220 
Copper 
8.97 
0.324 
17 
9.4 
1083 
1981 
Iron 
7.87 
0.284 
12.1 
6.7 
1539 
2802 
Lead 
11.35 
0.410 
29 
16.1 
327 
621 
Magnesium 
1.74 
0.063 
26 
14.4 
650 
1202 
Nickel 
8.92 
0.322 
13.3 
7.4 
1455 
2651 
Steel 
7.87 
0.284 
12 
6.7 
a 
a 
Tin 
7.31 
0.264 
23 
12.7 
232 
449 
Titanium 
4.51 
0.163 
8.6 
4.7 
1668 
3034 
Tungsten 
19.30 
0.697 
4.0 
2.2 
3410 
6170 
Zinc 
7.15 
0.258 
40 
22.2 
420 
787 
Ceramics and Silicon 
 
 
 
Glass 
2.5 
0.090 
1.8–9.0 
1.0–5.0 
b 
b 
Alumina 
3.8 
0.137 
9.0 
5.0 
NA 
NA 
Silica 
2.66 
0.096 
NA 
NA 
b 
b 
Silicon 
2.33 
0.085 
2.6 
1.4 
1414 
2577 
Polymers 
 
 
 
Phenol resins 
1.3 
0.047 
60 
33 
c 
c 
Nylon 
1.16 
0.042 
100 
55 
b 
b 
Teflon 
2.2 
0.079 
100 
55 
b 
b 
Natural rubber 
1.2 
0.043 
80 
45 
b 
b 
Polyethylene (low density) 
0.92 
0.033 
180 
100 
b 
b 
Polystyrene 
1.05 
0.038 
60 
33 
b 
b 
 
Compiled from, [2], [3], [4], and other sources. 
aMelting characteristics of steel depend on composition. 
bSoftens at elevated temperatures and does not have a well-defined melting point. 
cChemically degrades at high temperatures. NA = not available; value of property for this material could not be obtained. 
 
4.1.1 DENSITY 
 
In engineering, the density of a material is its weight per unit volume. Its symbol is 
r, and typical units are g/cm3 (lb/in3). The density of an element is determined by 
its atomic number and other factors such as atomic radius and atomic packing. The 
term specific gravity expresses the density of a material relative to the density of 
water and is therefore a ratio with no units. 
Density is an important consideration in the selection of a material for a given 
application, but it is generally not the only property of interest. Strength is also 
important, and the two properties are often related in a strength-to-weight ratio, 
which is the tensile strength of the material divided by its density. The ratio is useful 
in comparing materials for structural applications in aircraft, automobiles, and other 
products in which weight and energy are of concern. 
 
4.1.2 THERMAL EXPANSION 
 
The density of a material is a function of temperature. The general relationship is 
that density decreases with increasing temperature. Put another way, the volume per 
Section 4.1/Volumetric and Melting Properties 
85 
 
 
unit weight increases with temperature. Thermal expansion is the name given to this effect 
that temperature has on density. It is usually expressed as the coefficient of thermal 
expansion, which measures the change in length per degree of temperature, as 
mm/mm/°C (in/in/°F). It is a length ratio rather than a volume ratio because this is easier 
to measure and apply. It is consistent with the usual design situation in which 
dimensional changes are of greater interest than volumetric changes. The change in 
length corresponding to a given temperature change is given by: 
 
L2 - 
L1 = aL1 (T2 - 
T1) 
(4.1) 
 
where a = coefficient of thermal expansion, °C-1(°F-1); and L1 and L2 are lengths, 
mm (in), corresponding, respectively, to temperatures T1 and T2, °C (°F). 
Values of coefficient of thermal expansion given in Table 4.1 suggest that it has 
a linear relationship with temperature. This is only an approximation. Not only is 
length affected by temperature, but the thermal expansion coefficient itself is also 
affected. For some materials it increases with temperature; for other materials it 
decreases. These changes are usually not significant enough to be of much concern, 
and values like those in the table are quite useful in design calculations for the range 
of temperatures contemplated in service. Changes in the coefficient are more sub- 
stantial when the metal undergoes a phase transformation, such as from solid to 
liquid, or from one crystal structure to another. 
In manufacturing operations, thermal expansion is put to good use in shrink fit 
and expansion fit assemblies (Section 31.3), in which a part is heated to increase its 
size or cooled to decrease its size to permit insertion into some other part. When the 
part returns to ambient temperature, a tightly fitted assembly is obtained. Thermal 
expansion can be a problem in heat treatment (Chapter 26) and welding (Section 
29.6) because of thermal stresses that develop in the material during these processes. 
 
 
4.1.3 MELTING CHARACTERISTICS 
 
For a pure element, the melting point Tm is the temperature at which the mate- rial 
transforms from solid to liquid state. The reverse transformation, from liquid to solid, 
occurs at the same temperature and is called the freezing point. For crystalline elements, 
such as metals, the melting and freezing temperatures are the same. A cer- tain 
amount of heat energy, called the heat of fusion, is required at this temperature to 
accomplish the transformation from solid to liquid. 
Melting of a metal element at a specific temperature assumes equilibrium condi- 
tions. Exceptions occur in nature; for example, when a molten metal is cooled, it may 
remain in the liquid state below its freezing point if nucleation of crystals does not 
initiate immediately. When this happens, the liquid is said to be supercooled. 
There are other variations in the melting process—differences in the way melt- 
ing occurs in different materials. For example, unlike pure metals, most metal alloys 
do not have a single melting point. Instead, melting begins at a certain temperature, 
the temperature increases until finally convert- 
ing completely to the liquid state at a temperature called the liquidus. Between the 
two temperatures, the alloy is a mixture of solid and molten metals, the amounts of 
each being inversely proportional to their relative distances from the liquidus and 
solidus. Although most alloys behave in this way, exceptions are eutectic alloys that 
 
 
called the solidus, and continues as 
Section 4.1/Volumetric and Melting Properties 
85 
 
 
 
 
 
 
 
 
 
 
 
 
FIGURE 4.1 Changes 
in volume per unit 
weight (1/density) as a 
function of temperature 
for a hypothetical pure 
metal, alloy, and glass; 
all exhibiting similar 
thermal expansion and 
melting characteristics. 
 
 
 
melt (and freeze) at a single temperature. These issues are examined in the discus- 
sion of phase diagrams in Chapter 6. 
Another difference in melting occurs with noncrystalline materials (glasses). In 
these materials, there is a gradual transition from solid to liquid states. The solid 
material gradually softens as temperature increases, finally becoming liquid at the 
melting point. During softening, the material has a consistency of increasing plasticity 
(increasingly like a fluid) as it gets closer to the melting point. 
These differences in melting characteristics among pure metals, alloys, and glass 
are portrayed in Figure 4.1. The plots show changes in density as a function of tem- 
perature for three hypothetical materials: a pure metal, an alloy, and glass. Plotted in 
the figure is the volumetric change, which is the reciprocal of density. 
The importance of melting in manufacturing is obvious. In metal casting 
(Chapters 10 and 11), the metal is melted and then poured into a mold cavity. Metals with 
lower melting points are generally easier to cast, but if the melting temperature is too 
low, the metal loses its applicability as an engineering material. Melting char- 
acteristics of polymers are important in plastic molding and other polymer shaping 
processes (Chapter 13). Sintering of powdered metals and ceramics requires knowl- 
edge of melting points. Sintering does not melt the materials, but the temperatures 
used in the process must approach the melting point to achieve the required bond- 
ing of the powders (Chapters 15 and 16). 
 
Thermal Properties 
Much of the previous section is concerned with the effects of temperature on volu- 
metric properties of materials. Certainly, thermal expansion, melting, and heat of 
fusion are thermal properties because temperature determines the thermal energy 
level of the atoms, leading to the changes in the materials. The current section ex- 
amines several additional thermal properties—ones that relate to the storage and 
flow of heat within a substance. The usual properties of interest are specific heat 
4.2 
Section 4.2/Thermal Properties 
87 
 
 
and these values change for different temperatures. 
Specific Heat 
Thermal Conductivity 
Specific Heat  Thermal Conductivity 
 
 
 
 
 
 
Material 
Cal/g °Ca or 
Btu/lbm °F 
 
J/s mm 
°C 
 
Btu/hr in °F 
 
Material 
Cal/g °Ca or 
Btu/lbm °F 
 
J/s mm 
°C 
 
Btu/hr in °F 
Metals 
 
  
 
Ceramics 
 
  
 
Aluminum 
0.21 
 
0.22 
9.75 
Alumina 
0.18 
 
0.029 
1.4 
Cast iron 
0.11 
 
0.06 
2.7 
Concrete 
0.2 
 
0.012 
0.6 
Copper 
0.092 
 
0.40 
18.7 
Polymers 
 
 
 
 
Iron 
0.11 
 
0.072 
2.98 
Phenolics 
0.4 
 
0.00016 
0.0077 
Lead 
0.031 
 
0.033 
1.68 
Polyethylene 
0.5 
 
0.00034 
0.016 
Magnesium 
0.25 
 
0.16 
7.58 
Teflon 
0.25 
 
0.00020 
0.0096 
Nickel 
0.105 
 
0.070 
2.88 
Natural rubber 
0.48 
 
0.00012 
0.006 
Steel 
0.11 
 
0.046 
2.20 
Other 
 
 
 
 
Stainless steelb 
0.11 
 
0.014 
0.67 
Silicon 
0.17 
 
0.149 
6.6 
Tin 
0.054 
 
0.062 
3.0 
Water (liquid) 
1.00 
 
0.0006 
0.029 
Zinc 
0.091 
 
0.112 
5.41 
Ice 
0.46 
 
0.0023 
0.11 
 
Compiled from [2], [3], [6], and other sources. 
aSpecific heat has the same numerical value in Btu/lbm-F or Cal/g-C. 1.0 Calorie = 4.186 Joule. 
bAustenitic (18-8) stainless steel. 
 
 
 
and thermal conductivity, values of which are compiled for selected materials in Table 
4.2. 
 
 
4.2.1 SPECIFIC HEAT AND THERMAL CONDUCTIVITY 
 
The specific heat C of a material is defined as the quantity of heat energy required to 
increase the temperature of a unit mass of the material by one degree. Some typical 
values are listed in Table 4.2. To determine the amount of energy needed to heat a 
certain weight of a metal in a furnace to a given elevated temperature, the following 
equation can be used: 
 
H = C W (T2 - 
T1) 
(4.2) 
 
where H = amount of heat energy, J (Btu); C = specific heat of the material, J/kg °C 
(Btu/lb °F); W = its weight, kg (lb); and (T2 - T1) = change in temperature, °C (°F). 
The volumetric heat storage capacity of a material is often of interest. This is sim- 
ply density multiplied by specific heat rC. Thus, volumetric specific heat is the heat 
energy required to raise the temperature of a unit volume of material by one degree, 
J/mm3 °C (Btu/in3 °F). 
Conduction is a fundamental heat-transfer process. It involves transfer of thermal 
energy within a material from molecule to molecule by purely thermal motions; no 
transfer of mass occurs. The thermal conductivity of a substance is therefore its capa- bility 
to transfer heat through itself by this physical mechanism. It is measured by the 
coefficient of thermal conductivity k, which has typical units of J/s mm °C (Btu/ in hr 
°F). The coefficient of thermal conductivity is generally high in metals, low in 
ceramics and plastics. 
Section 4.2/Thermal Properties 
87 
 
 
The ratio of thermal conductivity to volumetric specific heat is frequently encoun- 
tered in heat transfer analysis. It is called the thermal diffusivity K and is determined as 
 
K =  k  
rC 
(4.3) 
Thermal diffusivity is used to calculate cutting temperatures in machining (Section 
20.5.1). 
 
 
4.2.2 THERMAL PROPERTIES IN MANUFACTURING 
 
Thermal properties play an important role in manufacturing because heat genera- 
tion is common in so many processes. In some operations heat is the energy that ac- 
complishes the process; in others heat is generated as a consequence of the process. 
Specific heat is of interest for several reasons. In processes that require heating of 
the material (e.g., casting, heat treating, and hot metal forming), specific heat deter- 
mines the amount of heat energy needed to raise the temperature to a desired level, 
according to Equation (4.2). 
In many processes carried out at ambient temperature, the mechanical energy to 
perform the operation is converted to heat, which raises the temperature of the work 
part. This is common in machining and cold forming of metals. The temperature rise is 
a function of the metal’s specific heat. Coolants are often used in machining to reduce these 
temperatures, and here the fluid’s heat capacity is critical. Water is almost always 
employed as the base for these fluids because of its high heat-carrying capacity. 
Thermal conductivity functions to dissipate heat in manufacturing processes, 
sometimes beneficially, sometimes not. In mechanical processes such as metal form- 
ing and machining, much of the power required to operate the process is converted 
to heat. The ability of the work material and tooling to conduct heat away from its 
source is highly desirable in these processes. 
On the other hand, high thermal conductivity of the work metal is undesirable 
in fusion welding processes such as arc welding. In these operations, the heat input 
must be concentrated at the joint location so that the metal can be melted. For exam- 
ple, copper is generally difficult to weld because its high thermal conductivity allows heat 
to be conducted from the energy source into the work too rapidly, inhibiting heat 
buildup for melting at the joint. 
 
Mass Diffusion 
In addition to heat transfer in a material, there is also mass transfer. Mass diffusion 
involves movement of atoms or molecules within a material or across a boundary 
between two materials in contact. It is perhaps more appealing to one’s intuition that 
such a phenomenon occurs in liquids and gases, but it also occurs in solids. It occurs 
in pure metals, in alloys, and between materials that share a common interface. Be- 
cause of thermal agitation of the atoms in a material (solid, liquid, or gas), atoms are 
continuously moving about. In liquids and gases, where the level of thermal agitation 
is high, it is a free-roaming movement. In solids (metals in particular), the atomic 
motion is facilitated by vacancies and other imperfections in the crystal structure. 
Diffusion can be illustrated by the series of sketches in Figure 4.2 for the case of 
two metals suddenly brought into intimate contact with each other. At the start, both 
4.3 
Section 4.3/Mass Diffusion 
89 
 
dt 
 
 
Interface 
 
 
 
 
 
 
 
 
 
Pure A 
Pure B 
A 
A and B 
B 
Uniform mixture of A and B 
(1) 
(2) 
(a) 
(3) 
 
 
 
FIGURE 4.2  Mass diffusion: (a) model of atoms in two solid blocks in contact: (1) at the start when two pieces are 
brought together, they each have their individual compositions; (2) after some time, an exchange of atoms has 
occurred; and (3) eventually, a condition of uniform concentration occurs. The concentration gradient dc/dx for 
metal A is plotted in (b) of the figure. 
 
 
metals have their own atomic structure; but with time there is an exchange of atoms, 
not only across the boundary, but within the separate pieces. Given enough time, the 
assembly of two pieces will finally reach a uniform composition throughout. 
Temperature is an important factor in diffusion. At higher temperatures, thermal 
agitation is greater and the atoms can move about more freely. Another factor is the 
concentration gradient dc/dx, which indicates the concentration of the two types of 
atoms in a direction of interest defined by x. The concentration gradient is plotted in 
Figure 4.2(b) to correspond to the instantaneous distribution of atoms in the assembly. The 
relationship often used to describe mass diffusion is Fick’s first law: 
dm = -D ( 
dc ) A dt 
(4.4) 
where dm = small amount of material transferred, D = diffusion coefficient of the 
metal, which increases rapidly with temperature, dc/dx = concentration gradient, A 
= area of the boundary, and dt represents a small time increment. An alternative 
expression of Equation (4.4) gives the mass diffusion rate: 
dm = -D ( 
dc ) 
A 
(4.5) 
dt 
dt 
Section 4.3/Mass Diffusion 
89 
 
L 
r 
 
Although these equations are difficult to use in calculations because of the prob- 
lem of assessing D, they are helpful in understanding diffusion and the variables on 
which D depends. 
Mass diffusion is used in several processes. A number of surface-hardening treat- ments 
are based on diffusion (Section 26.4), including carburizing and nitriding. Among 
the welding processes, diffusion welding (Section 29.5.2) is used to join two components 
by pressing them together and allowing diffusion to occur across the boundary to 
create a permanent bond. Diffusion is also used in electronics manufac- turing to alter the 
surface chemistry of a semiconductor chip in microscopic local- ized regions to 
create circuit details (Section 33.4.3). 
 
Electrical Properties 
Engineering materials exhibit a great variation in their capacity to conduct electric- 
ity. This section defines the physical properties by which this capacity is measured. 
 
4.4.1 RESISTIVITY AND CONDUCTIVITY 
 
The flow of electrical current involves movement of charge carriers—infinitesimally 
small particles possessing an electrical charge. In solids, these charge carriers are elec- 
trons. In a liquid solution, charge carriers are positive and negative ions. The move- 
ment of charge carriers is driven by the presence of an electric voltage and resisted by 
the inherent characteristics of the material, such as atomic structure and bonding 
between atoms and molecules. This is the familiar relationship defined by Ohm’s law: 
I = E 
R 
(4.6) 
where I = current, A; E = voltage, V; and R = electrical resistance, !1. The resistance 
in a uniform section of material (e.g., a wire) depends on its length L, cross-sectional area 
A, and the resistivity of the material r; thus, 
R = r  
L 
A 
or 
r = R A 
(4.7) 
where resistivity has units of !1-m2/m or !1-m (!1-in). Resistivity is the basic property 
that defines a material’s capability to resist current flow. Table 4.3 lists values of re- 
sistivity for selected materials. Resistivity is not a constant; instead it varies, as do so 
many other properties, with temperature. For metals, it increases with temperature. 
It is often more convenient to consider a material as conducting electrical current 
rather than resisting its flow. The conductivity of a material is simply the reciprocal 
of resistivity: 
Electrical conductivity = 1 
(4.8) 
where conductivity has units of (!1-m)-1 ((!1-in)-1). 
 
4.4.2 CLASSES OF MATERIALS BY ELECTRICAL PROPERTIES 
 
Metals are the best conductors of electricity, because of their metallic bonding. They 
have the lowest resistivity (Table 4.3). Most ceramics and polymers, whose electrons 
are tightly bound by covalent and/or ionic bonding, are poor conductors. Many of these 
materials are used as insulators because they possess high resistivities. 
4.4 
Section 4.4/Electrical Properties 
91 
 
 
TABLE • 4.3 Resistivity of selected materials. 
Resistivity 
Material 
V-m 
V-in 
Conductors 
10-6-10-8 
10-4-10-7 
Aluminum 
2.8 X 10-8 
1.1 X 10-6 
Aluminum alloys 
 4.0 X 10-8a 
 1.6 X 10-6a 
Cast iron 
65.0 X 10-8a 
25.6 X 10-6a 
Copper 
1.7 X 10-8 
0.67 X 10-6 
Gold 
2.4 X 10-8 
0.95 X 10-6 
Iron 
9.5 X 10-8 
3.7 X 10-6 
Lead 
20.6 X 10-8 
8.1 X 10-6 
Magnesium 
4.5 X 10-8 
1.8 X 10-6 
Nickel 
6.8 X 10-8 
2.7 X 10-6 
Silver 
1.6 X 10-8 
0.63 X 10-6 
 
 
Resistivity 
Material 
V-m 
V-in 
Conductors, continued 
Steel, low C 
17.0 X 10-8 
6.7 X 10-6 
Steel, stainless 
70.0 X 10-8a 
27.6 X 10-6 
Tin 
11.5 X 10-8 
4.5 X 10-6 
Zinc 
6.0 X 10-8 
2.4 X 10-6 
Carbon 
5000 X 10-8b 
2000 X 10-6b 
Semiconductors 
101-105 
102-107 
Silicon 
1.0 X 103 
0.4 X 105 
Insulators 
1012-1015 
1013–1017 
Natural rubber 
1.0 X 1012b 
0.4 X 1014b 
Polyethylene 
100 X 1012b 
40 X 1014b 
Compiled from various standard sources. 
aValue varies with alloy composition. 
bValue is approximate. 
 
 
 
 
An insulator is sometimes referred to as a dielectric, because the term dielectric 
means nonconductor of direct current. It is a material that can be placed between 
two electrodes without conducting current between them. However, if the voltage is 
high enough, the current will suddenly pass through the material, for example, in the form 
of an arc. The dielectric strength of an insulating material, then, is the electrical potential 
required to break down the insulator per unit thickness. Appropriate units are 
volts/m (volts/in). 
In addition to conductors and insulators (or dielectrics), there are also supercon- 
ductors and semiconductors. A superconductor is a material that exhibits zero resis- 
tivity. It is a phenomenon that has been observed in certain materials at low tempera- 
tures approaching absolute zero. We might expect the existence of this phenomenon, 
due to the significant effect that temperature has on resistivity. That these supercon- 
ducting materials exist is of great scientific interest. If materials could be developed 
that exhibit this property at more normal temperatures, there would be significant 
practical implications in power transmission, electronic switching speeds, and mag- 
netic field applications. 
Semiconductors have already proven their practical worth. Their applications 
range from mainframe computers to household appliances and automotive engine 
controllers. As one would guess, a semiconductor is a material whose resistivity 
lies between insulators and conductors. The typical range is shown in Table 4.3. 
The most commonly used semiconductor material today is silicon (Section 7.5.2), 
largely because of its abundance in nature, relative low cost, and ease of processing. 
What makes semiconductors unique is the capacity to significantly alter conductivi- 
ties in their surface chemistries in microscopic areas to fabricate integrated circuits 
(Chapter 33). 
Electrical properties play an important role in various manufacturing processes. 
Some of the nontraditional processes use electrical energy to remove material. 
Electric discharge machining (Section 25.3.1) uses the heat generated by electrical 
energy in the form of sparks to remove material from metals. Most of the important 
Section 4.4/Electrical Properties 
91 
 
4 
4 
4 
4 
2 
2 
4 
2 
 
welding processes use electrical energy to melt the joint metal. Finally, the capacity 
to alter electrical properties of semiconductor materials is the basis for microelec- 
tronics manufacturing. 
 
Electrochemical Processes 
Electrochemistry is a field of science concerned with the relationship between electric- 
ity and chemical changes, and with the conversion of electrical and chemical energy. 
In a water solution, the molecules of an acid, base, or salt are dissociated into 
positively and negatively charged ions. These ions are the charge carriers in the 
solution—they allow electric current to be conducted, playing the same role that 
electrons play in metallic conduction. The ionized solution is called an electrolyte; 
and electrolytic conduction requires that current enter and leave the solution at 
electrodes. The positive electrode is called the anode, and the negative electrode is 
the cathode. The whole arrangement is called an electrolytic cell. At each electrode, 
some chemical reaction occurs, such as the deposition or dissolution of material, or 
the decomposition of gas from the solution. Electrolysis is the name given to these 
chemical changes occurring in the solution. 
Consider a specific case of electrolysis: decomposition of water, illustrated in 
Figure 4.3. To accelerate the process, dilute sulfuric acid (H2SO4) is used as the elec- 
trolyte, and platinum and carbon (both chemically inert) are used as electrodes. The 
electrolyte dissociates in the ions H+ and SO =. The H+ ions are attracted to the 
negatively charged cathode; upon reaching it they acquire an electron and combine 
into molecules of hydrogen gas: 
 
2H+ + 2e → H2 (gas) 
(4.9a) 
 
The SO = ions are attracted to the anode, transferring electrons to it to form addi- 
tional sulfuric acid and liberate oxygen: 
 
2SO = - 
4e + 2H O → 2H SO + O (gas) 
(4.9b) 
 
The product H2SO4 is dissociated into ions of H+ and SO = again and so the process 
continues. 
 
 
 
 
 
 
 
 
 
 
 
 
 
FIGURE 4.3 Example of electrolysis: 
decomposition of water. 
4.5 
Section 4.4/Electrical Properties 
91 
 
 
In addition to the production of hydrogen and oxygen gases, 
as illustrated by the example, electrolysis is also used in several 
other industrial processes. Two examples are (1) electroplating 
(Section 27.3.1), an operation that adds a thin coating of one 
metal (e.g., chromium) to the surface of a second metal (e.g., 
steel) for decorative or other purposes; and (2) electrochemical 
machining (Section 25.2), a process in which material is 
removed from the surface of a metal part. Both these operations 
rely on electrolysis to either add or remove material from the 
surface of a metal part. In elec- troplating, the work part is set up 
in the electrolytic circuit as the cathode, so that the positive ions 
of the coating metal are attracted to the negatively charged part. 
In elec- trochemical machining, the work part is the anode, and a 
tool with the desired shape is the cathode. The action of 
electrolysis in this setup is to remove metal from the part surface 
in regions determined by the shape of the tool as it slowly feeds 
into the work. 
The two physical laws that determine the amount of material 
deposited or removed from a metallic surface were first stated by 
the British scientist Michael Faraday: 
 
1. The mass of a substance liberated in an electrolytic cell is 
proportional to the quantity of electricity passing through 
the cell. 
2. When the same quantity of electricity is passed through 
different electrolytic cells, the masses of the substances 
liberated are proportional to their chemical equivalents.

File: Experimental_and_Test/GraphRag/input/sec17.txt
Part V Metal Forming and Sheet Metalworking 
Fundamentals
17 of Metal Forming 
Chapter Contents 

17.1 Overview of Metal Forming 
17.2 Material Behavior in Metal Forming 
17.3 Temperature in Metal Forming 
17.4 Strain Rate Sensitivity 

17.5 Friction and Lubrication in Metal Forming 
Metal forming includes a large group of manufacturing processes in which plastic deformation is used to change the shape of metal workpieces.Deformation results from the use of a tool, usually called a die in metal forming, which applies stresses that exceed the yield strength of the metal. The metal therefore deforms to take a shape determined by the geometry of the die. Metal forming dominates the class of shaping operations identiﬁ ed in Chapter 1 as the deformation processes (Figure 1.5). 
Stresses applied to plastically deform the metal are usually compressive. However, some forming processes stretch the metal, while others bend the metal, and still others apply shear stresses to the metal. To be successfully formed, a metal must possess certain properties. Desirable properties include low yield strength and high ductility.These properties are affected by temperature. Ductility is increased and yield strength is reduced when work temperature is raised. The effect of temperature gives rise to distinctions between cold working, warm working, and hot working. Strain rate and friction are additional factors that affect performance in metal forming.All of these issues are examined in this chapter, following an overview of the metal forming processes. 




Overview of Metal Forming 
Metal forming processes can be classiﬁed into two basic categories: bulk deformation processes and sheet metalworking processes. These two categories are covered in detail in Chapters 18 and 19, respectively. Each category includes several major classes of shaping operations, as indicated in Figure 17.1. 


Bulk Deformation Processes Bulk deformation processes are generally characterized by signiﬁcant deformations and massive shape changes, and the surface area– to–volume of the work is relatively small. The term bulk describes the work parts that have this low area–to–volume ratio. Starting work shapes for these processes include cylindrical billets and rectangular bars. Figure 17.2 illustrates the following basic operations in bulk deformation: 
➢ 
Rolling. This is a compressive deformation process in which the thickness of a slab or plate is reduced by two opposing cylindrical tools called rolls. The rolls rotate so as to draw the work into the gap between them and squeeze it. 

➢ 
Forging. In forging, a workpiece is compressed between two opposing dies, so that the die shapes are imparted to the work. Forging is traditionally a hot working process, but many types of forging are performed cold. 

➢ 
Extrusion. This is a compression process in which the work metal is forced to ﬂow through a die opening, thereby taking the shape of the opening as its own cross section. 

➢ 
Drawing. In this forming process, the diameter of a round wire or bar is reduced by pulling it through a die opening. 


Sheet Metalworking Sheet metalworking processes are forming and cutting operations performed on metal sheets, strips, and coils. The surface area–to–volume ratio of the starting metal is high; thus, this ratio is a useful means to distinguish bulk deformation from sheet metal processes. Pressworking is the term often applied to sheet metal operations because the machines used to perform these operations are 


(b)
 forging,

(c)
 extrusion, and 

(d)
 drawing. Relativemotion in the operations is indicatedby v; forces are indicated by F. 



presses (presses of various types are also used in other manufacturing processes). A part produced in a sheet metal operation is often called a stamping. 
Sheet metal operations are always performed as cold working processes and are usually accomplished using a set of tools called a punch and die. The punch is the positive portion and the die is the negative portion of the tool set. The basic sheet metal operations are sketched in Figure 17.3 and are deﬁned as follows: 
➢ 
Bending. Bending involves straining of a metal sheet or plate to take an angle along a (usually) straight axis. 

➢ 
Drawing. In sheet metalworking, drawing refers to the forming of a ﬂat metal sheet into a hollow or concave shape, such as a cup, by stretching the metal. A blankholder is used to hold down the blank while the punch pushes into the sheet metal, as shown in Figure 17.3(b). To distinguish this operation from bar and wire drawing, the terms cup drawing or deep drawing are often used. 

➢ 
Shearing. This process seems somewhat out-of-place in a list of deformation processes, because it involves cutting rather than forming. A shearing operation cuts the work using a punch and die, as in Figure 17.3(c). Although it is not a forming process, it is included here because it is a necessary and very common operation in sheet metalworking. 


The miscellaneous processes within the sheet metalworking classiﬁcation in Figure 17.1 include a variety of related shaping processes that do not use punch and die tooling. Examples of these processes are stretch forming, roll bending, spinning, and bending of tube stock. 
(b) drawing, and (c)shearing: (1) as punchﬁrst contacts sheet, and (2) after cutting.Force and relative motion in these operations areindicated by F and v. 




Material Behavior in Metal Forming 
Considerable insight about the behavior of metals during forming can be obtained from the stress–strain curve.The typical stress–strain curve for most metals is divided into an elastic region and a plastic region (Section 3.1.1). In metal forming, the plastic region is of primary interest because the material is plastically and permanently deformed in these processes. 
The typical stress–strain relationship for a metal exhibits elasticity below the yield point and strain hardening above it. Figures 3.4 and 3.5 indicate this behavior in linear and logarithmic axes. In the plastic region, the metal’s behavior is expressed by the ﬂow curve: 
s ! Ken 
where K ! the strength coefﬁcient, MPa (lb/in2); and n is the strain hardening exponent. The stress s and strain e in the ﬂow curve are true stress and true strain. The ﬂow curve is generally valid as a relationship that deﬁnes a metal’s plastic behavior in cold working. Typical values of K and n for different metals at room temperature are listed in Table 3.4. 
Flow Stress The ﬂow curve describes the stress–strain relationship in the region in which metal forming takes place. It indicates the ﬂow stress of the metal—the 

strength property that determines forces and power required to accomplish a particular forming operation. For most metals at room temperature, the stress–strain plot of Figure 3.5 indicates that as the metal is deformed, its strength increases due to strain hardening. The stress required to continue deformation must be increased to match this increase in strength. Flow stress is deﬁned as the instantaneous value of stress required to continue deforming the material—to keep the metal “ﬂowing.” It is the yield strength of the metal as a function of strain, which can be expressed: 
Yf ! Ken (17.1) 

where Yf  ﬂow stress, MPa (lb/in2). 
In the individual forming operations discussed in the following two chapters, the instantaneous ﬂow stress can be used to analyze the process as it is occurring. For example, in certain forging operations, the instantaneous force during compression can be determined from the ﬂow stress value. Maximum force can be calculated based on the ﬂow stress that results from the ﬁnal strain at the end of the forging stroke. 
In other cases, the analysis is based on the average stresses and strains that occur during deformation rather than instantaneous values. Extrusion represents this case, Figure 17.2(c). As the billet is reduced in cross section to pass through the extrusion die opening, the metal gradually strain hardens to reach a maximum value. Rather than determine a sequence of instantaneous stress–strain values during the reduction, which would be not only difﬁcult but also of limited interest, it is more useful to analyze the process based on the average ﬂow stress during deformation. 
Average Flow Stress The average ﬂow stress (also called the mean ﬂow stress) is the average value of stress over the stress–strain curve from the beginning of strain to the ﬁnal (maximum) value that occurs during deformation.The value is illustrated in the stress–strain plot of Figure 17.4.The average ﬂow stress is determined by integrating the ﬂow curve equation, Equation (17.1), between zero and the ﬁnal strain value deﬁning the range of interest. This yields the equation: 
Ken 
Yf ! (17.2)
1 " n where Yf ! average ﬂow stress, MPa (lb/in2); and e ! maximum strain value during the deformation process. 



Extensive use is made of the average ﬂow stress in the study of the bulk deformation processes in the following chapter. Given values of K and n for the work material, a method of computing ﬁnal strain will be developed for each process. Based on this strain, Equation (17.2) can be used to determine the average ﬂow stress to which the metal is subjected during the operation. 


Temperature in Metal Forming 
The ﬂow curve is a valid representation of stress–strain behavior of a metal during plastic deformation, particularly for cold working operations. For any metal, the values of K and n depend on temperature. Strength and strain hardening are both reduced at higher temperatures.These property changes are important because they result in lower forces and power during forming. In addition, ductility is increased at higher temperatures, which allows greater plastic deformation of the work metal. Three temperature ranges used in metal forming can be distinguished: cold, warm, and hot working. 
Cold Working Cold working (also known as cold forming) is metal forming performed at room temperature or slightly above. Signiﬁcant advantages of cold forming compared to hot working are (1) greater accuracy, meaning closer tolerances can be achieved; (2) better surface ﬁnish; (3) higher strength and hardness of the part due to strain hardening; (4) grain ﬂow during deformation provides the opportunity for desirable directional properties to be obtained in the resulting product; and (5) no heating of the work is required, which saves on furnace and fuel costs and permits higher production rates. Owing to this combination of advantages, many cold forming processes have become important mass-production operations. They provide close tolerances and good surfaces, minimizing the amount of machining required so that these operations can be classiﬁed as net shape or near net shape processes (Section 1.3.1). 
There are certain disadvantages or limitations associated with cold forming operations: (1) higher forces and power are required to perform the operation; (2) care must be taken to ensure that the surfaces of the starting workpiece are free of scale and dirt; and (3) ductility and strain hardening of the work metal limit the amount of forming that can be done to the part. In some operations, the metal must be annealed (Section 26.1) in order to allow further deformation to be accomplished. In other cases, the metal is simply not ductile enough to be cold worked. 
To overcome the strain hardening problem and reduce force and power requirements, many forming operations are performed at elevated temperatures. There are two elevated temperature ranges involved, giving rise to the terms warm working and hot working. 
Warm Working Because plastic deformation properties are normally enhanced by increasing workpiece temperature, forming operations are sometimes performed at temperatures somewhat above room temperature but below the recrystallization temperature. The term warm working is applied to this second temperature range. The dividing line between cold working and warm working is often expressed in terms of the melting point for the metal.The dividing line is usually taken to be 0.3Tm, where Tm is the melting point (absolute temperature) for the particular metal. 

The lower strength and strain hardening at the intermediate temperatures, as well as higher ductility, provide warm working with the following advantages over cold working: (1) lower forces and power, (2) more intricate work geometries possible, and (3) need for annealing may be reduced or eliminated. 
Hot Working Hot working (also called hot forming) involves deformation at temperatures above the recrystallization temperature (Section 3.3). The recrystallization temperature for a given metal is about one-half of its melting point on the absolute scale. In practice, hot working is usually carried out at temperatures somewhat above 0.5Tm. The work metal continues to soften as temperature is increased beyond 0.5Tm, thus enhancing the advantage of hot working above this level. However, the deformation process itself generates heat, which increases work temperatures in localized regions of the part. This can cause melting in these regions, which is highly undesirable. Also, scale on the work surface is accelerated at higher temperatures.Accordingly,hot working temperatures are usually maintained within the range 0.5Tm to 0.75Tm. 
The most signiﬁcant advantage of hot working is the capability to produce substantial plastic deformation of the metal—far more than is possible with cold working or warm working. The principal reason for this is that the ﬂ ow curve of the hot-worked metal has a strength coefﬁcient that is substantially less than at room temperature, the strain hardening exponent is zero (at least theoretically), and the ductility of the metal is signiﬁcantly increased.All of this results in the following advantages relative to cold working: (1) the shape of the work part can be signiﬁ cantly altered, (2) lower forces and power are required to deform the metal, (3) metals that usually fracture in cold working can be hot formed, (4) strength properties are generally isotropic because of the absence of the oriented grain structure typically created in cold work-ing,and (5) no strengthening of the part occurs from work hardening.This last advantage may seem inconsistent, since strengthening of the metal is often considered an advantage for cold working. However, there are applications in which it is undesirable for the metal to be work hardened because it reduces ductility, for example, if the part is to be subsequently processed by cold forming. Disadvantages of hot working include (1) lower dimensional accuracy, (2) higher total energy required (due to the thermal energy to heat the workpiece), (3) work surface oxidation (scale), (4) poorer surface ﬁnish, and (5) shorter tool life. 
Recrystallization of the metal in hot working involves atomic diffusion, which is a time-dependent process. Metal forming operations are often performed at high speeds that do not allow sufﬁcient time for complete recrystallization of the grain structure during the deformation cycle itself. However, because of the high temperatures, recrystallization eventually does occur. It may occur immediately following the forming process or later, as the workpiece cools. Even though recrystallization may occur after the actual deformation, its eventual occurrence, and the substantial softening of the metal at high temperatures, are the features that distinguish hot working from warm working or cold working. 
Isothermal Forming Certain metals, such as highly alloyed steels, many titanium alloys, and high-temperature nickel alloys, possess good hot hardness, a property that makes them useful for high-temperature service. However, this very property that makes them attractive in these applications also makes them difﬁ cult to form with conventional methods. The problem is that when these metals are heated to their hot working temperatures and then come in contact with the relatively cold forming tools, heat is quickly transferred away from the part surfaces, thus raising the strength in these regions. The variations in temperature and strength in different regions of the workpiece cause irregular ﬂow patterns in the metal during deformation, leading to high residual stresses and possible surface cracking. 

Isothermal forming refers to forming operations that are carried out in such a way as to eliminate surface cooling and the resulting thermal gradients in the work part. It is accomplished by preheating the tools that come in contact with the part to the same temperature as the work metal. This weakens the tools and reduces tool life, but it avoids the problems described above when these difﬁcult metals are formed by conventional methods. In some cases, isothermal forming represents the only way in which these work materials can be formed.The procedure is most closely associated with forging, and isothermal forging is discussed in the following chapter. 


Strain Rate Sensitivity 
Theoretically, a metal in hot working behaves like a perfectly plastic material, with strain hardening exponent n  0. This means that the metal should continue to ﬂ ow under the same level of ﬂ ow stress, once that stress level is reached. However, there is an additional phenomenon that characterizes the behavior of metals during deformation,especially at the elevated temperatures of hot working.That phenomenon is strain rate sensitivity. Discussion of this topic begins with a deﬁ nition of strain rate. 
The rate at which the metal is strained in a forming process is directly related to the speed of deformation v. In many forming operations, deformation speed is equal to the velocity of the ram or other moving element of the equipment. It is most easily visualized in a tensile test as the velocity of the testing machine head relative to its ﬁxed base. Given the deformation speed, strain rate is deﬁned: 
. 
! __v 
e (17.3)
h 
.
where e ! true strain rate, m/s/m (in/sec/in), or simply s1; and h ! instantaneous height of the workpiece being deformed, m (in). If deformation speed v is constant during the operation, strain rate will change as h changes. In most practical forming operations, valuation of strain rate is complicated by the geometry of the work part and variations in strain rate in different regions of the part. Strain rate can reach 1000 s1 or more for some metal forming processes such as high-speed rolling and forging. 
It has already been observed that the ﬂow stress of a metal is a function of temperature.At the temperatures of hot working,ﬂow stress depends on strain rate.The effect of strain rate on strength properties is known as strain rate sensitivity. The effect can be seen in Figure 17.5. As strain rate is increased, resistance to deformation increases. This usually plots approximately as a straight line on a log–log graph, thus leading to the relationship: 
Yf ! Cem (17.4) 
where C is the strength constant (similar but not equal to the strength coefﬁcient in the ﬂow curve equation), and m is the strain rate sensitivity exponent.The value of C is determined at a strain rate of 1.0, and m is the slope of the curve in Figure 17.5(b). 


(b) Same relationshipplotted on log–logcoordinates. 

The effect of temperature on the parameters of Equation (17.4) is pronounced. Increasing temperature decreases the value of C (consistent with its effect on K in the ﬂow curve equation) and increases the value of m.The general result can be seen in Figure 17.6. At room temperature, the effect of strain rate is almost negligible, indicating that the ﬂow curve is a good representation of the material behavior. As temperature is increased, strain rate plays a more important role in determining ﬂow stress, as indicated by the steeper slopes of the strain rate relationships. This is important in hot working because deformation resistance of the material increases so dramatically as strain rate is increased.To give a sense of the effect,typical values of m for the three temperature ranges of metal working are given in Table 17.1. 
Thus, even in cold working, strain rate can have an effect, if small, on ﬂow stress. In hot working, the effect can be signiﬁcant. A more complete expression for ﬂow stress as a function of both strain and strain rate would be the following: 
FIGURE 17.6 Effect of temperature on ﬂow stress for a typical metal. The constant C in Equation (17.4), indicated by the intersection ofeach plot with the vertical dashed line at strain rate  1.0, decreases, and m (slope of eachplot) increases with increasing temperature. 


TABLE • 17.1 Typical values of temperature, strain-rate sensitivity, and coefﬁcient of friction in cold, warm, and hot working. 



.
m
Yf ! Aene (17.5) 
where A ! a strength coefﬁcient, combining the effects of the previous K and C values. Of course, A, n, and m would all be functions of temperature, and the enormous task of testing and compiling the values of these parameters for different metals and various temperatures would be forbidding. 
In the coverage of the bulk deformation processes in Chapter 18, many of which are performed hot, the effect of strain rate is neglected in analyzing forces and power. For cold working and warm working, and for hot working operations at relatively low deformation speeds, this neglect represents a reasonable assumption. 


Friction and Lubrication in Metal Forming 
Friction in metal forming arises because of the close contact between the tool and work surfaces and the high pressures that drive the surfaces together in these operations. In most metal forming processes, friction is undesirable for the following reasons: (1) metal ﬂow in the work is retarded, causing residual stresses and sometimes defects in the product; (2) forces and power to perform the operation are increased, and (3) tool wear can lead to loss of dimensional accuracy, resulting in defective parts and requiring replacement of the tooling. Since tools in metal forming are generally expensive, tool wear is a major concern. Friction and tool wear are more severe in hot working because of the much harsher environment. 
Friction in metal forming is different from that encountered in most mechanical systems, such as gear trains, shafts and bearings, and other components involving relative motion between surfaces. These other cases are generally characterized by low contact pressures, low to moderate temperatures, and ample lubrication to minimize metal-to-metal contact. By contrast, the metal forming environment features high pressures between a hardened tool and a soft work part, plastic deformation of the softer material, and high temperatures (at least in hot working). These conditions can result in relatively high coefﬁcients of friction in metal working, even in the presence of lubricants. Typical values of coefﬁcient of friction for the three categories of metal forming are listed in Table 17.1. 
If the coefﬁcient of friction becomes large enough, a condition known as sticking occurs. Sticking in metalworking (also called sticking friction) is the tendency for the two surfaces in relative motion to adhere to each other rather than slide. It means that the friction stress between the surfaces exceeds the shear ﬂow stress of the work metal, thus causing the metal to deform by a shear process beneath the surface rather than slip at the surface. Sticking occurs in metal forming operations and is a prominent problem in rolling; it is discussed in that context in the following chapter. 

Metalworking lubricants are applied to the tool—work interface in many forming operations to reduce the harmful effects of friction. Beneﬁts include reduced sticking, forces, power, and tool wear; and better surface ﬁnish on the product. Lubricants also serve other functions, such as removing heat from the tooling. Considerations in choosing an appropriate metalworking lubricant include (1) type of forming process (rolling, forging, sheet metal drawing, and so on), (2) whether used in hot working or cold working, (3) work material, (4) chemical reactivity with the tool and work metals (it is generally desirable for the lubricant to adhere to the surfaces to be most effective in reducing friction), (5) ease of application, (6) toxicity, (7) ﬂammability, and (8) cost. 
Lubricants used for cold working operations include [4], [7] mineral oils, fats and fatty oils, water-based emulsions, soaps, and other coatings. Hot working is sometimes performed dry for certain operations and materials (e.g., hot rolling of steel and extrusion of aluminum). When lubricants are used in hot working, they include mineral oils, graphite, and glass. Molten glass becomes an effective lubricant for hot extrusion of steel alloys. Graphite contained in water or mineral oil is a common lubricant for hot forging of various work materials. More detailed treatments of lubricants in metalworking are found in references [7] and [9]. 

[1] [2]  Altan, T., Oh, S.-I., and Gegel, H. L. Metal Forming: Fundamentals and Applications. ASM International, Materials Park, Ohio, 1983. Cook, N. H. Manufacturing Analysis. Addison [6] [7]  Mielnik, E. M. Metalworking Science and Engineering. McGraw-Hill, New York, 1991. Nachtman, E. S., and Kalpakjian, S. Lubricants and Lubrication in Metalworking Operations.  
[3]  Wesley, Reading, Massachusetts, 1966. Hosford, W. F., and Caddell, R. M. Metal Forming: Mechanics and Metallurgy, 3rd ed.  [8]  Marcel Dekker, New York, 1985. Wagoner, R. H., and Chenot, J.-L. Fundamentals of Metal Forming. John Wiley & Sons,  
Cambridge University Press, Cambridge, U. K.,  New York, 1997.  
[4]  2007. Lange, K. Handbook of Metal Forming. Society of Manufacturing Engineers, Dearborn,  [9]  Wick, C., Benedict, J. T., and Veilleux, R. F., (eds.). Tool and Manufacturing Engineers Handbook, 4th ed. Vol. II, Forming. Soci 
[5]  Michigan, 2006. Lenard, J. G. Metal Forming Science and Practice, Elsevier Science, Amsterdam, The  ety of Manufacturing Engineers, Dearborn, Michigan, 1984.  
Netherlands, 2002.  


17.1 What are the differences between bulk deformation processes and sheet metal processes? 
17.2 Extrusion is a fundamental shaping process. Describe it. 
17.3 Why is the term pressworking often used for sheet metal processes? 
17.4 What is the difference between deep drawing and bar drawing? 
17.5 Indicate the mathematical equation for the ﬂow curve. 
17.6 How does increasing temperature affect the parameters in the ﬂow curve equation?
