Repository: Zdong104/ManufacturtingQA

# ManufacturtingQA




Updtaes: 
1. Dataset cleaning in order
2. Tested on section 124

TODO： 
1. Test Normal Rag
2. Test on 多选题

File: Experimental_and_Test/GraphRag/input/sec22.txt (part 1 of 2)

Cutting-Tool22 Technology 
Chapter Contents 
22.1 Tool Life 
22.1.1 Tool Wear 
-


22.1.2 Tool Life and the Taylor Tool Life Equation 


22.2 Tool Materials 
22.2.1 High-Speed Steel and Its Predecessors 
22.2.2 Cast Cobalt Alloys 
22.2.3 Cemented Carbides, Cermets, and Coated Carbides 
22.2.4 Ceramics 
22.2.5 Synthetic Diamonds and Cubic Boron Nitride 


22.3 Tool Geometry 
22.3.1 Single-Point Tool Geometry 
22.3.2 Multiple-Cutting-Edge Tools 


22.4 Cutting Fluids 
22.4.1 Types of Cutting Fluids 
22.4.2 Application of Cutting Fluids 
Machining operations are accomplished using cutting tools. The high forces and temperatures during machining create a very harsh environment for the tool. If cutting force becomes too high, the tool fractures. If cutting temperature becomes too high, the tool material softens and fails. If neither of these conditions causes the tool to fail, continual wear of the cutting edge ultimately leads to failure. 
Cutting tool technology has two principal aspects: tool material and tool geometry. The ﬁrst is concerned with developing materials that can withstand the forces, temperatures, and wearing action in the machining process.The second deals with optimizing the geometry of the cutting tool for the tool material and for a given operation. It is appropriate to begin by considering tool life, because this is a prerequisite for much of the subsequent discussion on tool materials. It also seems appropriate to include a section on cutting ﬂuids at the end of this chapter; cutting ﬂuids are often used in machining operations to prolong the life of a cutting tool. 





Tool Life 
As suggested by the opening paragraph, there are three possible modes by which a cutting tool can fail in machining: 
1. 
Fracture failure. This mode of failure occurs when the cutting force at the tool point becomes excessive, causing it to fail suddenly by brittle fracture. 

2. 
Temperature failure. This failure occurs when the cutting temperature is too high for the tool material, causing the material at the tool point to soften, which leads to plastic deformation and loss of the sharp edge. 

3. 
Gradual wear. Gradual wearing of the cutting edge causes loss of tool shape, reduction in cutting efﬁciency, an acceleration of wearing as the tool becomes heavily worn, and ﬁnally tool failure in a manner similar to a temperature failure. 



Fracture and temperature failures result in premature loss of the cutting tool. These two modes of failure are therefore undesirable. Of the three possible tool failures, gradual wear is preferred because it leads to the longest possible use of the tool, with the associated economic advantage of that longer use. 
Product quality must also be considered when attempting to control the mode of tool failure. When the tool point fails suddenly during a cut, it often causes damage to the work surface. This damage requires either rework of the surface or possible scrapping of the part. The damage can be avoided by selecting cutting conditions that favor gradual wearing of the tool rather than fracture or temperature failure, and by changing the tool before the ﬁnal catastrophic loss of the cutting edge occurs. 

22.1.1 TOOL WEAR 
,Figure22.2(b),occursontheﬂank,orrelief wearFlank . eitherbyitsdepthoritsarea 
Gradual wear occurs at two principal locations on a cutting tool: the top rake face and the ﬂank. Accordingly, two main types of tool wear can be distinguished: crater wear and ﬂank wear,illustrated in Figures 22.1 and 22.2.A single-point tool is used to  explain tool wear and the mechanisms that cause it. Crater wear, Figure 22.2(a), consists of a cavity in the rake face of the tool that forms and grows from the action of the chip sliding against the surface. High stresses and temperatures characterize the tool– chip contact interface,contributing to the wearing action.The crater can be measured 
face, of the tool. It results from rubbing between the newly generated work surface and the ﬂank face adjacent to the cutting edge. Flank wear is measured by the width of the wear band, FW. This wear band is sometimes called the ﬂ ank wear land. 
Certain features of ﬂank wear can be identiﬁed. First, an extreme condition of ﬂank wear often appears on the cutting edge at the location corresponding to the original surface of the work part. This is called notch wear. It occurs because the original work surface is harder and/or more abrasive than the internal material, which could be caused by work hardening from cold drawing or previous machining, sand particles in the surface from casting, or other reasons. As a consequence of the harder surface, wear is accelerated at this location. A second region of ﬂank wear that can be identiﬁed is nose radius wear; this occurs on the nose radius leading into the end cutting edge. 

FIGURE 22.1 Diagramof worn cutting tool,showing the principallocations and types ofwear that occur. 


(a) 


(b) 

FIGURE 22.2 (a) Crater wear and (b) ﬂank wear on a cemented carbide tool, as seen through a toolmaker’s microscope. (Courtesy of George E. Kane Manufacturing Technology Laboratory, Lehigh University; photos by 
J. C. Keefe.) 
The mechanisms that cause wear at the tool–chip and tool–work interfaces in machining can be summarized as follows: 
➢ 
Abrasion.This is a mechanical wearing action caused by hard particles in the work material gouging and removing small portions of the tool. This abrasive action  occurs in both ﬂank wear and crater wear; it is a signiﬁcant cause of ﬂ ank wear. 

➢ 
Adhesion. When two metals are forced into contact under high pressure and temperature, adhesion (welding) occurs between them. These conditions are present between the chip and the rake face of the tool. As the chip ﬂows across 


the tool, small particles of the tool adhere to the chip and are broken away from the surface, resulting in attrition of the surface. 
➢ 
Diffusion. This is a process in which an exchange of atoms takes place across a close contact boundary between two materials (Section 4.3). In the case of tool wear, diffusion occurs at the tool–chip boundary, causing the tool surface to become depleted of the atoms responsible for its hardness. As this process continues, the tool surface becomes more susceptible to abrasion and adhesion. Diffusion is believed to be a principal mechanism of crater wear. 

➢ 
Chemical reactions. The high temperatures and clean surfaces at the tool–chip interface in machining at high speeds can result in chemical reactions, in particular, oxidation, on the rake face of the tool. The oxidized layer, being softer than the parent tool material, is sheared away, exposing new material to sustain the reaction process. 

➢ 
Plastic deformation. Another mechanism that contributes to tool wear is plastic deformation of the cutting edge. The cutting forces acting on the cutting edge at high temperature cause the edge to deform plastically, making it more vulnerable to abrasion of the tool surface.Plastic deformation contributes mainly to ﬂ ank wear. 


Most of these tool-wear mechanisms are accelerated at higher cutting speeds and temperatures. Diffusion and chemical reaction are especially sensitive to elevated temperature. 


22.1.2 TOOL LIFE AND THE TAYLOR TOOL LIFE EQUATION 
As cutting proceeds, the various wear mechanisms result in increasing levels of wear on the cutting tool. The general relationship of tool wear versus cutting time is shown in Figure 22.3. Although the relationship shown is for ﬂank wear, a similar relationship occurs for crater wear. Three regions can usually be identiﬁed in the typical wear growth curve. The ﬁrst is the break-in period, in which the sharp cutting edge wears rapidly at the beginning of its use. This ﬁrst region occurs within the ﬁrst few minutes of cutting. The break-in period is followed by wear that occurs at a fairly uniform rate. This is called the steady-state wear region. In the ﬁgure, this region is pictured as a linear function of time, although there are deviations from the straight line in actual machining. Finally, wear reaches a level at which the wear rate begins to accelerate. This marks the beginning of the failure region, in which cutting 

FIGURE 22.3 Tool wear as a function of cutting time. Flank wear (FW) is usedhere as the measure of tool wear. Crater wear follows a similar growth curve. 




Tool flank wear (FW) 
0.50 mm 

Tool life criterion given 
(1) (2) 
as flank wear level 
(3) 
v = 160  
v = 130  v = 100 m/min  
T = 5  T = 12  
 T = 41  


FIGURE 22.4 Effect of cutting speed on toolﬂank wear (FW) for three cutting speeds.Hypothetical values ofspeed and tool life areshown for a tool life criterion of 0.50-mm ﬂank wear. 
1020 30 40 

Time of cutting (min) 

temperatures are higher, and the general efﬁciency of the machining process is reduced. If allowed to continue, the tool ﬁnally fails by temperature failure. 
The slope of the tool wear curve in the steady-state region is affected by work material and cutting conditions.Harder work materials cause the wear rate (slope of the tool wear curve) to increase. Increased speed, feed, and depth of cut have a similar effect, with speed being the most important of the three. If the tool wear curves are plotted for several different cutting speeds,the results appear as in Figure 22.4.As cutting speed is increased, wear rate increases so the same level of wear is reached in less time. 
Tool life is deﬁned as the length of cutting time that the tool can be used. Operating the tool until ﬁnal catastrophic failure is one way of deﬁning tool life. This is indicated in Figure 22.4 by the end of each tool wear curve. However, in production, it is often a disadvantage to use the tool until this failure occurs because of difﬁculties in resharpening the tool and problems with work surface quality. As an alternative, a level of tool wear can be selected as a criterion of tool life, and the tool is replaced when wear reaches that level. A convenient tool life criterion is a certain ﬂank wear value,such as 0.5 mm (0.020 in),illustrated as the horizontal line on the graph.When each of the three wear curves intersects that line, the life of the corresponding tool is deﬁned as ended. If the intersection points are projected down to the time axis, the values of tool life can be identiﬁed. 
Taylor Tool Life Equation If the tool life values for the three wear curves in Figure 22.4 are plotted on a natural log–log graph of cutting speed versus tool life, the resulting relationship is a straight line as shown in Figure 22.5.1 
The discovery of this relationship around 1900 is credited to F.W.Taylor.It can be expressed in equation form and is called the Taylor tool life equation: 
vTn ! C (22.1) 

1The reader may have noted in Figure 22.5 that the dependent variable (tool life) has been plotted on the horizontal axis and the independent variable (cutting speed) on the vertical axis. Although this is a reversal of the normal plotting convention, it nevertheless is the way the Taylor tool life relationship is usually presented. 

400 
200 
(1) 
v = 160, T = 5 160 

(2) 
v = 130, T = 12 130 

(3) 
v = 100, T = 41 100 


1.0 23 5 10 2030 50 100

log–log plot of cuttingspeed vs. tool life. Tool life (min) 
Cutting speed (m/min) 
where v  cutting speed, m/min (ft/min); T  tool life, min; and n and C are parameters whose values depend on feed, depth of cut, work material, tooling (material in particular), and the tool life criterion used. The value of n is relative constant for a given tool material, whereas the value of C depends on tool material, work material, and cutting conditions. 
Basically, Equation (22.1) states that higher cutting speeds result in shorter tool lives. Relating the parameters n and C to Figure 22.5, n is the slope of the plot (expressed in linear terms rather than in the scale of the axes), and C is the intercept on the speed axis. C represents the cutting speed that results in a 1-min tool life. 
The problem with Equation (22.1) is that the units on the right-hand side of the equation are not consistent with the units on the left-hand side. To make the units consistent, the equation should be expressed in the form 
vTn ! C (Tref n) (22.2) 
where Tref ! a reference value for C. Tref is simply 1 min when m/min (ft/min) and minutes are used for v and T, respectively. The advantage of Equation (22.2) is seen when it is desired to use the Taylor equation with units other than m/min (ft/min) and minutes—for example, if cutting speed were expressed as m/sec and tool life as sec. In this case, Tref would be 60 sec and C would therefore be the same speed value as in Equation (22.1), although converted to units of m/sec. The slope n would have the same numerical value as in Equation (22.1). 


Determine the values of C and n in the plot of Figure 22.5, using two of the three points on the curve and solving simultaneous equations of the form of Equation (22.1). 
Solution: Choosing the two extreme points: v  160 m/min, T  5 min; and v  100 m/ min, T  41 min; the two equations are: 
160(5)n ! C 100(41)n ! C 


An expanded version of Equation (22.2) can be formulated to include the effects of feed, depth of cut, and even work material hardness: 
q
vTn f mdpHq ! KTref n fref m dref p Href (22.3) 

where f  feed, mm (in); d  depth of cut, mm (in); H ! hardness, expressed in an appropriate hardness scale; m, p, and q are exponents whose values are experimentally determined for the conditions of the operation; K ! a constant analogous to C in Equation (22.2); and fref, dref, and Href are reference values for feed, depth of cut, and hardness. The values of m and p, the exponents for feed and depth, are less than 1.0. This indicates the greater effect of cutting speed on tool life because the exponent of v is 1.0. After speed, feed is next in importance, so m has a value greater than p. The exponent for work hardness, q, is also less than 1.0. 
Perhaps the greatest difﬁculty in applying Equation (22.3) in a practical machining operation is the tremendous amount of machining data that would be required to determine the parameters of the equation. Variations in work materials and testing conditions also cause difﬁculties by introducing statistical variations in the data. Equation (22.3) is valid in indicating general trends among its variables, but not in its ability to accurately predict tool life performance. To reduce these problems and make the scope of the equation more manageable, some of the terms are usually eliminated. For example, omitting depth and hardness reduces Equation (22.3) to the following: 

m
vT n f m ! KTref nfref (22.4) 
where the terms have the same meaning as before, except that the constant K will have a slightly different interpretation. 
Tool Life Criteria in Production Although ﬂ ank wear is the tool life criterion in the previous discussion of the Taylor equation, this criterion is not very practical in a factory environment because of the difﬁculties and time required to measure ﬂ ank wear. Following are nine alternative tool life criteria that are more convenient to use in a production machining operation, some of which are admittedly subjective: 
1. 
Complete failure of the cutting edge (fracture failure, temperature failure, or wearing until complete breakdown of the tool has occurred). This criterion has disadvantages, as discussed earlier. 

2. 
Visual inspection of ﬂank wear (or crater wear) by the machine operator (without a toolmaker’s microscope). This criterion is limited by the operator’s judgment and ability to observe tool wear with the naked eye. 

3. 
Fingernail test across the cutting edge by the operator to test for irregularities. 

4. 
Changes in the sound emitting from the operation, as judged by the operator. 

5. 
Chips become ribbony, stringy, and difﬁcult to dispose of. 

6. 
Degradation of the surface ﬁnish on the work. 

7. 
Increased power consumption in the operation, as measured by a wattmeter connected to the machine tool. 

8. 
Workpiece count. The operator is instructed to change the tool after a certain speciﬁed number of parts have been machined. 

9. 
Cumulative cutting time. This is similar to the previous workpiece count, except that the length of time the tool has been cutting is monitored. This is possible on machine tools controlled by computer; the computer is programmed to keep data on the total cutting time for each tool. 





Tool Materials 
The three modes of tool failure allow us to identify three important properties required in a tool material: 
➢ 
Toughness. To avoid fracture failure, the tool material must possess high toughness.Toughness is the capacity of a material to absorb energy without failing.It is usually characterized by a combination of strength and ductility in the material. 

➢ 
Hot hardness. Hot hardness is the ability of a material to retain its hardness at high temperatures. This is required because of the high-temperature environment in which the tool operates. 



➢ Wear resistance. Hardness is the single most important property needed to resist abrasive wear. All cutting-tool materials must be hard. However, wear resistance in metal cutting depends on more than just tool hardness, because of the other tool-wear mechanisms. Other characteristics affecting wear resistance include surface ﬁnish on the tool (a smoother surface means a lower coefﬁcient of friction), chemistry of tool and work materials, and whether a cutting ﬂuid is used. 
Cutting-tool materials achieve this combination of properties in varying degrees. In this section, the following cutting-tool materials are discussed: (1) high-speed steel and its predecessors, plain carbon and low alloy steels, (2) cast cobalt alloys, 
(3) cemented carbides, cermets, and coated carbides, (4) ceramics, (5) synthetic diamond and cubic boron nitride. Before examining these individual materials, a brief overview and technical comparison will be helpful. The historical development of these materials is described in Historical Note 22.1. Commercially, the most important tool materials are high-speed steel and cemented carbides, cermets, and coated carbides. These two categories account for more than 90% of the cutting tools used in machining operations. 
Table 22.1 and Figure 22.6 present data on properties of various tool materials. The properties are those related to the requirements of a cutting tool: hardness, toughness, and hot hardness. Table 22.1 lists room temperature hardness and transverse rupture strength for selected materials. Transverse rupture strength (Section 
3.1.3) is a property used to indicate toughness for hard materials. Figure 22.6 shows hardness as a function of temperature for several of the tool materials discussed in this section. 
TABLE • 22.1 Typical hardness values (at room temperature) and transverse rupture strengths for various tool materials.a 


Compiled from [4], [9], [17], and other sources. aNote: The values of hardness and TRS are intended to be comparative and typical. Variations in properties result from differences in composition and processing. 
FIGURE 22.6 Typical hot hardness relationships forselected tool materials. Plain carbon steel shows a rapid loss of hardness as temperature increases. High-speed steel is substantially better, while cemented carbides and ceramics are signiﬁcantly harder at elevated temperatures. 

Historical Note 22.1 Cutting-tool materials 


In 1800, England was leading the Industrial Revolution, and iron was the leading metal in the revolution. The best tools for cutting iron were made of cast steel by the crucible process, invented in 1742 by B. Huntsman. Cast steel, whose carbon content lies between wrought iron and cast iron, could be hardened by heat treatment to machine the other metals. In 1868, R. Mushet discovered that by alloying about 7% tungsten in crucible steel, a hardened tool steel was obtained by air quenching after heat treatment. Mushet’s tool steel was far superior to its predecessor in machining. 
Frederick W. Taylor stands as an important ﬁ gure in the history of cutting tools. Starting around 1880 at Midvale Steel in Philadelphia and later at Bethlehem Steel in Bethlehem, Pennsylvania, he began a series of experiments that lasted a quarter century, yielding a much improved understanding of the metal-cutting process. Among the developments resulting from the work of Taylor and colleague Maunsel White at Bethlehem was high-speed steel (HSS), a class of highly alloyed tool steels that permitted substantially higher cutting speeds than previous cutting tools. The superiority of HSS resulted not only from greater alloying, but also from reﬁnements in heat treatment. Tools of the new steel allowed cutting speeds more than twice those of Mushet’s steel and almost four times those of plain carbon cast steels. 
Tungsten carbide (WC) was ﬁrst synthesized in the late 1890s. It took nearly three decades before a useful cutting tool material was developed by sintering the WC with a metallic binder to form cemented carbides. These were ﬁrst used in metal cutting in the mid-1920s in Germany, and in the late 1920s in the United States (Historical Note 7.2). Cermet cutting tools based on titanium carbide were ﬁ rst introduced in the 1950s, but their commercial importance dates from the 1970s. The ﬁ rst coated carbides, consisting of one coating on a WC–Co substrate, were ﬁ rst used around 1970. Coating materials included TiC, TiN, and Al2O3. Modern coated carbides have three or more coatings of these and other hard materials. 
Attempts to use alumina ceramics in machining date from the early 1900s in Europe. Their brittleness inhibited success in these early applications. Processing reﬁ nements over many decades have resulted in property improvements in these materials. U.S. commercial use of ceramic cutting tools dates from the mid-1950s. 
The ﬁrst industrial diamonds were produced by the General Electric Company in 1954. They were single crystal diamonds that were applied with some success in grinding operations starting around 1957. Greater acceptance of diamond cutting tools has resulted from the use of sintered polycrystalline diamond (SPD), dating from the early 1970s. A similar tool material, sintered cubic boron nitride, was ﬁrst introduced in 1969 by GE under the trade name Borazon. 


TABLE • 22.2 Representative values of n and C in the Taylor tool life equation, Equation (22.1), for selected tool materials. 


Compiled from [4], [9], and other sources. The parameter values are approximated for turning at feed = 0.25 mm/rev (0.010 in/rev) and depth = 
2.5 mm (0.100 in). Nonsteel cutting refers to easy-to-machine metals such as aluminum, brass, and cast iron. Steel cutting refers to the machining of mild (unhardened) steel. It should be noted that signiﬁcant variations in these values can be expected in practice. 
In addition to these property comparisons, it is useful to compare the materials in terms of the parameters n and C in the Taylor tool life equation. In general, the development of new cutting-tool materials has resulted in increases in the values of these two parameters. Table 22.2 lists representative values of n and C for selected cutting-tool materials. 
The chronological development of tool materials has generally followed a path in which new materials have permitted higher and higher cutting speeds to be achieved. Table 22.3 identiﬁes the cutting-tool materials, together with their approximate year of introduction and typical maximum allowable cutting speeds at which they can be used. 
TABLE • 22.3 Cutting-tool materials with their approximate dates of initial use and
allowable cutting speeds. 


aCompiled from [9], [12], [16], [19], and other sources. 
Dramatic increases in machining productivity have been made possible by advances in tool material technology, as indicated in the table. Machine tool practice has not always kept pace with cutting-tool technology. Limitations on horsepower, machine tool rigidity, spindle bearings, and the widespread use of older equipment in industry have acted to underutilize the possible upper speeds permitted by available cutting tools. 

22.2.1 HIGH-SPEED STEEL AND ITS PREDECESSORS 
Before the development of high-speed steel, plain carbon steel and Mushet’s steel were the principal tool materials for metal cutting. Today, these steels are rarely used in industrial machining applications. The plain carbon steels used as cutting tools could be heat-treated to achieve relatively high hardness (~ Rockwell C 60), because of their fairly high carbon content. However, with low alloying levels, they possess poor hot hardness (Figure 22.6), which renders them unusable in metal cutting except at speeds too slow to be practical by today’s standards. Mushet’s steel contained alloying elements tungsten (4%–12%) and manganese (2%–4%) in addition to carbon. It was displaced by the introduction of high speed steel and other advances in tool steel metallurgy. 
High-speed steel (HSS) is a highly alloyed tool steel capable of maintaining hardness at elevated temperatures better than high carbon and low alloy steels. Its good hot hardness permits tools made of HSS to be used at higher cutting speeds. Compared with the other tool materials at the time of its development, it was truly deserving of its name “high speed.” A wide variety of high-speed steels is available, but they can be dividedintotwobasictypes:(1) tungsten-type,designatedT-gradesbytheAmerican Iron and Steel Institute (AISI); and (2) molybdenum-type, designated M-grades by AISI. 
Tungsten-type HSS contains tungsten (W) as its principal alloying ingredient.Additional alloying elements are chromium (Cr), and vanadium (V). One of the original and best known HSS grades is T1, or 18-4-1 high-speed steel, containing 18% W, 4% Cr, and 1% V. Molybdenum HSS grades contain combinations of tungsten and molybdenum (Mo), plus the same additional alloying elements as in the T-grades. Cobalt (Co) is sometimes added to HSS to enhance hot hardness. Of course, high-speed steel contains carbon, the element common to all steels. Typical alloying contents and functions of each alloying element in HSS are listed in Table 22.4. 
Commercially, high-speed steel is one of the most important cutting-tool materials in use today, despite the fact that it was introduced more than a century ago. HSS is especially suited to applications involving complicated tool geometries, such as drills, taps, milling cutters, and broaches. These complex shapes are generally easier and less expensive to produce from unhardened HSS than other tool materials.They can then be heat-treated so that cutting-edge hardness is very good (Rockwell C 65) whereas toughness of the internal portions of the tool is also good. HSS cutters possess better toughness than any of the harder nonsteel tool materials used for machining, such as cemented carbides and ceramics. Even for single-point tools, HSS is popular among machinists because of the ease with which a desired tool geometry can be ground into the tool point. Over the years, improvements have been made in the metallurgical formulation and processing of HSS so that this class of tool material remains competitive in many applications. Also, HSS tools, drills in particular, are often coated with a thin ﬁlm of titanium nitride (TiN) to provide signiﬁcant increases in cutting performance. Physical vapor deposition processes (Section 
27.5.1) are commonly used to coat these HSS tools. 

TABLE • 22.4 Typical contents and functions of alloying elements in high-speed steel. 


22.2.2 CAST COBALT ALLOYS 
Cast cobalt alloy cutting tools consist of cobalt, around 40% to 50%; chromium, about 25% to 35%; and tungsten, usually 15% to 20%; with trace amounts of other elements. These tools are made into the desired shape by casting in graphite molds and then grinding to ﬁ nal size and cutting-edge sharpness. High hardness is achieved as cast, an advantage over HSS, which requires heat treatment to achieve its hardness. Wear resistance of the cast cobalts is better than high-speed steel, but not as good as cemented carbide. Toughness of cast cobalt tools is better than carbides but not as good as HSS. Hot hardness also lies between these two materials. 
As might be expected from their properties, applications of cast cobalt tools are generally between those of high-speed steel and cemented carbides. They are capable of heavy roughing cuts at speeds greater than HSS and feeds greater than carbides. Work materials include both steels and nonsteels, as well as nonmetallic materials such as plastics and graphite.Today,cast cobalt alloy tools are not nearly as important commercially as either high-speed steel or cemented carbides. They were introduced around 1915 as a tool material that would allow higher cutting speeds than HSS. The carbides were subsequently developed and proved to be superior to the cast Co alloys in most cutting situations. 

22.2.3 CEMENTED CARBIDES, CERMETS, AND COATED CARBIDES 
Cermets are deﬁned as composites of ceramic and metallic materials (Section 9.2.1). Technically speaking, cemented carbides are included within this deﬁnition; however, cermets based on WC–Co, including WC–TiC–TaC–Co, are known as carbides (cemented carbides) in common usage. In cutting-tool terminology, the term cermet is applied to ceramic-metal composites containing TiC, TiN, and certain other ceramics not including WC. One of the advances in cutting-tool materials involves the application of a very thin coating to a WC–Co substrate. These tools are called coated carbides.Thus,there are three important and closely related tool materials to discuss: (1) cemented carbides, (2) cermets, and (3) coated carbides. 
Cemented Carbides Cemented carbides (also called sintered carbides) are a class of hard tool material formulated from tungsten carbide (WC, Section 7.3.2) using powder metallurgy techniques (Chapter 15) with cobalt (Co) as the binder (Sections 9.2.1 and 16.3.1). There may be other carbide compounds in the mixture, such as titanium carbide (TiC) and/or tantalum carbide (TaC), in addition to WC. 
The ﬁrst cemented carbide cutting tools were made of WC–Co (Historical Note 7.2) and could be used to machine cast irons and nonsteel materials at cutting speeds faster than those possible with high-speed steel and cast cobalt alloys. However, when the straight WC–Co tools were used to cut steel, crater wear occurred rapidly, leading to early failure of the tools. A strong chemical afﬁ nity exists between steel and the carbon in WC, resulting in accelerated wear by diffusion and chemical reaction at the tool–chip interface for this work-tool combination. Consequently, straight WC–Co tools cannot be used effectively to machine steel. It was subsequently discovered that additions of titanium carbide and tantalum carbide to the WC–Co mix signiﬁcantly retarded the rate of crater wear when cutting steel. These new WC–TiC–TaC–Co tools could be used for steel machining. The result is that cemented carbides are divided into two basic types: (1) nonsteel-cutting grades, consisting of only WC–Co; and (2) steel-cutting grades, with combinations of TiC and TaC added to the WC–Co. 
The general properties of the two types of cemented carbides are similar: (1) high compressive strength but low-to-moderate tensile strength; (2) high hardness (90 to 95 HRA); (3) good hot hardness; (4) good wear resistance; (5) high thermal conductivity; (6) high modulus of elasticity—E values up to around 600 # 103 MPa (90 # 106lb/in2); and (7) toughness lower than high-speed steel. 
Nonsteel-cutting grades refer to those cemented carbides that are suitable for machining aluminum, brass, copper, magnesium, titanium, and other nonferrous metals; anomalously, gray cast iron is included in this group of work materials. In the nonsteel-cutting grades, grain size and cobalt content are the factors that inﬂuence properties of the cemented carbide material. The typical grain size found in conventional cemented carbides ranges between 0.5 and 5 mm (20 and 200 m-in). As grain size is increased, hardness and hot hardness decrease, but transverse rupture strength increases.2 The typical cobalt content in cemented carbides used for cutting tools is 3 to 12%. The effect of cobalt content on hardness and transverse rupture strength is shown in Figure 9.9. As cobalt content increases, TRS improves at the expense of hardness and wear resistance. Cemented carbides with low percentages of cobalt content (3%–6%) have high hardness and low TRS, whereas carbides with high Co (6%–12%) have high TRS but lower hardness (Table 22.1). Accordingly, cemented carbides with higher cobalt are used for roughing operations and interrupted cuts (such as milling), while carbides with lower cobalt (therefore, higher hardness and wear resistance) are used in ﬁnishing cuts. 
2The effect of grainsize (GS) on transverse rupture strength (TRS) is more complicated than reported here. Published data indicate that the effect of GS on TRS is inﬂuenced by cobalt content. At lower Co contents ($ 10%), TRS does indeed increase as GS increases, but at higher Co contents (% 10%) TRS decreases as GS increases [2], [5]. 

TABLE • 22.5 The ANSI C-grade classiﬁcation system for cemented carbides. 

Steel-cutting grades are used for low carbon, stainless, and other alloy steels. For these carbide grades, titanium carbide and/or tantalum carbide is substituted for some of the tungsten carbide. TiC is the more popular additive in most applications. Typically, from 10% to 25% of the WC might be replaced by combinations of TiC and TaC. This composition increases the crater wear resistance for steel cutting, but tends to adversely affect ﬂank wear resistance for nonsteel-cutting applications.That is why two basic categories of cemented carbide are needed. 
One of the important developments in cemented carbide technology in recent years is the use of very ﬁne grain sizes (submicron sizes) of the various carbide ingredients (WC,TiC,andTaC).Although small grain size is usually associated with higher hardness but lower transverse rupture strength, the decrease in TRS is reduced or reversed at the submicron particle sizes. Therefore, these ultraﬁ ne grain carbides possess high hardness combined with good toughness. 
Since the two basic types of cemented carbide were introduced in the 1920s and 1930s, the increasing number and variety of engineering materials have complicated the selection of the most appropriate cemented carbide for a given machining application. To address the problem of grade selection, two classiﬁcation systems have been developed: (1) the ANSI3 C-grade system, developed in the United States starting around 1942; and (2) the ISO R513-1975(E) system, introduced by the International Organization for Standardization (ISO) around 1964. In the C-grade system, summarized in Table 22.5, machining grades of cemented carbide are divided into two basic groups, corresponding to nonsteel-cutting and steel-cutting categories. Within each group there are four levels, corresponding to roughing, general purpose, ﬁnishing, and precision ﬁnishing. 
The ISO R513-1975(E) system, titled “Application of Carbides for Machining by Chip Removal,” classiﬁes all machining grades of cemented carbides into three basic groups, each with its own letter and color code, as summarized in Table 22.6. Within each group, the grades are numbered on a scale that ranges from maximum hardness to maximum toughness. Harder grades are used for ﬁnishing operations (high speeds, low feeds and depths), whereas tougher grades are used for roughing operations. The ISO classiﬁcation system can also be used to recommend applications for cermets and coated carbides. 
The two systems map into each other as follows:The ANSI C1 through C4-grades map into the ISO K-grades, but in reverse numerical order, and the ANSI C5 through C8 grades translate into the ISO P-grades, but again in reverse numerical order. 
3ANSI ! American National Standards Institute. 
TABLE • 22.6 ISO R513-1975(E) “Application of Carbides for Machining by Chip Removal.” 

Cermets Although cemented carbides are technically classiﬁed as cermet composites, the term cermet in cutting-tool technology is generally reserved for combinations of TiC, TiN, and titanium carbonitride (TiCN), with nickel and/or molybdenum as binders. Some of the cermet chemistries are more complex (e.g., ceramics such as TaxNbyC and binders such as Mo2C). However, cermets exclude metallic composites that are primarily based on WC–Co. Applications of cermets include high-speed ﬁnishing and semiﬁnishing of steels, stainless steels, and cast irons. Higher speeds are generally allowed with these tools compared with steel-cutting carbide grades. Lower feeds are typically used so that better surface ﬁ nish is achieved, often eliminating the need for grinding. 
Coated Carbides The development of coated carbides around 1970 represented a signiﬁcant advance in cutting-tool technology. Coated carbides are a cemented carbide insert coated with one or more thin layers of wear resistant material, such as titanium carbide, titanium nitride, and/or aluminum oxide (Al2O3). The coating is applied to the substrate by chemical vapor deposition or physical vapor deposition (Section 27.5). The coating thickness is only 2.5 to 13 mm (0.0001–0.0005 in). It has been found that thicker coatings tend to be brittle, resulting in cracking, chipping, and separation from the substrate. 
The ﬁrst generation of coated carbides had only a single layer coating (TiC, TiN, or Al2O3). More recently, coated inserts have been developed that consist of multiple layers. The ﬁrst layer applied to the WC–Co base is usually TiN or TiCN because of good adhesion and similar coefﬁcient of thermal expansion. Additional layers of various combinations of TiN, TiCN, Al2O3, and TiAlN are subsequently applied (see Figure 27.8). 
Coated carbides are used to machine cast irons and steels in turning and milling operations. They are best applied at high cutting speeds in situations in which dynamic force and thermal shock are minimal. If these conditions become too severe, as in some interrupted cut operations, chipping of the coating can occur, resulting in premature tool failure. In this situation, uncoated carbides formulated for toughness are preferred. When properly applied, coated carbide tools usually permit increases in allowable cutting speeds compared with uncoated cemented carbides. 
Use of coated carbide tools is expanding to nonferrous metal and nonmetal applications for improved tool life and higher cutting speeds. Different coating materials are required, such as chromium carbide (CrC), zirconium nitride (ZrN), and diamond [11]. 


22.2.4 CERAMICS 
Cutting tools made from ceramics were ﬁrst used commercially in the United States in the mid-1950s, although their development and use in Europe dates back to the early 1900s. Today’s ceramic cutting tools are composed primarily of ﬁne-grained aluminum oxide (Al2O3), pressed and sintered at high pressures and temperatures with no binder into insert form. The aluminum oxide is usually very pure (99% is typical), although some manufacturers add other oxides (such as zirconium oxide) in small amounts. In producing ceramic tools, it is important to use a very ﬁne grain size in the alumina powder, and to maximize density of the mix through high-pressure compaction to improve the material’s low toughness.
