Repository: Zdong104/ManufacturtingQA

# ManufacturtingQA




Updtaes: 
1. Dataset cleaning in order
2. Tested on section 124

TODO： 
1. Test Normal Rag
2. Test on 多选题

File: Experimental_and_Test/GraphRag/input/sec11.txt (part 1 of 2)
Metal Casting
11 Processes 
Chapter Contents 
11.1 Sand Casting 

11.1.1 Patterns and Cores 
11.1.2 Molds and Mold Making 
11.1.3 The Casting Operation 


11.2 Other Expendable-Mold Casting Processes 
11.2.1 Shell Molding 
11.2.2 Vacuum Molding 
11.2.3 Expanded Polystyrene Process 
11.2.4 Investment Casting 
11.2.5 Plaster-Mold and Ceramic-Mold Casting 


11.3 Permanent-Mold Casting Processes 
11.3.1 The Basic Permanent-Mold Process 
11.3.2 Variations of Permanent-Mold Casting 
11.3.3 Die Casting 
11.3.4 Squeeze Casting and Semi-Solid Metal Casting 
11.3.5 Centrifugal Casting 


11.4 Foundry Practice 
11.4.1 Furnaces 

11.4.2 Pouring, Cleaning, and Heat Treatment 


11.5 Casting Quality 

11.6 Metals for Casting 
11.7 Product Design Considerations 
Metal casting processes divide into two categories, based on mold type: (1) expendable mold and (2) permanent mold. In expendable mold casting operations, the mold is sacriﬁ ced in order to remove the cast part. Since a new mold is required for each new casting, production rates in expendable-mold processes are often limited by the time required to make the mold rather than the time to make the casting itself. However, for certain part geometries, sand molds can be produced and castings made at rates of 400 parts per hour and higher. In permanent mold casting processes, the mold is fabricated out of metal (or other durable material) and can be used many times to make many castings. Accordingly, these processes possess a natural advantage in terms of higher production rates. 
The discussion of casting processes in this chapter is organized as follows: (1) sand casting, (2) other expendable mold casting processes, and (3) permanent mold casting processes. The chapter also includes casting equipment and practices used in foundries.Another section deals with inspection and quality issues. Product design guidelines are presented in the ﬁnal section. 




Sand Casting 
Sand casting is the most widely used casting process, accounting for a signiﬁ cant majority of the total tonnage cast. Nearly all casting alloys can be sand cast; indeed, it is one of the few processes that can be used for metals with high melting temperatures, such as steels, nickels, and titaniums. Its versatility permits the casting of parts ranging in size from small to very large and in production quantities from one to millions. Figure 11.1 shows a cast iron sand casting of a pump housing that has been partially machined to create accurate holes and surfaces. 
Sand casting, also known as sand-mold casting, consists of pouring molten metal into a sand mold, allowing the metal to solidify, and then breaking up the mold to remove the casting. The casting must then be cleaned and inspected, and heat treatment is sometimes required 

FIGURE 11.1 A sand casting for anindustrial pump. Holesand surfaces have been machined. (Courtesy of George E.Kane ManufacturingTechnology Laboratory,Lehigh University.) 

to improve metallurgical properties. The cavity in the sand mold is formed by packing sand around a pattern (an approximate duplicate of the part to be cast), and then removing the pattern by separating the mold into two halves. The mold also contains the gating and riser system. In addition, if the casting is to have internal surfaces (e.g., hollow parts or parts with holes), a core must be included in the mold. Since the mold is sacriﬁced to remove the casting, a new sand mold must be made for each part that is produced. From this brief description, sand casting is seen to include not only the casting operation itself, but also the fabrication of the pattern and the making of the mold. The production sequence is outlined in Figure 11.2. 
11.1.1 PATTERNS AND CORES 
Sand casting requires a pattern—a full-sized model of the part, enlarged to account for shrinkage and machining allowances in the ﬁ nal casting. Materials used to make patterns include wood, plastics, and metals. Wood is a common pattern material because it is easily shaped. Its disadvantages are that it tends to warp, and it is abraded by the sand being compacted around it, thus limiting the number of times it can be reused. Metal patterns are more expensive to make, but they last much longer. Plastics represent a compromise between wood and metal. Selection of the appropriate pattern material depends to a large extent on the total quantity of castings to be made. 

There are various types of patterns, as illustrated in Figure 11.3. The simplest is made of one piece, called a solid pattern—same geometry as the casting, adjusted in size for shrinkage and machining. Although it is the easiest pattern to fabricate, it is not the easiest to use in making the sand mold. Determining the location of the parting line between the two halves of the mold for a solid pattern can be a problem, and incorporating the gating system and sprue into the mold is left to the judgment and skill of the foundry worker. Consequently, solid patterns are generally limited to very low production quantities. 
Split patterns consist of two pieces, dividing the part along a plane coinciding with the parting line of the mold. Split patterns are appropriate for complex part geometries and moderate production quantities. The parting line of the mold is predetermined by the two pattern halves, rather than by operator judgment. 
For higher production quantities, match-plate patterns or cope-and-drag patterns are used. In match-plate patterns, the two pieces of the split pattern are attached to opposite sides of a wood or metal plate. Holes in the plate allow the top and bottom (cope and drag) sections of the mold to be aligned accurately. Cope-anddrag patterns are similar to match-plate patterns except that split pattern halves are 


(d) cope and drag pattern. 

(c) casting with internal cavity. 
attached to separate plates, so that the cope and drag sections of the mold can be fabricated independently, instead of using the same tooling for both. Part (d) of the ﬁ gure includes the gating and riser system in the cope-and-drag patterns. 
Patterns deﬁne the external shape of the cast part. If the casting is to have internal surfaces, a core is required. A core is a full-scale model of the interior surfaces of the part. It is inserted into the mold cavity prior to pouring, so that the molten metal will ﬂow and solidify between the mold cavity and the core to form the casting’s external and internal surfaces. The core is usually made of sand, compacted into the desired shape. As with the pattern, the actual size of the core must include allowances for shrinkage and machining. Depending on the geometry of the part, the core may or may not require supports to hold it in position in the mold cavity during pouring. These supports, called chaplets, are made of a metal with a higher melting temperature than the casting metal. For example, steel chaplets would be used for cast iron castings. On pouring and solidiﬁcation, the chaplets become bonded into the casting. A possible arrangement of a core in a mold using chaplets is sketched in Figure 11.4. The portion of the chaplet protruding from the casting is subsequently cut off. 

11.1.2 MOLDS AND MOLD MAKING 
Foundry sands are silica (SiO2) or silica mixed with other minerals. The sand should possess good refractory properties—capacity to stand up under high temperatures without melting or otherwise degrading. Other important features of the sand include grain size, distribution of grain size in the mixture, and shape of the individual grains (Section 15.1). Small grain size provides a better surface ﬁnish on the cast part, but large grain size is more permeable (to allow escape of gases during pouring). Molds made from grains of irregular shape tend to be stronger than molds of round grains because of interlocking, yet interlocking tends to restrict permeability. 
In making the mold, the grains of sand are held together by a mixture of water and bonding clay. A typical mixture (by volume) is 90% sand, 3% water, and 7% clay. Other bonding agents can be used in place of clay, including organic resins (e.g., phenolic resins) and inorganic binders (e.g., sodium silicate and phosphate). 
Besides sand and binder, additives are sometimes combined with the mixture to enhance properties such as strength and/or permeability of the mold. 
To form the mold cavity, the traditional method is to compact the molding sand around the pattern for both cope and drag in a container called a ﬂ ask. The packing process is performed by various methods. The simplest is hand ramming, accomplished manually by a foundry worker. In addition, various machines have been developed to mechanize the packing procedure. These machines operate by any of several mechanisms, including (1) squeezing the sand around the pattern by pneumatic pressure; (2) a jolting action in which the sand, contained in the ﬂask with the pattern, is dropped repeatedly in order to pack it into place; and 
(3) a slinging action, in which the sand grains are impacted against the pattern at high speed. 
An alternative to traditional ﬂasks for each sand mold is ﬂ askless molding, which refers to the use of one master ﬂask in a mechanized system of mold production. Each sand mold is produced using the same master ﬂask. Mold production rates up to 600 per hour are claimed for this more automated method [8]. 
Several indicators are used to determine the quality of the sand mold [7]: 
(1) strength—the mold’s ability to maintain its shape and resist erosion caused by the ﬂow of molten metal; it depends on grain shape, adhesive qualities of the binder, and other factors; (2) permeability—capacity of the mold to allow hot air and gases from the casting operation to pass through the voids in the sand; (3) thermal stability—ability of the sand at the surface of the mold cavity to resist cracking and buckling upon contact with the molten metal; (4) collapsibility—ability of the mold to give way and allow the casting to shrink without cracking the casting; it also refers to the ability to remove the sand from the casting during cleaning; and (5) reusability—can the sand from the broken mold be reused to make other molds? These measures are sometimes incompatible; for example, a mold with greater strength is less collapsible. 
Sand molds are often classiﬁed as green-sand, dry-sand, or skin-dried molds. Green-sand molds are made of a mixture of sand, clay, and water, the word green referring to the fact that the mold contains moisture at the time of pouring. Green-sand molds possess sufﬁcient strength for most applications, good collapsibility, good permeability, good reusability, and are the least expensive of the molds. They are the most widely used mold type, but they are not without problems. Moisture in the sand can cause defects in some castings, depending on the metal and geometry of the part.A dry-sand mold is made using organic binders rather than clay, and the mold is baked in a large oven at temperatures ranging from 200°C to 320°C (400°F– 600°F) [8]. Oven baking strengthens the mold and hardens the cavity surface. A dry-sand mold provides better dimensional control in the cast product, compared to green-sand molding. However, dry-sand molding is more expensive, and production rate is reduced because of drying time. Applications are generally limited to medium and large castings in low to medium production rates. In a skin-dried mold, the advantages of a dry-sand mold is partially achieved by drying the surface of a green-sand mold to a depth of 10 to 25 mm (0.4–1 in) at the mold cavity surface, using torches, heating lamps, or other means. Special bonding materials must be added to the sand mixture to strengthen the cavity surface. 
The preceding mold classiﬁcations refer to the use of conventional binders consisting of either clay-and-water or ones that require heating to cure. In addition to these classiﬁcations, chemically bonded molds have been developed that are not based on either of these traditional binder ingredients. Some of the binder materials 


Density  
Metal  g/cm3  lb/in3  
Aluminum (99%  pure) Aluminum-silicon alloy Aluminum-copper (92% Al) Brassa  2.70 2.65 2.81 8.62  0.098 0.096 0.102 0.313  

Density Metal g/cm3 lb/in3 
Cast iron, graya 7.16 0.260 Copper (99%  pure) 8.73 0.317 Lead (pure) 11.30 0.410 Steel 7.82 0.284 

Source: [7]. aDensity depends on composition of alloy; value given is typical. 
used in these “no-bake” systems include furan resins (consisting of furfural alcohol, urea, and formaldehyde), phenolics, and alkyd oils. No-bake molds are growing in popularity due to their good dimensional control in high production applications. 

11.1.3 THE CASTING OPERATION 

After the core is positioned (if one is used) and the two halves of the mold are clamped together, then casting is performed. Casting consists of pouring, solidiﬁ cation,and cooling of the cast part (Sections 10.2 and 10.3).The gating and riser system in the mold must be designed to deliver liquid metal into the cavity and provide for a sufﬁcient reservoir of molten metal during solidiﬁ cation shrinkage. Air and gases must be allowed to escape. 
One of the hazards during pouring is that the buoyancy of the molten metal will displace the core. Buoyancy results from the weight of molten metal being displaced by the core, according to Archimedes’ principle. The force tending to lift the core is equal to the weight of the displaced liquid less the weight of the core itself. Expressing the situation in equation form, 
Fb ! Wm " Wc (11.1) 

where Fb  buoyancy force, N (lb); Wm  weight of molten metal displaced, N (lb); and % Wc ! weight of the core, N (lb). Weights are determined as the volume of the core multiplied by the respective densities of the core material (typically sand) and the metal being cast. The density of a sand core is approximately 1.6 g/cm3 (0.058 lb/in3). Densities of several common casting alloys are given in Table 11.1. 
A sand core has a volume = 1875 cm3 and is located inside a sand mold cavity. 
Determine the buoyancy force tending to lift the core during pouring of mol
ten lead into the mold. 
Solution: Density of the sand core is 1.6 g/cm3. Weight of the core is 1875(1.6) ! 
3000 g  3.0 kg. Density of lead, based on Table 11.1, is 11.3 g/cm3.The weight of 
lead displaced by the core is 1875(11.3)  21,188 g  21.19 kg.The difference ! 
21.19  3.0  18.19 kg. Given that 1 kg ! 9.81 N, the buoyancy force is therefore Fb  9.81(18.19) ! 178.4 N. 
Following solidiﬁcation and cooling, the sand mold is broken away from the casting to retrieve the part. The part is then cleaned—gating and riser system are separated, and sand is removed. The casting is then inspected (Section 11.5).  

 Other Expendable-Mold Casting Processes As versatile as sand casting is, there are other casting processes that have been developed to meet special needs. The differences between these methods are in the composition of the mold material, or the manner in which the mold is made, or in the way the pattern is made.  
11.2.1  SHELL MOLDING  


Shell molding is a casting process in which the mold is a thin shell (typically 9 mm or 3/8 in) made of sand held together by a thermosetting resin binder. Developed in Germany during the early 1940s, the process is described and illustrated in Figure 11.5. 
There are many advantages to the shell-molding process. The surface of the shell-mold cavity is smoother than a conventional green-sand mold, and this smoothness permits easier ﬂow of molten metal during pouring and better surface ﬁ nish on the ﬁ nal casting. Finishes of 2.5 mm (100 m-in) can be obtained. Good 


FIGURE 11.5 Steps in shell-molding: (1) a match-plate or cope-and-drag metal pattern is heated and placed over abox containing sand mixed with thermosetting resin; (2) box is inverted so that sand and resin fall onto the hot pattern,causing a layer of the mixture to partially cure on the surface to form a hard shell; (3) box is repositioned so that loose,uncured particles drop away; (4) sand shell is heated in oven for several minutes to complete curing; (5) shell mold isstripped from the pattern; (6) two halves of the shell mold are assembled, supported by sand or metal shot in a box,and pouring is accomplished. The ﬁnished casting with sprue removed is shown in (7). 
dimensional accuracy is also achieved, with tolerances of 0.25 mm (0.010 in) possible on small-to-medium-sized parts. The good ﬁ nish and accuracy often precludes the need for further machining. Collapsibility of the mold is generally sufﬁ cient to avoid tearing and cracking of the casting. 
Disadvantages of shell molding include a more expensive metal pattern than the corresponding pattern for green-sand molding. This makes shell molding difﬁcult to justify for small quantities of parts. Shell molding can be mechanized for mass production and is very economical for large quantities. It seems particularly suited to steel castings of less than 20 lb. Examples of parts made using shell molding include gears, valve bodies, bushings, and camshafts. 

11.2.2 VACUUM MOLDING 
Vacuum molding, also called the V-process, was developed in Japan around 1970. It uses a sand mold held together by vacuum pressure rather than by a chemical binder. Accordingly, the term vacuum in this process refers to the making of the mold rather than the casting operation itself.The steps of the process are explained in Figure 11.6. 

(3) another thin plastic sheet is placed over the ﬂ ask, and a vacuum is drawn that causes the sand grains to be heldtogether, forming a rigid mold; (4) the vacuum on the mold pattern is released to permit the pattern to be stripped from the mold; (5) this mold is assembled with its matching half to form the cope and drag, and with vacuum maintained onboth halves, pouring is accomplished. The plastic sheet quickly burns away on contacting the molten metal.After solidiﬁcation, nearly all of the sand can be recovered for reuse. 
Because no binders are used, the sand is readily recovered in vacuum molding. Also, the sand does not require extensive mechanical reconditioning normally done when binders are used in the molding sand. Since no water is mixed with the sand, moisture-related defects are absent from the product. Disadvantages of the V-process are that it is relatively slow and not readily adaptable to mechanization. 


11.2.3 EXPANDED POLYSTYRENE PROCESS 
The expanded polystyrene casting process uses a mold of sand packed around a polystyrene foam pattern that vaporizes when the molten metal is poured into the mold. The process and variations of it are known by other names, including lost-foam process, lost-pattern process, evaporative-foam process, and full-mold process (the last being a trade name). The foam pattern includes the sprue, risers, and gating system, and it may also contain internal cores (if needed), thus eliminating the need for a separate core in the mold.Also,since the foam pattern itself becomes the cavity in the mold, considerations of draft and parting lines can be ignored. The mold does not have to be opened into cope and drag sections. The sequence in this casting process is illustrated and described in Figure 11.7. Various methods for making the pattern can be used, depending on the quantities of castings to be produced. For one-of-a-kind castings, the foam is manually cut from large strips and assembled to form the pattern. For large production runs, an automated molding operation can be set up to mold the patterns prior to making the molds for casting. The pattern is normally coated with a refractory compound to provide a smoother surface on the pattern and to improve its high temperature resistance. Molding sands usually include bonding agents. However, dry sand is used in certain processes in this group, which aids recovery and reuse. 
A signiﬁcant advantage for this process is that the pattern need not be removed from the mold.This simpliﬁes and expedites mold making.In a conventional green-sand mold, two halves are required with proper parting lines, draft allowances must be provided in the mold design, cores must be inserted, and the gating and riser system must be added. With the expanded polystyrene process, these steps 


(2) foam pattern is placed in mold box, and sand is compacted around the pattern; and (3) molten metal is poured intothe portion of the pattern that forms the pouring cup and sprue. As the metal enters the mold, the polystyrene foam isvaporized ahead of the advancing liquid, thus allowing the resulting mold cavity to be ﬁ lled. 
FIGURE 11.8 An aluminum engine headproduced by theexpanded polystyrenecasting process.The holes and certain surfaces have been machined. (Courtesy ofGeorge E. KaneManufacturingTechnology Laboratory, Lehigh University.) 

are built into the pattern itself. A new pattern is needed for every casting, so the economics of the expanded polystyrene casting process depend largely on the cost of producing the patterns. The process has been applied to mass produce castings for automobiles engines. Automated production systems are installed to mold the polystyrene foam patterns for these applications. Figure 11.8 shows an aluminum engine head that was cast by the expanded polystyrene process (the holes and some surfaces have been machined). 

11.2.4 INVESTMENT CASTING 
In investment casting, a pattern made of wax is coated with a refractory material to make the mold, after which the wax is melted away prior to pouring the molten metal. The term investment comes from one of the less familiar deﬁ nitions of the word invest, which is “to cover completely,” this referring to the coating of the refractory material around the wax pattern. It is a precision casting process, because it is capable of making castings of high accuracy and intricate detail. The process dates back to ancient Egypt (Historical Note 11.1) and is also known as the lost-wax process, because the wax pattern is lost from the mold prior to casting. 
Historical Note 11.1 Investment casting 
The lost wax casting process was developed by the ancient Egyptians some 3,500 years ago. Although written records do not identify when the invention occurred or the artisan responsible, historians speculate that the process resulted from the close association between pottery and molding in early times. It was the potter who crafted the molds that were used for casting. The idea for the lost wax process must have originated with a potter who was familiar with the casting process. As he was working one day on a ceramic piece—perhaps an ornate vase or bowl—it occurred to him that the article might be more attractive and durable if made of metal. So he fashioned a core in the general shape of the piece, but smaller than the desired ﬁnal dimensions, and coated it with wax to establish the size. The wax proved to be an easy material to form, and intricate designs and shapes could be created by the craftsman. On the wax surface, he carefully plastered several layers of clay and devised a means of holding the resulting components together. He then baked the mold in a kiln, so that the clay hardened and the wax melted and drained out to form a cavity. At last, he poured molten bronze into the cavity and, after the casting had solidiﬁed and cooled, broke away the mold to recover the part. Considering the education and experience of this early pottery maker and the tools he had to work with, development of the lost wax casting process demonstrated great innovation and insight. “No other process can be named by archeologists so crowded with deduction, engineering ability and ingenuity” [14]. 
Steps in investment casting are described in Figure 11.9. Since the wax pattern is melted off after the refractory mold is made, a separate pattern must be made for every casting. Pattern production is usually accomplished by a molding operation— pouring or injecting the hot wax into a master die that has been designed with proper allowances for shrinkage of both wax and subsequent metal casting. In cases where the part geometry is complicated, several separate wax pieces must be joined to make the pattern. In high-production operations, several patterns are attached to a sprue, also made of wax, to form a pattern tree; this is the geometry that will be cast out of metal. 

FIGURE 11.9 Steps in investment casting: (1) wax patterns are produced; (2) severalpatterns are attached to a sprue to form a pattern tree; (3) the pattern tree is coatedwith a thin layer of refractory material; (4) the full mold is formed by covering the coatedtree with sufﬁcient refractory material to make it rigid; (5) the mold is held in an inverted position and heated to melt the wax and permit it to drip out of the cavity; (6) the moldis preheated to a high temperature, which ensures that all contaminants are eliminatedfrom the mold; it also permits the liquid metal to ﬂow more easily into the detailed cavity; the molten metal is poured; it solidiﬁes; and (7) the mold is broken away from the ﬁnished casting. Parts are separated from the sprue. 


Coating with refractory (step 3) is usually accomplished by dipping the pattern tree into a slurry of very ﬁne grained silica or other refractory (almost in powder form) mixed with plaster to bond the mold into shape. The small grain size of the refractory material provides a smooth surface and captures the intricate details of the wax pattern. The ﬁnal mold (step 4) is accomplished by repeatedly dipping the tree into the refractory slurry or by gently packing the refractory around the tree in a container. The mold is allowed to air dry for about 8 hours to harden the binder. 
Advantages of investment casting include: (1) parts of great complexity and intricacy can be cast; (2) close dimensional control—tolerances of 0.075 mm (0.003 in) are possible; (3) good surface ﬁnish is possible; (4) the wax can usually be recovered for reuse; and (5) additional machining is not normally required— this is a net shape process. Because many steps are involved in this casting operation, it is a relatively expensive process. Investment castings are normally small in size, although parts with complex geometries weighing up to 75 lb have been successfully cast. All types of metals, including steels, stainless steels, and other high temperature alloys, can be investment cast. Examples of parts include complex machinery parts, blades, and other components for turbine engines, jewelry, and dental ﬁxtures. Shown in Figure 11.10 is a part illustrating the intricate features possible with investment casting. 

11.2.5 PLASTER-MOLD AND CERAMIC-MOLD CASTING 

Plaster-mold casting is similar to sand casting except that the mold is made of plaster of Paris (gypsum—CaSO4—2H2O) instead of sand. Additives such as talc and silica ﬂour are mixed with the plaster to control contraction and setting time, reduce cracking,and increase strength.To make the mold,the plaster mixture combined with water is poured over a plastic or metal pattern in a ﬂask and allowed to set. Wood patterns are generally unsatisfactory due to the extended contact with water in the plaster. The ﬂuid consistency permits the plaster mixture to readily ﬂow around the pattern,capturing its details and surface ﬁnish.Thus,the cast product in plaster molding is noted for these attributes. 
Curing of the plaster mold is one of the disadvantages of this process, at least in high production. The mold must set for about 20 minutes before the pattern is stripped. The mold is then baked for several hours to remove moisture. Even with the baking,not all of the moisture content is removed from the plaster.The dilemma faced by foundrymen is that mold strength is lost when the plaster becomes too dehydrated, and yet moisture content can cause casting defects in the product. A balance must be achieved between these undesirable alternatives. Another disadvantage with the plaster mold is that it is not permeable, thus limiting escape of gases from the mold cavity. This problem can be solved in a number of ways: 
(1) evacuating air from the mold cavity before pouring; (2) aerating the plaster slurry prior to mold making so that the resulting hard plaster contains ﬁ nely dispersed voids; and (3) using a special mold composition and treatment known as the Antioch process. This process involves using about 50% sand mixed with the plaster, heating the mold in an autoclave (an oven that uses superheated steam under pressure), and then drying. The resulting mold has considerably greater permeability than a conventional plaster mold. 
Plaster molds cannot withstand the same high temperatures as sand molds. They are therefore limited to the casting of lower-melting-point alloys, such as aluminum, magnesium, and some copper-base alloys. Applications include metal molds for plastic and rubber molding, pump and turbine impellers, and other parts of relatively intricate geometry. Casting sizes range from about 20 g (less than 1 oz) to more than 100 kg (more than 200 lb). Parts weighing less than about 10 kg (20 lb) are most common. Advantages of plaster molding for these applications are good surface ﬁnish and dimensional accuracy and the capability to make thin cross sections in the casting. 
Ceramic-mold casting is similar to plaster-mold casting, except that the mold is made of refractory ceramic materials that can withstand higher temperatures than plaster. Thus, ceramic molding can be used to cast steels, cast irons, and other high-temperature alloys. Its applications (relatively intricate parts) are similar to those of plaster mold casting except for the metals cast. Its advantages (good accuracy and ﬁnish) are also similar. 



Permanent-Mold Casting Processes 
The economic disadvantage of any of the expendable mold processes is that a new mold is required for every casting. In permanent-mold casting, the mold is reused many times. In this section, permanent-mold casting is treated as the basic process in the group of casting processes that all use reusable metal molds. Other members of the group include die casting and centrifugal casting. 

11.3.1 THE BASIC PERMANENT-MOLD PROCESS 
Permanent-mold casting uses a metal mold constructed of two sections that are designed for easy, precise opening and closing. These molds are commonly made of steel or cast iron. The cavity, with gating system included, is machined into the two halves to provide accurate dimensions and good surface ﬁ nish. Metals commonly cast in permanent molds include aluminum, magnesium, copper-base alloys, and cast iron. However, cast iron requires a high pouring temperature, 1250°C to 1500°C (2300°F–2700°F), which takes a heavy toll on mold life. The very high pouring temperatures of steel make permanent molds unsuitable for this metal, unless the mold is made of refractory material. 
Cores can be used in permanent molds to form interior surfaces in the cast product. The cores can be made of metal, but either their shape must allow for removal from the casting or they must be mechanically collapsible to permit removal. If withdrawal of a metal core would be difﬁcult or impossible, sand cores can be used, in which case the casting process is often referred to as semipermanent-mold casting. 
Steps in the basic permanent mold casting process are described in Figure 11.11. In preparation for casting, the mold is ﬁrst preheated and one or more coatings are sprayed on the cavity. Preheating facilitates metal ﬂow through the gating system and into the cavity. The coatings aid heat dissipation and lubricate the mold surfaces for easier separation of the cast product. After pouring, as soon as the metal solidiﬁes, the mold is opened and the casting is removed. Unlike expendable molds, permanent molds do not collapse, so the mold must be opened before appreciable cooling contraction occurs in order to prevent cracks from developing in the casting. 

Advantages of permanent-mold casting include good surface ﬁ nish and close dimensional control, as previously indicated. In addition, more rapid solidiﬁ cation caused by the metal mold results in a ﬁner grain structure, so stronger castings are produced. The process is generally limited to metals of lower melting points. Other limitations include simple part geometries compared to sand casting (because of the need to open the mold), and the expense of the mold. Because mold cost is substantial, the process is best suited to high-volume production and can be automated accordingly.Typical parts include automotive pistons,pump bodies,and certain castings for aircraft and missiles. 


11.3.2 VARIATIONS OF PERMANENT-MOLD CASTING 
Several casting processes are quite similar to the basic permanent-mold method.These include slush casting, low-pressure casting, and vacuum permanent-mold casting. 
Slush Casting Slush casting is a permanent mold process in which a hollow casting is formed by inverting the mold after partial freezing at the surface to drain out the liquid metal in the center. Solidiﬁcation begins at the mold walls because they are relatively cool, and it progresses over time toward the middle of the casting (Section 10.3.1). Thickness of the shell is controlled by the length of time allowed before draining. Slush casting is used to make statues, lamp pedestals, and toys out of low-melting-point metals such as zinc and tin. In these items, the exterior appearance is important, but the strength and interior geometry of the casting are minor considerations. 
Low-Pressure Casting In the basic permanent mold casting process and in slush casting, the ﬂow of metal into the mold cavity is caused by gravity. In low-pressure casting,the liquid metal is forced into the cavity under low pressure—approximately 
0.1 MPa (15 lb/in2)—from beneath so that the ﬂow is upward, as illustrated in Figure 11.12. The advantage of this approach over traditional pouring is that clean molten metal from the center of the ladle is introduced into the mold, rather than metal that has been exposed to air. Gas porosity and oxidation defects are thereby minimized, and mechanical properties are improved. 
Vacuum Permanent-Mold Casting Not to be confused with vacuum molding (Section 11.2.2), this process is a variation of low-pressure casting in which a vacuum is used to draw the molten metal into the mold cavity. The general conﬁguration of the vacuum permanent-mold casting process is similar to the low-pressure casting operation. The difference is that reduced air pressure from the vacuum in the mold is used to draw the liquid metal into the cavity, rather than forcing it by positive air pressure from below. There are several beneﬁts of the vacuum technique relative to low-pressure casting: air porosity and related defects are reduced, and greater strength is given to the cast product. 


FIGURE 11.12 Low-pressure casting. The diagram shows how air pressure is used to force the molten metal in the ladle upward into the mold cavity. Pressure is maintained until the casting has solidiﬁ ed. 

11.3.3 DIE CASTING 
Die casting is a permanent-mold casting process in which the molten metal is injected into the mold cavity under high pressure. Typical pressures are 7 to 350 MPa (1000–50,000 lb/in2).The pressure is maintained during solidiﬁcation,after which the mold is opened and the part is removed. Molds in this casting operation are called dies;hence the name die casting.The use of high pressure to force the metal into the die cavity is the most notable feature that distinguishes this process from others in the permanent mold category. 
Die-casting operations are carried out in special die-casting machines (Historical Note 11.2), which are designed to hold and accurately close the two halves of the mold,and keep them closed while the liquid metal is forced into the cavity.The general conﬁguration is shown in Figure 11.13. There are two main types of die-casting machines: (1) hot-chamber and (2) cold-chamber, differentiated by how the molten metal is injected into the cavity. 
Historical Note 11.2 Die-casting machines 
The modern die-casting machine has its origins in the printing industry and the need in the mid- to late 1800s to satisfy an increasingly literate population with a growing appetite for reading. The linotype, invented and developed by O. Mergenthaler in the late 1800s, is a machine that produces printing type. It is a casting machine because it casts a line of type characters out of lead to be used in preparing printing plates. The name linotype derives from the fact that the machine produces a line of type characters during each cycle of operation. The machine was ﬁrst used successfully on a commercial basis in New York City by The Tribune in 1886. 
The linotype proved the feasibility of mechanized casting machines. The ﬁrst die-casting machine was patented by H. Doehler in 1905 (this machine is displayed in the Smithsonian Institute in Washington, D.C.). In 1907, 
E. Wagner developed the ﬁrst die-casting machine to utilize the hot-chamber design. It was ﬁrst used during World War I to cast parts for binoculars and gas masks. 


(1)
 with die closed and plunger withdrawn,molten metal ﬂows into the chamber; 

(2)
 plunger forces metalin chamber to ﬂow into die, maintainingpressure during coolingand solidiﬁcation; and (3) plunger iswithdrawn, die is opened, and solidiﬁed part is ejected. Finishedpart is shown in (4). 




In hot-chamber machines, the metal is melted in a container attached to the machine, and a piston is used to inject the liquid metal under high pressure into the die. Typical injection pressures are 7 to 35 MPa (1000–5000 lb/in2).The casting cycle is summarized in Figure 11.14. Production rates up to 500 parts per hour are not uncommon. Hot-chamber die casting imposes a special hardship on the injection system because much of it is submerged in the molten metal.The process is therefore limited in its applications to low-melting-point metals that do not chemically attack the plunger and other mechanical components.The metals include zinc, tin, lead, and sometimes magnesium. 


FIGURE 11.15 Cycle in cold-chamber casting: (1) with die closed and ram withdrawn, molten metal is poured into the chamber; (2) ram forces metal to ﬂow into die, maintaining pressure during cooling and solidiﬁcation; and 
(3) ram is withdrawn, die is opened, and part is ejected. (Gating system is simpliﬁ ed.) 

In cold-chamber die-casting machines, molten metal is poured into an unheated chamber from an external melting container, and a piston is used to inject the metal under high pressure into the die cavity. Injection pressures used in these machines are typically 14 to 140 MPa (2000–20,000 lb/in2). The production cycle is explained in Figure 11.15. Compared to hot-chamber machines, cycle rates are not usually as fast because of the need to ladle the liquid metal into the chamber from an external source. Nevertheless,this casting process is a high production operation. Cold-chamber machines are typically used for casting aluminum, brass, and magnesium alloys. Low-melting-point alloys (zinc, tin, lead) can also be cast on cold-chamber machines, but the advantages of the hot-chamber process usually favor its use on these metals. A large die casting produced by a cold-chamber machine is shown in Figure 11.16.
