Repository: Zdong104/ManufacturtingQA

# ManufacturtingQA




Updtaes: 
1. Dataset cleaning in order
2. Tested on section 124

TODO： 
1. Test Normal Rag
2. Test on 多选题

File: Experimental_and_Test/GraphRag/input/sec12.txt

12 Glassworking 
Chapter Contents 
12.1  Raw Materials Preparation and Melting  
12.2  Shaping Processes in Glassworking 12.2.1 Shaping of Piece Ware 12.2.2 Shaping of Flat and Tubular Glass 12.2.3 Forming of Glass Fibers  
12.3  Heat Treatment and Finishing 12.3.1 Heat Treatment 12.3.2 Finishing  
12.4  Product Design Considerations  

Glass products are commercially manufactured in an almost unlimited variety of shapes. Many are produced in very large quantities, such as light bulbs, beverage bottles, and window glass. Others, such as giant telescope lenses, are made individually. 
Glass is one of three basic types of ceramics (Chapter 7). It is distinguished by its noncrystalline (vitreous) structure, whereas the other ceramic materials have a crystalline structure. The methods by which glass is shaped into useful products are quite different from those used for the other types. In glassworking, the principal starting material is silica (SiO2); this is usually combined with other oxide ceramics that form glasses. The starting material is heated to transform it from a hard solid into a viscous liquid; it is then shaped into the desired geometry while in this highly plastic or ﬂuid condition. When cooled and hard, the material remains in the glassy state rather than crystallizing. 
The typical manufacturing sequence in glassworking consists of the steps pictured in Figure 12.1. Shaping is accomplished by various processes, including casting, pressing-and-blowing (to produce bottles and other containers), and rolling (to make plate glass). A ﬁnishing step is required for certain products. 

12.1 Raw Materials Preparation and Melting 
The main component in nearly all glasses is silica, the primary source of which is natural quartz in sand. The sand must be washed and classiﬁed. Washing removes impurities such as clay and certain minerals that would cause undesirable coloring of the glass. Classifying the sand means grouping the grains according to size. The most desirable particle size for glassmaking is in the range of 0.1 to 0.6 mm (0.004–0.025 in) [3]. The various other components, such as soda ash (source of Na2O), limestone (source of CaO), aluminum oxide, potash 
(1) preparation ofraw materials and melting, (2) shaping,and (3) heat treatment. 

(source of K2O), and other minerals are added in the proper proportions to achieve the desired composition. The mixing is usually done in batches, in amounts that are compatible with the capacities of available melting furnaces. 
Recycled glass is usually added to the mixture in modern practice. In addition to preserving the environment, recycled glass facilitates melting. Depending on the amount of waste glass available and the speciﬁcations of the ﬁnal composition, the proportion of recycled glass may be up to 100%. 
The batch of starting materials to be melted is referred to as a charge, and the procedure of loading it into the melting furnace is called charging the furnace. Glass-melting furnaces can be divided into the following types [3]: (1) pot furnaces— ceramic pots of limited capacity in which melting occurs by heating the walls of the pot; (2) day tanks—larger capacity vessels for batch production in which heating is done by burning fuels above the charge; (3) continuous tank furnaces—long tank furnaces in which raw materials are fed in one end, and melted as they move to the other end where molten glass is drawn out for high production; and (4) electric furnaces of various designs for a wide range of production rates. 
Glass melting is generally carried out at temperatures around 1500°C to 1600°C (2700°F–2900°F). The melting cycle for a typical charge takes 24 to 48 hours. This is the time required for all of the sand grains to become a clear liquid and for the molten glass to be reﬁned and cooled to the appropriate temperature for working. Molten glass is a viscous liquid, the viscosity being inversely related to temperature. Because the shaping operation immediately follows the melting cycle, the temperature at which the glass is tapped from the furnace depends on the viscosity required for the subsequent process. 


Shaping Processes in Glassworking 
The major categories of glass products were identiﬁed in Section 7.4.2 as window glass, containers, light bulbs, laboratory glassware, glass ﬁbers, and optical glass. Despite the variety represented by this list, the shaping processes to fabricate these products can be grouped into only three categories: (1) discrete processes for piece ware, which includes bottles, light bulbs, and other individual items; (2) continuous processes for making ﬂat glass (sheet and plate glass for windows) and tubing (for laboratory ware and ﬂuorescent lights); and (3) ﬁber-making processes to produce ﬁbers for insulation, ﬁberglass composite materials, and ﬁber optics. 
12.2.1 SHAPING OF PIECE WARE 
The ancient methods of hand-working glass, such as glass blowing, were brieﬂy described in Historical Note 7.3. Handicraft methods are still employed today for making glassware items of high value in small quantities. Most of the processes 
(1) a gob of glass fedinto mold from the furnace; (2) pressinginto shape by plunger;and (3) plunger isretracted and the ﬁnished product is  removed. Symbols v and F indicate motion (v ! velocity) and appliedforce, respectively. 
FIGURE 12.2 Spinning offunnel-shaped glass parts:
(1) gob of glass dropped intomold; and (2) rotation of moldto cause spreading of moltenglass on mold surface. 


discussed in this section are highly mechanized technologies for producing discrete pieces such as jars, bottles, and light bulbs in high quantities. 
Spinning Glass spinning is similar to centrifugal casting of metals, and is also known by that name in glassworking. It is used to produce funnel-shaped components such as the back sections of cathode ray tubes for televisions and computer monitors. The setup is pictured in Figure 12.2. A gob of molten glass is dropped into a conical mold made of steel. The mold is rotated so that centrifugal force causes the glass to ﬂow upward and spread itself on the mold surface. The faceplate (i.e., the front viewing screen) is later assembled to the funnel using a sealing glass of low melting point. 
Pressing This is a widely used process for mass producing glass pieces such as dishes, bake ware, headlight lenses, TV tube faceplates, and similar items that are relatively ﬂat.The processis illustrated anddescribedin Figure 12.3.The largequantities of most pressed products justify a high level of automation in this production sequence. 
Blowing Several shaping sequences include blowing as one or more of the steps. Instead of a manual operation, blowing is performed on highly automated equipment. The two sequences described here are the press-and-blow and blow-and-blow methods. 
As the name indicates, the press-and-blow method is a pressing operation followed by a blowing operation, as portrayed in Figure 12.4. The process is suited to the production of wide-mouth containers.A split mold is used in the blowing operation for part removal. 


The blow-and-blow method is used to produce smaller-mouthed bottles. The sequence is similar to the preceding, except that two (or more) blowing operations are used rather than pressing and blowing. There are variations to the process, depending on the geometry of the product, with one possible sequence shown in Figure 12.5. 

(3) ﬁrst blowing step; (4) partially formed piece is reoriented and transferred to second blow mold; and (5) blown to ﬁnal shape. 
Reheating is sometimes required between blowing steps. Duplicate and triplicate molds are sometimes used along with matching gob feeders to increase production rates. Press-and-blow and blow-and-blow methods are used to make jars, beverage bottles, incandescent light bulb enclosures, and similar geometries. 
Casting If the molten glass is sufﬁciently ﬂuid, it can be poured into a mold. Relatively massive objects, such as astronomical lenses and mirrors, are made by this method. These pieces must be cooled very slowly to avoid internal stresses and possible cracking owing to temperature gradients that would otherwise be set up in the glass. After cooling and solidifying, the piece must be ﬁnished by lapping and polishing. Casting is not much used in glassworking except for these kinds of special jobs. Not only is cooling and cracking a problem, but also molten glass is relatively viscous at normal working temperatures, and does not ﬂow through small oriﬁces or into small sections as well as molten metals or heated thermoplastics. Smaller lenses are usually made by pressing, discussed above. 

12.2.2 SHAPING OF FLAT AND TUBULAR GLASS 
Two methods for making plate glass and one method for producing tube stock are described here.They are continuous processes,in which long sections of ﬂat window glass or glass tubing are made and later cut into appropriate sizes and lengths. They are modern technologies in contrast to the ancient method described in Historical Note 12.1. 
Historical Note 12.1 Ancient methods of making ﬂat glass [7] 
Glass windows have been used in buildings for many centuries. The oldest process for making ﬂ at window glass was by manual glass blowing. The procedure consisted of the following: (1) a glass globe was blown on a blowpipe; (2) a portion of the globe was made to stick to the end of a “punty,” a metal rod used by glassblowers, and then detached from the blowpipe; and (3) after reheating the glass, the punty was rotated with sufﬁcient speed for centrifugal force to shape the open globe into a ﬂat disk. The disk, whose maximum possible size was only about 1 m (3 ft), was later cut into small panes for windows. 
At the center of the disk, where the glass was attached to the punty during the third step in the process, a lump would tend to form that had the appearance of a crown. The name “crown glass” was derived from this resemblance. Lenses for spectacles were ground from glass made by this method. Today, the name crown glass is still used for certain types of optical and ophthalmic glass, even though the ancient method has been replaced by modern production technology. 
Rolling of Flat Plate Flat plate glass can be produced by rolling, as illustrated in Figure 12.6. The starting glass, in a suitably plastic condition from the furnace, is squeezed through opposing rolls whose separation determines the thickness of the sheet. The rolling operation is usually set up so that the ﬂat glass is moved directly into an annealing furnace. The rolled glass sheet must later be ground and polished for parallelism and smoothness. 
FIGURE 12.7 The ﬂoat process for producingsheet glass. 
FIGURE 12.8 Drawingof glass tubes bythe Danner process.Symbols v and F indicate motion (v ! velocity) and appliedforce, respectively. 

Float Process This process was developed in the late 1950s. Its advantage over other methods such as rolling is that it obtains smooth surfaces that need no subsequent ﬁnishing. In the ﬂ oat process, illustrated in Figure 12.7, the glass ﬂows directly from its melting furnace onto the surface of a molten tin bath.The highly ﬂuid glass spreads evenly across the molten tin surface, achieving a uniform thickness and smoothness. After moving into a cooler region of the bath, the glass hardens and travels through an annealing furnace, after which it is cut to size. 
Drawing of Glass Tubes Glass tubing is manufactured by a drawing process known as the Danner process, illustrated in Figure 12.8. Molten glass ﬂows around a rotating hollow mandrel through which air is blown while the glass is being drawn. The air temperature and its volumetric ﬂow rate, as well as the drawing velocity, 

.lengthsstandardintocutthenistubingcontinuousThe .mandrelthe beyond 
determine the diameter and wall thickness of the tubular cross section. During hardening, the glass tube is supported by a series of rollers extending about 30 m (100 ft) 
Tubular glass products include laboratory glassware, ﬂuorescent light tubes, and thermometers. 

12.2.3 FORMING OF GLASS FIBERS 
Glass ﬁbers are used in applications ranging from insulation wool to ﬁber optics communications lines (Section 7.4.2). Glass ﬁber products can be divided into two categories [6]: (1) ﬁbrous glass for thermal insulation, acoustical insulation, and air ﬁltration, in which the ﬁbers are in a random, wool-like condition; and (2) long, continuous ﬁlaments suitable for ﬁber-reinforced plastics, yarns and fabrics, and ﬁber optics. Different production methods are used for the two categories. Two methods are described in the following paragraphs, representing each of the product categories, respectively. 
Centrifugal Spraying In a typical process for making glass wool, molten glass ﬂows into a rotating bowl with many small oriﬁces around its periphery. Centrifugal force causes the glass to ﬂow through the holes to become a ﬁbrous mass suitable for thermal and acoustical insulation. 
Drawing of Continuous Filaments In this process, illustrated in Figure 12.9, continuous glass ﬁbers of small diameter (lower size limit is around 0.0025 mm or 0.0001 in) are produced by drawing strands of molten glass through small oriﬁces in 

FIGURE 12.9 Drawing ofcontinuous glass ﬁbers. 

a heated plate made of a platinum alloy. The plate may have several hundred holes, each making one ﬁber. The individual ﬁbers are collected into a strand by reeling them onto a spool. Before spooling, the ﬁbers are coated with various chemicals to lubricate and protect them. Drawing speeds of around 50 m/s (10,000 ft/min) or more are not unusual. 



Heat Treatment and Finishing 
Heat treatment of the glass product is the third step in the glassworking sequence. For some products, additional ﬁnishing operations are performed. 
12.3.1 HEAT TREATMENT 
Glass-ceramics were discussed in Section 7.4.3. This unique material is made by a special heat treatment that transforms most of the vitreous state into a polycrystalline ceramic. Other heat treatments performed on glass cause changes that are less dramatic technologically but perhaps more important commercially; examples include annealing and tempering. 
Annealing Glass products usually have undesirable internal stresses after forming, which reduce their strength. Annealing is done to relieve these stresses; the treatment therefore has the same function in glassworking as it does in metalworking. Annealing involves heating the glass to an elevated temperature and holding it for a certain period to eliminate stresses and temperature gradients, then slowly cooling the glass to suppress stress formation, followed by more rapid cooling to room temperature.Common annealing temperatures are around 500°C (900°F).The length of time the product is held at the temperature, as well as the heating and cooling rates during the cycle, depend on thickness of the glass, the usual rule being that the required annealing time varies with the square of thickness. 
Annealing in modern glass factories is performed in tunnel-like furnaces, called lehrs, in which the products ﬂow slowly through the hot chamber on conveyors. Burners are located only at the front end of the chamber, so that the glass experiences the required heating and cooling cycle. 
Tempered Glass and Related Products A beneﬁcial internal stress pattern can be developed in glass products by a heat treatment known as tempering, and the resulting material is called tempered glass.As in the treatment of hardened steel, tempering increases the toughness of glass. The process involves heating the glass to a temperature somewhat above its annealing temperature and into the plastic range, followed by quenching of the surfaces, usually with air jets. When the surfaces cool, they contract and harden while the interior is still plastic and compliant.As the internal glass slowly cools, it contracts, thus putting the hard surfaces in compression. Like other ceramics, glass is much stronger when subjected to compressive stresses than tensile stresses.Accordingly, tempered glass is much more resistant to scratching and breaking because of the compressive stresses on its surfaces.Applications include windows for tall buildings, all-glass doors, safety glasses, and other products requiring toughened glass. 
When tempered glass fails, it does so by shattering into numerous small fragments that are less likely to cut someone than conventional (annealed) window glass. Interestingly, automobile windshields are not made of tempered glass, because of the danger posed to the driver by this fragmentation. Instead, conventional glass is used; however, it is fabricated by sandwiching two pieces of glass on either side of a tough polymer sheet. Should this laminated glass fracture, the glass splinters are retained by the polymer sheet and the windshield remains relatively transparent. 

12.3.2 FINISHING 

Finishing operations are sometimes required for glassware products. These secondary operations include grinding, polishing, and cutting. When glass sheets are produced by drawing and rolling, the opposite sides are not necessarily parallel, and the surfaces contain defects and scratch marks caused by the use of hard tooling on soft glass. The glass sheets must be ground and polished for most commercial applications. In pressing and blowing operations when split dies are used, polishing is often required to remove the seam marks from the container product. 
In continuous glassworking processes, such as plate and tube production, the continuous sections must be cut into smaller pieces.This is accomplished by ﬁrst scoring the glass with a glass-cutting wheel or cutting diamond and then breaking the section along the score line. Cutting is generally done as the glass exits the annealing lehr. 
Decorative and surface processes are performed on certain glassware products. These processes include mechanical cutting and polishing operations; sandblasting; chemical etching (with hydroﬂuoric acid, often in combination with other chemicals); and coating (for example, coating of plate glass with aluminum or silver to produce mirrors). 


Product Design Considerations 
Glass possesses special properties that make it desirable in certain applications. The following design recommendations are compiled from Bralla [1] and other sources. 
➢ 
Glass is transparent and has certain optical properties that are unusual if not unique among engineering materials. For applications requiring transparency, light transmittance, magniﬁcation, and similar optical properties, glass is likely to be the material of choice. Certain polymers are transparent and may be competitive, depending on design requirements. 

➢ 
Glass is several times stronger in compression than in tension; components should be designed so that they are subjected to compressive stresses, not tensile stresses. 

➢ 
Ceramics, including glass, are brittle. Glass parts should not be used in applications that involve impact loading or high stresses which might cause fracture. 

➢ 
Certain glass compositions have very low thermal expansion coefﬁcients and are therefore tolerant of thermal shock. These glasses can be selected for applications in which this characteristic is important (e.g., cookware). 

➢ 
Outside edges and corners on glass parts should have large radii or chamfers; likewise, inside corners should have large radii. Both outside and inside corners are potential points of stress concentration. 

➢ 
Unlike parts made of traditional and new ceramics, threads may be included in the design of glass parts; they are technically feasible with the press-and-blow shaping processes. However, the threads should be coarse.

File: Experimental_and_Test/GraphRag/input/sec13.txt (part 1 of 3)

ShapingProcesses for Plastics 

Chapter Contents 
13.1 Properties of Polymer Melts 
13.2 Extrusion 
13.2.1 Process and Equipment 
13.2.2 Analysis of Extrusion 
13.2.3 Die Conﬁgurations and Extruded Products 
13.2.4 Defects in Extrusion 


13.3 Production of Sheet and Film 
13.4 Fiber and Filament Production (Spinning) 
13.5 Coating Processes 
13.6 Injection Molding 
13.6.1 Process and Equipment 
13.6.2 The Mold 
13.6.3 Injection Molding Machines 
13.6.4 Shrinkage and Defects in Injection Molding 
13.6.5 Other Injection Molding Processes 


13.7 Compression and Transfer Molding 
13.7.1 Compression Molding 
13.7.2 Transfer Molding


 13.8 Blow Molding and Rotational Molding 
13.8.1 Blow Molding 
13.8.2 Rotational Molding 


13.9 Thermoforming 
13.10 Casting 

13.11 Polymer Foam Processing and Forming 
13.12 Product Design Considerations 
Plastics can be shaped into a wide variety of products, such as molded parts, extruded sections, ﬁlms and sheets, insulation coatings on electrical wires, and ﬁbers for textiles. In addition, plastics are often the principal ingredient in other materials, such as paints and varnishes, adhesives, and various polymer matrix composites. This chapter considers the technologies by which these products are shaped, postponing paints and varnishes, adhesives, and composites until later chapters. Many plastic-shaping processes can be adapted to polymer matrix composites and rubbers (Chapter 14). 
The commercial and technological importance of these shaping processes derives from the growing importance of the materials being processed.Applications of plastics have increased at a much faster rate than either metals or ceramics during the last 50 years. Indeed, many parts previously made of metals are today being made of plastics and plastic composites. The same is true of glass; plastic containers have been largely substituted for glass bottles and jars in product packaging. The total volume of polymers (plastics and rubbers) now exceeds that of metals. There are several reasons why the plastic-shaping processes are important: 
➢ 
The variety of shaping processes, and the ease with which polymers can be processed, allows an almost unlimited variety of part geometries to be formed. 

➢ 
Many plastic parts are formed by molding, which is a net shape process. Further shaping is generally not needed. 

➢ 
Although heating is usually required to form plastics, less energy is required than for metals because the processing temperatures are much lower. 

➢ 
Because lower temperatures are used in processing, handling of the product is simpliﬁed during production. Because many plastic processing methods are 



one-step operations (e.g., molding), the amount of product handling required is substantially reduced compared with metals. 

➢ Finishing by painting or plating is not required (except in unusual circumstances) for plastics. 
As discussed in Chapter 8, the two types of plastics are thermoplastics and thermosets. The difference is that thermosets undergo a curing process during heating and shaping, which causes a permanent chemical change (cross-linking) in their molecular structure. Once they have been cured, they cannot be melted through reheating. By contrast, thermoplastics do not cure, and their chemical structure remains basically unchanged upon reheating even though they transform from solid to ﬂuid. Of the two types, thermoplastics are by far the more important type commercially, comprising more than 80% of the total plastics tonnage. 
Plastic-shaping processes can be classiﬁed as follows according to the resulting product geometry: (1) continuous extruded products with constant cross section other than sheets, ﬁlms, and ﬁlaments; (2) continuous sheets and ﬁlms; (3) continuous ﬁ laments (ﬁbers); (4) molded parts that are mostly solid; (5) hollow molded parts with relatively thin walls; (6) discrete parts made of formed sheets and ﬁlms; (7) castings; and (8) foamed products. This chapter examines each of these categories. The most important processes commercially are those associated with thermoplastics; the two processes of greatest signiﬁcance are extrusion and injection molding. A brief history of plastic-shaping processes is presented in Historical Note 13.1. 
Coverage of the plastic-shaping processes begins by examining the properties of polymer melts, because nearly all of the thermoplastic shaping processes share the common step of heating the plastic so that it ﬂows. 
Historical Note 13.1 Plastic shaping processes 
Equipment for shaping plastics evolved largely from rubber processing technology. Noteworthy among the early contributors was Edwin Chaffee, an American who developed a two-roll steam-heated mill for mixing additives into rubber around 1835 (Section 14.5.2). He was also responsible for a similar device called a calender, which consists of a series of heated rolls for coating rubber onto cloth (Section 13.3). Both machines are still used today for plastics as well as rubbers. 
The ﬁ rst extruders, dating from around 1845 in England, were ram-driven machines for extruding rubber and coating rubber onto electrical wire. The trouble with ram-type extruders is that they operate in an intermittent fashion. An extruder that could operate continuously, especially for wire and cable coating, was highly desirable. Although several individuals worked with varying degrees of success on a screw-type extruder (Section 13.2.1), Mathew Gray in England is credited with the invention; his patent is dated 1879. As thermoplastics were subsequently developed, these screw extruders, originally designed for rubber, were adapted. An extrusion machine speciﬁ cally designed for thermoplastics was introduced in 1935. 
Injection molding machines for plastics were adaptations of equipment designed for metal die casting (Historical Note 11.2). Around 1872, John Hyatt, an important ﬁgure in the development of plastics (Historical Note 8.1), patented a molding machine speciﬁ cally for plastics. It was a plunger-type machine (Section 13.6.3). The injection molding machine in its modern form was introduced in 1921, with semiautomatic controls added in 1937. Ram-type machines were the standard in the plastic molding industry for many decades, until the superiority of the reciprocating screw machine, developed by William Willert in the United States in 1952, became obvious. 





Properties of Polymer Melts 
To shape a thermoplastic polymer it must be heated so that it softens to the consistency of a liquid. In this form, it is called a polymer melt. Polymer melts exhibit several unique properties and characteristics, considered in this section. 
Viscosity Because of its high molecular weight, a polymer melt is a thick ﬂuid with high viscosity. As the term is deﬁned in Section 3.4, viscosity is a ﬂ uid property that relates the shear stress experienced during ﬂow of the ﬂuid to the rate of shear. Viscosity is important in polymer processing because most of the shaping methods involve ﬂow of the polymer melt through small channels or die openings. The ﬂow rates are often large, thus leading to high rates of shear; and the shear stresses increase with shear rate, so that signiﬁcant pressures are required to accomplish the processes. 
Figure 13.1 shows viscosity as a function of shear rate for two types of ﬂuids. For a Newtonian ﬂ uid (which includes most simple ﬂuids such as water and oil), viscosity is a constant at a given temperature; it does not change with shear rate. The relationship between shear stress and shear strain is proportional, with viscosity as the constant of proportionality: 
t ! hg? or h ! gt? (13.1) 
where t ! shear stress, Pa (lb/in2); h ! coefﬁcient of shear viscosity, Ns/m2, or Pa-s (lb-sec/in2); and γ! shear rate, 1/s (1/sec). However, for a polymer melt, viscosity decreases with shear rate, indicating that the ﬂuid becomes thinner at higher rates of shear. This behavior is called pseudoplasticity and can be modeled to a reasonable approximation by the expression 
t ! k(g?)n (13.2) 
where k  a constant corresponding to the viscosity coefﬁ cient and n  ﬂow behavior index. For n ! 1, the equation reduces to the previous Equation (13.1) for a Newtonian ﬂ uid, and k becomes h. For a polymer melt, values of n are less than 1. 
In addition to the effect of shear rate (ﬂ uid ﬂ ow rate), viscosity of a poly
mer melt is also affected by temperature. Like most ﬂuids, the value decreases 
with increasing temperature. This is shown in Figure 13.2 for several common 



FIGURE 13.2 Viscosity as a function of temperatures forselected polymers ata shear rate of 103 s1. (Data compiledfrom [12].) 
polymers at a shear rate of 103 s1, which is approximately the same as the rates encountered in injection molding and high speed extrusion. Thus, the viscosity of a polymer melt decreases with increasing values of shear rate and temperature. Equation (13.2) can be applied, except that k depends on temperature as shown in Figure 13.2. 
Viscoelasticity Another property possessed by polymer melts is viscoelasticity, which was discussed in the context of solid polymers in Section 3.5. However, liquid polymers exhibit it also. A good example is die swell in extrusion, in which the hot plastic expands when exiting the die opening. The phenomenon, illustrated in Figure 13.3, can be explained by noting that the polymer was contained in a much larger cross section before entering the narrow die channel. In effect, the extruded material “remembers” its former shape and attempts to return to it after leaving the die oriﬁce. More technically, the compressive stresses acting on the material as it enters the small die opening do not relax immediately. When the material subsequently exits the oriﬁce and the restriction is removed, the unrelaxed stresses cause the cross section to expand. 

FIGURE 13.3 Die swell, a manifestation of viscoelasticity in polymer melts, as depicted here on exiting an extrusion die. 
Die swell can be most easily measured for a circular cross section by means of the swell ratio, deﬁned as 
Dx
rs ! (13.3)
Dd 
where rs  swell ratio; Dx ! diameter of the extruded cross section, mm (in); and Dd ! diameter of the die oriﬁce, mm (in). The amount of die swell depends on the time the polymer melt spends in the die channel. Increasing the time in the channel, by means of a longer channel, reduces die swell. 


Extrusion 
Extrusion is one of the fundamental shaping processes, for metals and ceramics as well as polymers. Extrusion is a compression process in which material is forced to ﬂow through a die oriﬁce to provide long continuous product whose cross-sectional shape is determined by the shape of the oriﬁce. As a polymer shaping process, it is widely used for thermoplastics and elastomers (but rarely for thermosets) to mass produce items such as tubing, pipes, hose, structural shapes (such as window and door moldings), sheet and ﬁlm, continuous ﬁlaments, and coated electrical wire and cable. For these types of products, extrusion is carried out as a continuous process; the extrudate (extruded product) is subsequently cut into desired lengths. This section covers the basic extrusion process, and several subsequent sections examine processes based on extrusion. 

13.2.1 PROCESS AND EQUIPMENT 
In polymer extrusion, feedstock in pellet or powder form is fed into an extrusion barrel where it is heated and melted and forced to ﬂow through a die opening by means of a rotating screw, as illustrated in Figure 13.4. The two main components of the extruder are the barrel and the screw. The die is not a component of the extruder; it is a special tool that must be fabricated for the particular proﬁle to be produced. 


The internal diameter of the extruder barrel typically ranges from 25 to 150 mm (1.0–6.0 in). The barrel is long relative to its diameter, with L/D ratios usually between 10 and 30. The L/D ratio is reduced in Figure 13.4 for clarity of drawing. The higher ratios are used for thermoplastic materials, whereas lower L/D values are for elastomers. A hopper containing the feedstock is located at the end of the barrel opposite the die. The pellets are fed by gravity onto the rotating screw whose turning moves the material along the barrel. Electric heaters are used to initially melt the solid pellets; subsequent mixing and mechanical working of the material generate additional heat, which maintains the melt. In some cases, enough heat is supplied through the mixing and shearing action that external heating is not required. Indeed, in some cases the barrel must be externally cooled to prevent overheating of the polymer. 
The material is conveyed through the barrel toward the die opening by the action of the extruder screw, which rotates at about 60 rev/min. The screw serves several functions and is divided into sections that correspond to these functions. The sections and functions are the (1) feed section, in which the stock is moved from the hopper port and preheated; (2) compression section, where the polymer is transformed into liquid consistency, air entrapped amongst the pellets is extracted from the melt, and the material is compressed; and (3) metering section, in which the melt is homogenized and sufﬁ cient pressure is developed to pump it through the die opening. 
The operation of the screw is determined by its geometry and speed of rotation. Typical extruder screw geometry is depicted in Figure 13.5. The screw consists of spiraled “ﬂ ights” (threads) with channels between them through which the polymer melt is moved. The channel has a width wc and depth dc. As the screw rotates, the ﬂ ights push the material forward through the channel from the hopper end of the barrel toward the die. Although not discernible in the diagram, the ﬂ ight diameter is smaller than the barrel diameter D by a very small clearance—around 0.05 mm 
(0.002 in). The function of the clearance is to limit leakage of the melt backward to the trailing channel. The ﬂight land has a width wf and is made of hardened steel to resist wear as it turns and rubs against the inside of the barrel.The screw has a pitch whose value is usually close to the diameter D. The ﬂ ight angle A is the helix angle of the screw and can be determined from the relation 

p
tan A ! (13.4)
pD 
where p  pitch of the screw.1 
The increase in pressure applied to the polymer melt in the three sections of the barrel is determined largely by the channel depth dc. In Figure 13.4, dc is relatively large in the feed section to allow large amounts of granular polymer to be admitted into the barrel. In the compression section, dc is gradually reduced, thus applying increased pressure on the polymer as it melts. In the metering section, dc is small and pressure reaches a maximum as ﬂow is restrained at the die end of the barrel. The three sections of the screw are shown as being about equal in length in Figure 13.4; this is appropriate for a polymer that melts gradually, such as low-density polyethylene. For other polymers, the optimal section lengths are different. For crystalline polymers such as nylon, melting occurs rather abruptly at a speciﬁc melting point; therefore, a short compression section is appropriate. Amorphous polymers such as polyvinylchloride melt more slowly than LDPE, and the compression zone for these materials must take almost the entire length of the screw. Although the optimal screw design for each material type is different, it is common practice to use general-purpose screws. These designs represent a compromise among the different materials, and they avoid the need to make frequent screw changes, which result in costly equipment downtime. 
Progress of the polymer along the barrel leads ultimately to the die zone. Before reaching the die, the melt passes through a screen pack—a series of wire meshes supported by a stiff plate (called a breaker plate) containing small axial holes. The screen pack assembly functions to (1) ﬁlter contaminants and hard lumps from the melt; (2) build pressure in the metering section; and (3) straighten the ﬂow of the polymer melt and remove its “memory” of the circular motion imposed by the screw. This last function is concerned with the polymer’s viscoelastic property; if the ﬂow were left unstraightened, the polymer would play back its history of turning inside the extrusion chamber, tending to twist and distort the extrudate. 


13.2.2 ANALYSIS OF EXTRUSION 
In this section, mathematical models are developed to describe, in a simpliﬁed way, several aspects of polymer extrusion. 
Melt Flow in the Extruder As the screw rotates inside the barrel, the polymer melt is forced to move forward toward the die; the system operates much like an Archimedean screw. The principal transport mechanism is drag ﬂ ow, resulting from friction between the viscous liquid and two opposing surfaces moving relative to each other: (1) the stationary barrel and (2) the channel of the turning screw. The arrangement can be likened to the ﬂuid ﬂow that occurs between a stationary plate and a moving plate separated by a viscous liquid, as illustrated in Figure 3.17. Given 
1Unfortunately, p isthe natural symbol to use for two variables in this chapter. It represents the screw pitch here and in several other chapters. The same symbol p is also used for pressure later in the chapter. 

that the moving plate has a velocity v, it can be reasoned that the average velocity of the ﬂuid is v/2, resulting in a volume ﬂow rate of
 Qd  0.5 vdw (13.5) 

where Qd ! volume drag ﬂow rate, m3/s (in3/sec.); v ! velocity of the moving plate, m/s (in/sec.); d ! distance separating the two plates, m (in); and w ! the width of the plates perpendicular to velocity direction, m (in). These parameters can be compared with those in the channel deﬁned by the rotating extrusion screw and the 
stationary barrel surface.  
v and w ! wc  ! pDN cos A d ! dc  (pD tan A # wf) cos A  (13.6) (13.7) (13.8)  

where D ! screw ﬂight diameter, m (in); N ! screw rotational speed, rev/s; dc ! screw channel depth, m (in); wc  screw channel width, m (in); A  ﬂ ight angle; and wf  ﬂight land width, m (in). If the ﬂight land width is assumed to be negligibly small, then the last of these equations reduces to 
wc ! p D tan A cos A ! p D sin A (13.9) 

Substituting Equations (13.6), (13.7), and (13.9) into Equation (13.5), and using several trigonometric identities, 
Qd  0.5 p2 D2 N dc sin A cos A (13.10) 

If no forces were present to resist the forward motion of the ﬂuid, this equation would provide a reasonable description of the melt ﬂow rate inside the extruder. However, compressing the polymer melt through the downstream die creates a back pressure in the barrel that reduces the material moved by drag ﬂow in Equation (13.10). This ﬂow reduction, called the back pressure ﬂ ow, depends on the screw dimensions, viscosity of the polymer melt, and pressure gradient along the barrel. These dependencies can be summarized in this equation [12]: 
pDdc 3 sin2 A dp
Qb ! ( ) (13.11)
12h dl 

where Qb ! back pressure ﬂow, m3/s (in3/sec); h ! viscosity, N-s/m2 (lb-sec/in2); dp/dl ! the pressure gradient, MPa/m (lb/in2/in); and the other terms were previously deﬁned. The actual pressure gradient in the barrel is a function of the shape of the screw over its length; a typical pressure proﬁle is given in Figure 13.6. If the proﬁle is assumed to be a straight line, indicated by the dashed line in the ﬁgure, then the pressure gradient becomes a constant p/L, and the previous equation reduces to 
ppDdc 3 sin2 A
Qb ! (13.12)
12hL 

where p ! head pressure in the barrel, MPa (lb/in2); and L ! length of the barrel, m (in). Recall that this back pressure ﬂow is really not an actual ﬂ ow by itself; it is a reduction in the drag ﬂow.Thus,the magnitude of the melt ﬂow in an extruder can be computed as the difference between the drag ﬂow and back pressure ﬂow: 

Qx ! Qd # Qb ppDdc 3 sin2 A
Qx  0.5 p2 D2 N dc sin A cos A # (13.13)
12hL 
where Qx ! the resulting ﬂow rate of polymer melt in the extruder. Equation (13.13) assumes that there is minimal leak ﬂ ow through the clearance between ﬂights and barrel. Leak ﬂow of melt will be small compared with drag and back pressure ﬂow except in badly worn extruders. 
Equation (13.13) contains many parameters, which can be divided into two types: 
(1) design parameters, and (2) operating parameters. The design parameters deﬁne the geometry of the screw and barrel: diameter D, length L, channel depth dc, and helix angle A. For a given extruder operation, these factors cannot be changed during the process. The operating parameters can be changed during the process to affect output ﬂow; they include rotational speed N, head pressure p, and melt viscosity h. Of course, melt viscosity is controllable only to the extent to which temperature and shear rate can be manipulated to affect this property. The following example shows how the parameters play out their roles. 
An extruder barrel has a diameter D  75 mm. The screw rotates at N  1 rev/s. Channel depth dc  6.0 mm and ﬂight angle A  20°. Head pressure at the end of the barrel p  7.0  106 Pa, length of the barrel L  1.9 m, and viscosity of the polymer melt is assumed to be h  100 Pa-s. Determine the volume ﬂow rate of the plastic in the barrel Qx. 
Solution: Equation (13.13) can be used to compute the drag ﬂow and opposing back pressure ﬂow in the barrel. 
Qd  0.5 p2(75  103)2 (1.0) (6  103) (sin 20) (cos 20)  53,525 (109) m3/s 
p(7  106)(75  103)(6  103)3 (sin 20)2 
Qb  18.276(106)  18,276(109) m3/s
12(100)(1.9) 
Qx ! Qd # Qb  (53,525  18,276) (109) ! 35,249(109) m3/s Extruder and Die Characteristics If back pressure is zero, so that melt ﬂow is unrestrained in the extruder, then the ﬂow would equal drag ﬂow Qd given by Equation (13.10). Given the design and operating parameters (D, A, N, etc.), this is the maximum possible ﬂow capacity of the extruder. Denote it as Qmax:


 Qmax  0.5p2 D2 N dc sin A cos A (13.14) 

On the other hand, if back pressure were so great as to cause zero ﬂow, then back pressure ﬂow would equal drag ﬂow; that is,
 Qx ! Qd # Qb  0, so Qd ! Qb 

Using the expressions for Qd and Qb in Equation (13.13), we can solve for p to determine what this maximum head pressure pmax would have to be to cause no ﬂow in the extruder: 
6pDNLh cot A 
pmax ! (13.15)
d 2 c 

The two values Qmax and pmax are points along the axes of a diagram known as the extruder characteristic (or screw characteristic), as in Figure 13.7. It deﬁnes the relationship between head pressure and ﬂow rate in an extrusion machine with given operating parameters. 
With a die in the machine and the extrusion process underway, the actual values of Qx and p will lie somewhere between the extreme values, the location determined by the characteristics of the die. Flow rate through the die depends on the size and shape of the opening and the pressure applied to force the melt through it. This can be expressed as
 Qx ! Ks p (13.16) 

where Qx  ﬂow rate, m3/s (in3/sec.); p ! head pressure, Pa (lb/in2); and Ks ! shape factor for the die, m5/Ns (in5/lb-sec). For a circular die opening of a given channel length, the shape factor can be computed [12] as 
pD4 d
Ks ! (13.17)

128hLd where Dd  die opening diameter, m (in) h  melt viscosity, N-s/m2 (lb-sec/in2); and Ld ! die opening length, m (in). For shapes other than round, the die shape factor is less than for a round of the same cross-sectional area, meaning that greater pressure is required to achieve the same ﬂow rate. 


FIGURE 13.7 Extruder characteristic (also called thescrew characteristic) and diecharacteristic. The extruder operating point is at intersectionof the two lines. 


The relationship between Qx and p in Equation (13.16) is called the die characteristic. In Figure 13.7, this is drawn as a straight line that intersects with the previous extruder characteristic. The intersection point identiﬁes the values of Qx and p that are known as the operating point for the extrusion process. 
Consider the extruder from Example 13.1, in which D  75 mm, L  1.9 m, N  1 rev/s, dc  6 mm, and A  20°. The plastic melt has a shear viscosity h  100 Pa-s. Determine (a) Qmax and pmax, (b) shape factor Ks for a circular die opening in which Dd  6.5 mm and Ld  20 mm, and (c) values of Qx and p at the operating point. 
Solution: (a) Qmax is given by Equation (13.14). 
Qmax  0.5p2D2 Ndc sin A cos A  0.5 p2(75  103)2 (1.0)(6  103)(sin 20)(cos 20) 
! 53,525(109)m3/s 
pmax is given by Equation (13.15). 6pDNLh cot A 6p (75  103)(1.9)(1.0)(100) cot 20 
Pmax ! ! 20,499,874 Pa 
d 2 c (6  103)2 
These two values deﬁne the intersection with the ordinate and abscissa for the extruder characteristic. 
(b) The shape factor for a circular die opening with Dd  6.5 mm and Ld ! 20 mm can be determined from Equation (13.17). 
p (6.5 $ 103)4 


Ks ! 21.9(1012) m5/Ns
128(100)(20  103) This shape factor deﬁnes the slope of the die characteristic. 
(c) The operating point is deﬁned by the values of Qx and p at which the screw characteristic intersects with the die characteristic. The screw characteristic can be expressed as the equation of the straight line between Qmax and pmax, which is
 Qx ! Qmax  (Qmax / pmax)p 
 53,525(109)  (53,525(109)/20,499,874)p  53,525(109)  2.611(1012)p (13.18) 
The die characteristic is given by Equation (13.16) using the value of Ks computed in part (b). 
Qx  21.9(1012)p 
Setting the two equations equal, 
53,525(109)  2.611(1012)p  21.9(1012)p p ! 2.184(106) Pa Solving for Qx using one of the starting equations, 
Qx  53.525(106)  2.611(1012)(2.184)(106) ! 47.822(106) m3/s 
Checking this with the other equation for veriﬁcation, 
Qx  21.9(1012)(2.184)(106)  47.82(106) m3/s 



13.2.3 DIE CONFIGURATIONS AND EXTRUDED PRODUCTS 
The shape of the die oriﬁce determines the cross-sectional shape of the extrudate. The common die proﬁles and corresponding extruded shapes are: (1) solid proﬁles; (2) hollow proﬁles, such as tubes; (3) wire and cable coating; (4) sheet and ﬁ lm; and (5) ﬁ laments. The ﬁ rst three categories are covered in the present section. Methods for producing sheet and ﬁ lm are examined in Section 13.3; and ﬁlament production is discussed in Section 13.4. These latter shapes sometimes involve forming processes other than extrusion. 
Solid Proﬁ les Solid proﬁ les include regular shapes such as rounds and squares and irregular cross sections such as structural shapes, door and window moldings, automobile trim, and house siding. The side view cross section of a die for these solid shapes is illustrated in Figure 13.8. Just beyond the end of the screw and before the die, the polymer melt passes through the screen pack and breaker plate to straighten the ﬂ ow lines. Then it ﬂows into a (usually) converging die entrance, the shape designed to maintain laminar ﬂow and avoid dead spots in the corners that would otherwise be present near the oriﬁce. The melt then ﬂows through the die opening itself. 
When the material exits the die, it is still soft. Polymers with high melt viscosities are the best candidates for extrusion, because they hold shape better during cooling. Cooling is accomplished by air blowing, water spray, or passing the extrudate through a water trough. To compensate for die swell, the die opening is made long enough to remove some of the memory in the polymer melt. In addition, the extrudate is often drawn (stretched) to offset expansion from die swell. 
For shapes other than round, the die opening is designed with a cross section that is slightly different from the desired proﬁ le, so that the effect of die swell is to provide shape correction. This correction is illustrated in Figure 13.9 for a square cross section. Because different polymers exhibit varying degrees of die swell, the shape of the die proﬁle depends on the material to be extruded. Considerable skill and judgment are required by the die designer for complex cross sections. 
Hollow Proﬁles Extrusion of hollow proﬁles, such as tubes, pipes, hoses, and other cross sections containing holes, requires a mandrel to form the hollow shape. 



(b) 
FIGURE 13.9 (a) Die cross sectionshowing required oriﬁce proﬁle to obtain (b) a square extruded proﬁle. 
A typical die conﬁguration is shown in Figure 13.10. The mandrel is held in place using a spider, seen in Section A-A of the ﬁgure. The polymer melt ﬂows around the legs supporting the mandrel to reunite into a monolithic tube wall. The mandrel often includes an air channel through which air is blown to maintain the hollow form of the extrudate during hardening. Pipes and tubes are cooled using open water troughs or by pulling the soft extrudate through a water-ﬁlled tank with sizing sleeves that limit the OD of the tube while air pressure is maintained on the inside. 
Wire and Cable Coating The coating of wire and cable for insulation is one of the most important polymer extrusion processes. As shown in Figure 13.11 for wire coating, the polymer melt is applied to the bare wire as it is pulled at high speed through a die. A slight vacuum is drawn between the wire and the polymer to promote adhesion of the coating.The taught wire provides rigidity during cooling,which is usually aided by passing the coated wire through a water trough. The product is wound onto large spools at speeds of up to 50 m/s (10,000 ft/min). 



FIGURE 13.11 Side view cross section of die for coating ofelectrical wire byextrusion. (Some dieconstruction details are simpliﬁed.) 

13.2.4 DEFECTS IN EXTRUSION 
A number of defects can afﬂict extruded products. One of the worst is melt fracture, in which the stresses acting on the melt immediately before and during its ﬂ ow through the die are so high as to cause failure, manifested in the form of a highly irregular surface on the extrudate. As suggested by Figure 13.12, melt fracture can be caused by a sharp reduction at the die entrance, causing turbulent ﬂ ow that breaks up the melt. This contrasts with the streamlined, laminar ﬂ ow in the gradually converging die in Figure 13.8. 
A more common defect in extrusion is sharkskin, in which the surface of the product becomes roughened upon exiting the die. As the melt ﬂows through the die opening, friction at the interface results in a velocity proﬁle across the cross section, Figure 13.13. Tensile stresses develop at the surface as this material is stretched to keep up with the faster moving center core.These stresses cause minor ruptures that roughen the surface. If the velocity gradient becomes extreme, prominent marks occur on the surface, giving it the appearance of a bamboo pole; hence, the name bambooing for this more severe defect. 

FIGURE 13.13 

(a)
 Velocity proﬁle of the melt as it ﬂows through the die opening, whichcan lead to defects called sharkskin and 

(b)
 bambooing. 








Production of Sheet and Film 
Thermoplastic sheet and ﬁlm are produced by a number of processes, most important of which are two methods based on extrusion. The term sheet refers to stock with a thickness ranging from 0.5 mm (0.020 in) to about 12.5 mm (0.5 in) and used for products such as ﬂat window glazing and stock for thermoforming (Section 13.9). Film refers to thicknesses below 0.5 mm (0.020 in). Thin ﬁlms are used for packaging (product wrapping material, grocery bags, and garbage bags); thicker ﬁlm applications include covers and liners (pool covers and liners for irrigation ditches). 
All of the processes covered in this section are continuous, high-production operations. More than half of the ﬁlms produced today are polyethylene, mostly low-density PE. The principal other materials are polypropylene, polyvinylchloride, and regenerated cellulose (cellophane). These are all thermoplastic polymers. 
Slit-Die Extrusion of Sheet and Film Sheet and ﬁlm of various thicknesses are produced by conventional extrusion, using a narrow slit as the die opening. The slit may be up to 3 m (10 ft) wide and as narrow as around 0.4 mm (0.015 in). One possible die conﬁguration is illustrated in Figure 13.14. The die includes a manifold that spreads the polymer melt laterally before it ﬂows through the slit (die oriﬁce). One of the difﬁculties in this extrusion method is uniformity of thickness throughout the width of the stock. This is caused by the drastic shape change experienced by 



FIGURE 13.15 
extrusion. 
Use of (a) water quenching bath or (b) chill rolls to achieve fast solidiﬁcation of the molten ﬁlm after 
the polymer melt during its ﬂow through the die and also to temperature and pressure variations in the die. Usually, the edges of the ﬁlm must be trimmed because of thickening at the edges. 
To achieve high production rates, an efﬁcient method of cooling and collecting the ﬁlm must be integrated with the extrusion process.This is usually done by immediately directing the extrudate into a quenching bath of water or onto chill rolls, as shown in Figure 13.15. The chill roll method seems to be the more important commercially. Contact with the cold rolls quickly quenches and solidiﬁes the extrudate; in effect, the extruder serves as a feeding device for the chill rolls that actually form the ﬁlm. The process is noted for very high production speeds—5 m/s (1000 ft/min). In addition, close tolerances on ﬁlm thickness can be achieved. Owing to the cooling method used in this process, it is known as chill-roll extrusion. 
Blown-Film Extrusion Process This is the other widely used process for making thin polyethylene ﬁ lm for packaging. It is a complex process, combining extrusion and blowing to produce a tube of thin ﬁlm; it is best explained with reference to the diagram in Figure 13.16. The process begins with the extrusion of a tube that is immediately drawn upward while still molten and simultaneously expanded in size by air inﬂated into it through the die mandrel. A “frost line” marks the position along the upward moving bubble where solidiﬁcation of the polymer occurs. Air pressure in the bubble must be kept constant to maintain uniform ﬁlm thickness and tube diameter. The air is contained in the tube by pinch rolls that squeeze the tube back together after it has cooled. Guide rolls and collapsing rolls are also used to restrain the blown tube and direct it into the pinch rolls. The ﬂat tube is then collected onto a windup reel. 
The effect of air inﬂation is to stretch the ﬁlm in both directions as it cools from the molten state. This results in isotropic strength properties, which is an advantage over other processes in which the material is stretched primarily in one direction. Other advantages include the ease with which extrusion rate and air pressure can be changed to control stock width and gage. Comparing this process with slit-die extrusion, the blown-ﬁlm method produces stronger ﬁlm (so that a thinner ﬁlm can be used to package a product), but thickness control and production rates are lower. 

The ﬁnal blown ﬁlm can be left in tubular form (e.g., for garbage bags), or it can be subsequently cut at the edges to provide two parallel thin ﬁlms. 
Calendering Calendering is a process for producing sheet and ﬁlm stock out of rubber (Section 14.5.3) or rubbery thermoplastics such as plasticized PVC. In the process, the initial feedstock is passed through a series of rolls to work the material and reduce its thickness to the desired gage.A typical setup is illustrated in Figure 13.17.The equipment is expensive, but production rate is high; speeds approaching 2.5 m/s (500 ft/min) are possible. Close control is required over roll temperatures, pressures, and rotational speed. The process is noted for its good surface ﬁnish and high gage accuracy in the ﬁ lm. Plastic products made by the calendering process include PVC ﬂ oor covering, shower curtains, vinyl table cloths, pool liners, and inﬂatable boats and toys. 



Fiber and Filament Production (Spinning) 
The most important application of polymer ﬁbers and ﬁlaments is in textiles. Their use as reinforcing materials in plastics (composites) is a growing application, but still small compared with textiles.A ﬁ ber can be deﬁned as a long, thin strand of material whose length is at least 100 times its cross-sectional dimension. A ﬁ lament is a ﬁber of continuous length. 
Fibers can be natural or synthetic. Synthetic ﬁbers constitute about 75% of the total ﬁber market today, polyester being the most important, followed by nylon, acrylics, and rayon. Natural ﬁbers are about 25% of the total produced, with cotton by far the most important staple (wool production is signiﬁcantly less than cotton). 
The term spinning is a holdover from the methods used to draw and twist natural ﬁ bers into yarn or thread. In the production of synthetic ﬁ bers, the term refers to the process of extruding a polymer melt or solution through a spinneret (a die with multiple small holes) to make ﬁlaments that are then drawn and wound onto a bobbin. There are three principal variations in the spinning of synthetic ﬁ bers, depending on the polymer being processed: (1) melt spinning, (2) dry spinning, and (3) wet spinning. 
Melt spinning is used when the starting polymer can best be processed by heating to the molten state and pumping through the spinneret, much in the manner of conventional extrusion. A typical spinneret is 6 mm (0.25 in) thick and contains approximately 50 holes of diameter 0.25 mm (0.010 in); the holes are countersunk, so that the resulting bore has an L/D ratio of only 5/1 or less. The ﬁlaments that emanate from the die are drawn and simultaneously air cooled before being collected together and spooled onto the bobbin, as shown in Figure 13.18. Signiﬁcant extension and thinning of the ﬁlaments occur while the polymer is still molten, so that the ﬁnal diameter wound onto the bobbin may be only 1/10 of the extruded size. Melt spinning is used for polyesters and nylons; because these are the most important synthetic ﬁbers, melt spinning is the most important of the three processes for synthetic ﬁbers. 


In dry spinning, the starting polymer is in solution and the solvent can be separated by evaporation. The extrudate is pulled through a heated chamber that removes the solvent; otherwise the sequence is similar to the previous. Fibers of cellulose acetate and acrylic are produced by this process. In wet spinning, the polymer is also in solution—only the solvent is nonvolatile. To separate the polymer, the extrudate must be passed through a liquid chemical that coagulates or precipitates the polymer into coherent strands that are then collected onto bobbins.This method is used to produce rayon (regenerated cellulose ﬁbers). 
Filaments produced by any of the three processes are usually subjected to further cold drawing to align the crystal structure along the direction of the ﬁ lament axis. Extensions of 2 to 8 are typical [13]. This has the effect of signiﬁcantly increasing the tensile strength of the ﬁbers. Drawing is accomplished by pulling the thread between two spools,where the winding spool is driven at a faster speed than the unwinding spool. 

Coating Processes 
Plastic (or rubber) coating involves application of a layer of the given polymer onto a substrate material. Three categories are distinguished [6]: (1) wire and cable coating; 
(2) planar coating, which involves the coating of a ﬂ at ﬁ lm; and (3) contour coating— the coating of a three-dimensional object. Wire and cable coating has already been covered (Section 13.2.3); it is basically an extrusion process. The other two categories are surveyed in the following paragraphs. In addition, there is the technology of applying paints, varnishes, lacquers, and other similar coatings (Section 27.6).
