Repository: Zdong104/ManufacturtingQA

# ManufacturtingQA




Updtaes: 
1. Dataset cleaning in order
2. Tested on section 124

TODO： 
1. Test Normal Rag
2. Test on 多选题

File: Experimental_and_Test/GraphRag/input/sec14.txt (part 1 of 2)

Processing of Polymer MatrixCompositesand Rubber 
Chapter Contents 
14.1 Overview of PMC Processing 
14.1.1 Starting Materials for PMCs 
14.1.2 Combining Matrix and Reinforcement 


14.2 Open Mold Processes 
14.2.1 Hand Lay-Up 
14.2.2 Spray-Up 

14.2.3 Automated Tape-Laying Machines 
14.2.4 Curing 



14.3 Closed Mold Processes 
14.3.1 Compression Molding PMC Processes 
14.3.2 Transfer Molding PMC Processes 
14.3.3 Injection Molding PMC Processes 


14.4 Other PMC Shaping Processes 
14.4.1 Filament Winding 

14.4.2 Pultrusion Processes 
14.4.3 Miscellaneous PMC Shaping Processes 


14.5 Rubber Processing and Shaping 
14.5.1 Production of Rubber 
14.5.2 Compounding and Mixing 
14.5.3 Shaping and Related Processes 
14.5.4 Vulcanization 

14.5.5 Processing of Thermoplastic Elastomers 


14.6 Manufacture of Tires and Other Rubber Products 
14.6.1 Tires 

14.6.2 Other Rubber Products 
This chapter considers those manufacturing processes by which polymer matrix composites and rubbers are shaped into useful components and products. Many of the processes used for these materials are the same as or similar to those used for plastics (Chapter 13). After all, polymer matrix composites and rubbers are polymeric materials.The difference is that they contain some form of reinforcing ingredient.A polymer matrix composite (PMC) is a composite material consisting of a polymer embedded with a reinforcing phase such as ﬁbers or powders. The technological and commercial importance of PMC processes derives from the growing use of this class of material, especially ﬁberreinforced polymers (FRPs). In popular usage, PMC generally refers to ﬁber-reinforced polymers. FRP composites can be designed with very high strength-to-weight and stiffness-to-weight ratios. These features make them attractive in aircraft, cars, trucks, boats, and sports equipment. 
The preceding deﬁnition of a polymer matrix composite could be applied to nearly all rubber products, except that the polymer is an elastomer whereas the polymer in a PMC is a plastic. Almost all rubber products are reinforced with carbon black, which is what gives pneumatic tires their characteristic black color. Tires are the dominant product in the rubber industry. They are used in large numbers for automobiles, trucks, aircraft, and bicycles. 
The coverage in this chapter begins with PMCs that are based on plastics. Sections 14.5 and 14.6 cover composites based on elastomers. 





Overview of PMC Processing 
The variety of shaping methods for ﬁber-reinforced polymers can be bewildering on ﬁrst reading. A road map will be helpful to the reader entering this new territory. FRP composite shaping processes can be divided into ﬁve categories, as organized in Figure 14.1: (1) open mold processes, (2) closed mold processes, (3) ﬁ lament winding, 
(4) pultrusion processes, and (5) miscellaneous. Open mold processes include some of the original manual procedures for laying resins and ﬁbers onto forms. Closed mold processes are much the same as those used in plastic molding; the reader will recognize the names—compression molding, transfer molding, and injection molding—although the names are sometimes changed and modiﬁcations are sometimes made for PMCs. In ﬁ lament winding, continuous ﬁlaments that have been dipped in liquid resin are wrapped around a rotating mandrel; when the resin cures, a rigid, hollow, generally cylindrical shape is created. Pultrusion is a shaping process for producing long, straight sections of constant cross section; it is similar to extrusion, but adapted to include continuous ﬁber reinforcement.The “miscellaneous” category includes several operations that do not ﬁt into the previous categories. To complicate matters, some of the processes in the list are used to shape composites with continuous ﬁbers, whereas others are used for short ﬁber PMCs. Figure 14.1 identiﬁes the processes in each division. 
FIGURE 14.1 
Classiﬁcation of manufacturingprocesses forﬁber-reinforced polymer composites. 


Some of the PMC shaping processes are slow and labor intensive. In general, techniques for shaping composites are less efﬁcient than manufacturing processes for other materials.There are two reasons for this:(1) composite materials are more complex than other materials, consisting as they do of two or more phases and the need to orient the reinforcing phase in the case of ﬁber-reinforced plastics; and (2) processing technologies for composites have not been the object of improvement and reﬁnement over as many years as processes for other materials. 
14.1.1 STARTING MATERIALS FOR PMCs 
In a PMC, the starting materials are a polymer and a reinforcing phase. They are processed separately before becoming phases in the composite. This section considers how these materials are produced before being combined. Section 14.1.2 describes how they are combined to make the composite part. 
Both thermoplastics and thermosets are used as matrices in PMCs.Thermosetting (TS) polymers are the most common matrix materials. The principal TS polymers are phenolics, unsaturated polyesters, and epoxies. Phenolics are associated with the use of particulate reinforcing phases, whereas polyesters and epoxies are more closely associated with FRPs. Thermoplastic (TP) polymers are also used in PMCs, in fact, most TP molding compounds are composite materials because they include ﬁllers and/or reinforcing agents. Many of the polymer shaping processes discussed in Chapter 13 are applicable to polymer matrix composites. However, combining the polymer with the reinforcing agent sometimes complicates the operations. 
The reinforcing phase can be any of several geometries and materials. The geometries include ﬁbers, particles, and ﬂakes, and the materials are ceramics, metals, other polymers, or elements such as carbon or boron. The role of the reinforcing phase and some of its technical features are discussed in Section 9.1.2. 
Common ﬁber materials in FRPs are glass, carbon, and the polymer Kevlar. Fibers of these materials are produced by various techniques, some of which have been covered in other chapters. Glass ﬁbers are produced by drawing through small oriﬁces (Section 12.2.3). For carbon, a series of heating treatments is performed to convert a precursor ﬁlament containing a carbon compound into a more pure carbon form. The precursor can be any of several substances, including polyacrylonitrile (PAN), pitch (a black carbon resin formed in the distillation of coal tar, wood tar, petroleum, etc.), or rayon (cellulose). Kevlar ﬁbers are produced by extrusion combined with drawing through small oriﬁces in a spinneret (Section 13.4). 
Starting as continuous ﬁlaments, the ﬁbers are combined with the polymer matrix in any of several forms, depending on the properties desired in the material and the processing method to be used to shape the composite. In some fabrication processes, the ﬁlaments are continuous, whereas in others, they are chopped into short lengths. In the continuous form, individual ﬁlaments are usually available as rovings. A roving is a collection of untwisted (parallel) continuous strands; this is a convenient form for handling and processing. Rovings typically contain from 12 to 120 individual strands. By contrast, a yarn is a twisted collection of ﬁlaments. Continuous rovings are used in several PMC processes, including ﬁlament winding and pultrusion. 
The most familiar form of continuous ﬁber is a cloth—a fabric of woven yarns. Very similar to a cloth, but distinguished here, is a woven roving, a fabric consisting of untwisted ﬁlaments rather than yarns. Woven rovings can be produced with unequal numbers of strands in the two directions so that they possess greater strength in one direction than the other. Such unidirectional woven rovings are often preferred in laminated FRP composites. 
Fibers can also be prepared in the form of a mat—a felt consisting of randomly oriented short ﬁbers held loosely together with a binder, sometimes in a carrier fabric. Mats are commercially available as blankets of various weights, thicknesses, and widths. Mats can be cut and shaped for use as preforms in some of the closed mold processes. During molding, the resin impregnates the preform and then cures, thus yielding a ﬁber-reinforced molding. 
Particles and ﬂakes are really in the same class. Flakes are particles whose length and width are large relative to thickness. These and other issues on characterization of engineering powders are discussed in Section 15.1. Production methods for metal powders are discussed in Section 15.2, and techniques for producing ceramic powders are discussed in Section 16.1.1. 


14.1.2 COMBINING MATRIX AND REINFORCEMENT 
Incorporation of the reinforcing agent into the polymer matrix either occurs during the shaping process or beforehand. In the ﬁrst case, the starting materials arrive at the fabricating operation as separate entities and are combined into the composite during shaping. Examples of this case are ﬁ lament winding and pultrusion. The starting reinforcement in these processes consists of continuous ﬁbers. In the second case, the two component materials are combined into some preliminary form that is convenient for use in the shaping process. Nearly all of the thermoplastics and thermosets used in plastic shaping processes are really polymers combined with ﬁllers (Section 8.1.5).The ﬁllers are either short ﬁbers or particulate (including ﬂakes). 
Of greatest interest in this chapter are the starting forms used in processes designed for FRP composites. One might think of the starting forms as prefabricated composites that arrive ready for use at the shaping process.These forms are molding compounds and prepregs. 
Molding Compounds Molding compounds are similar to those used in plastic molding.They are designed for use in molding operations,and so they must be capable of ﬂowing. Most molding compounds for composite processing are thermosetting polymers. Accordingly, they have not been cured before shape processing. Curing is done during and/or after ﬁnal shaping. FRP composite molding compounds consist of the resin matrix with short,randomly dispersed ﬁbers.They come in several forms. 
Sheet molding compound (SMC) is a combination of TS polymer resin, ﬁllers and other additives, and chopped glass ﬁbers (randomly oriented) all rolled into a sheet of typical thickness 6.5 mm (0.250 in). The most common resin is unsaturated polyester; ﬁllers are usually mineral powders such as talc, silica, limestone; and the glass ﬁbers are typically 12 to 75 mm (0.5–3.0 in) long and account for about 30% of the SMC by volume. SMCs are very convenient for handling and cutting to proper size as molding charges. Sheet molding compounds are generally produced between thin layers of polyethylene to limit evaporation of volatiles from the thermosetting resin. The protective coating also improves surface ﬁnish on subsequent molded parts.The process for fabricating continuous SMC sheets is depicted in Figure 14.2. 
Bulk molding compound (BMC) consists of similar ingredients as those in SMC, but the compounded polymer is in billet form rather than sheet. The ﬁbers in BMC are shorter, typically 2 to 12 mm (0.1–0.5 in), because greater ﬂuidity is required in 

FIGURE 14.2 Process for producing sheetmolding compound(SMC). 
the molding operations for which these materials are designed. Billet diameter is usually 25 to 50 mm (1–2 in). The process for producing BMC is similar to that for SMC, except extrusion is used to obtain the ﬁnal billet form. BMC is also known as dough molding compound (DMC), because of its dough-like consistency. Other FRP molding compounds include thick molding compound (TMC), similar to SMC but thicker—up to 50 mm (2 in); and pelletized molding compounds—basically conventional plastic molding compounds containing short ﬁbers. 
Prepregs Another prefabricated form for FRP shaping operations is prepreg, which consists of ﬁbers impregnated with partially cured thermosetting resins to facilitate shape processing. Completion of curing must be accomplished during and/ or after shaping. Prepregs are available in the form of tapes or cross-plied sheets or fabrics. The advantage of prepregs is that they are fabricated with continuous ﬁlaments rather than chopped random ﬁbers, thus increasing strength and modulus of the ﬁnal product. Prepreg tapes and sheets are associated with advanced composites (reinforced with boron, carbon/graphite, and Kevlar) as well as ﬁberglass. 


14.2 Open Mold Processes 
The distinguishing feature of this family of FRP shaping processes is its use of a single positive or negative mold surface (Figure 14.3) to produce laminated FRP structures. Other names for open mold processes include contact lamination and contact molding. The starting materials (resins, ﬁ bers, mats, and woven rovings) are applied to the mold in layers, building up to the desired thickness. This is followed by curing and part removal. Common resins are unsaturated polyesters and epoxies, using ﬁberglass as the reinforcement.The moldings are usually large (e.g.,boat hulls). The advantage of using an open mold is that the mold costs much less than if two 
FIGURE 14.3 Types of open mold: (a) positive and
(b) negative. 
matching molds were used. The disadvantage is that only the part surface in contact with the mold surface is ﬁ nished; the other side is rough. For the best possible part surface on the ﬁ nished side, the mold itself must be very smooth. 
There are several important open mold FRP processes. The differences are in 
the methods of applying the laminations to the mold, alternative curing techniques, 
and other variations. In this section, three open mold processes for shaping ﬁ ber
reinforced plastics are described: (1) hand lay-up, (2) spray-up, and (3) automated 
tape-laying machines. Hand lay-up is treated as the base process and the others as 
modiﬁ cations and reﬁ nements. 

14.2.1 HAND LAY-UP 
Hand lay-up is the oldest open mold method for FRP laminates, dating to the 1940s when it was ﬁ rst used to fabricate boat hulls. It is also the most labor-intensive method. As the name suggests, hand lay-up is a shaping method in which successive layers of resin and reinforcement are manually applied to an open mold to build the laminated FRP composite structure. The basic procedure consists of ﬁ ve steps, illustrated in Figure 14.4. The ﬁ nished molding must usually be trimmed with a power saw to size the outside edges. In general, these same ﬁ ve steps are required for all of the open mold processes; the differences between methods occurring in steps 3 and 4. 
In step 3 of the hand lay-up process, each layer of ﬁ ber reinforcement is dry when placed onto the mold. The liquid (uncured) resin is then applied by pouring, brushing, or spraying. Impregnation of resin into the ﬁ ber mat or fabric is accomplished by hand rolling. This approach is referred to as wet lay-up. An alternative approach is to use prepregs, in which the impregnated layers of ﬁ ber reinforcement are ﬁ rst prepared outside the mold and then laid onto the mold surface. Advantages cited for the prepregs include closer control over ﬁ ber-resin mixture and more efﬁ cient methods of adding the laminations [16]. 
FIGURE 14.4 Hand lay-up procedure:
(1)
 mold is cleaned and treated with a mold  release agent; (2) a thin gel coat (resin, possiblypigmented to color)is applied, which will become the  outside surface of the molding;

(3)
 when the gel coathas partially set, successive layers of resin and ﬁ ber are  applied, the ﬁ ber being in the form ofmat or cloth; each layer is rolled to fully impregnate the ﬁ ber with resin and remove air bubbles; (4) the partis cured; and (5) thefully hardened part isremoved from the mold. 



Molds for open mold contact laminating can be made of plaster, metal, glass ﬁber–reinforced plastic, or other materials. Selection of material depends on economics, surface quality, and other technical factors. For prototype fabrication, in which only one part is produced, plaster molds are usually adequate. For medium quantities, the mold can be made of ﬁberglass-reinforced plastic. High production generally requires metal molds. Aluminum, steel, and nickel are used, sometimes with surface hardening on the mold face to resist wear. An advantage of metal, in addition to durability, is its high thermal conductivity that can be used to implement a heat-curing system, or simply to dissipate heat from the laminate while it cures at room temperature. 
Products suited to hand lay-up are generally large in size but low in production quantity. In addition to boat hulls, other applications include swimming pools, large container tanks, stage props, radomes, and other formed sheets. Automotive parts have also been made, but the method is not economical for high production. The largest moldings ever made by this process were ship hulls for the British Royal Navy: 85 m (280 ft) long [3]. 

14.2.2 SPRAY-UP 
This represents an attempt to mechanize the application of resin-ﬁber layers and to reduce the time for lay-up. It is an alternative for step 3 in the hand lay-up procedure. In the spray-up method, liquid resin and chopped ﬁbers are sprayed onto an open mold to build successive FRP laminations, as in Figure 14.5. The spray gun is equipped with a chopper mechanism that feeds in continuous ﬁlament rovings and cuts them into ﬁbers of length 25 to 75 mm (1–3 in) that are added to the resin stream as it exits the nozzle. The mixing action results in random orientation of the ﬁbers in the layer—unlike hand lay-up, in which the ﬁlaments can be oriented if desired. Another difference is that the ﬁber content in spray-up is limited to about 35%, compared with a maximum of around 65% in hand lay-up. This is a shortcoming of the spraying and mixing process. 
Spraying can be accomplished manually using a portable spray gun or by an automated machine in which the path of the spray gun is preprogrammed and computer controlled. The automated procedure is advantageous for labor efﬁciency and environmental protection. Some of the volatile emissions from the liquid resins are hazardous, and the path-controlled machines can operate in sealed-off areas without 
FIGURE 14.5 Spray-upmethod. 
humans present. However, rolling is generally required for each layer, as in hand lay-up. 
Products made by the spray-up method include boat hulls, bathtubs, shower stalls, automobile and truck body parts, recreational vehicle components, furniture, large structural panels, and containers. Movie and stage props are sometimes made by this method. Because products made by spray-up have randomly oriented short ﬁbers, they are not as strong as those made by lay-up, in which the ﬁbers are continuous and directed. 


14.2.3 AUTOMATED TAPE-LAYING MACHINES 
This is another attempt to automate and accelerate step 3 in the lay-up procedure. Automated tape-laying machines operate by dispensing a prepreg tape onto an open mold following a programmed path. The typical machine consists of an overhead gantry, to which is attached the dispensing head, as shown in Figure 14.6. The gantry permits x-y-z travel of the head, for positioning and following a deﬁ ned continuous path. The head itself has several rotational axes, plus a shearing device to cut the tape at the end of each path. Prepreg tape widths are commonly 75 mm (3 in), although 300 mm (12 in) widths have been reported [15]; thickness is around 
0.13 mm (0.005 in). The tape is stored on the machine in rolls, which are unwound and deposited along the deﬁned path. Each lamination is placed by following a series of back-and-forth passes across the mold surface until the parallel rows of tape complete the layer. 
Much of the work to develop automated tape-laying machines has been pioneered by the aircraft industry, which is eager to save labor costs and at the same time achieve the highest possible quality and uniformity in its manufactured components.The disadvantage of this and other computer numerically controlled machines is that it must be programmed, and programming takes time. 

FIGURE 14.6 
Automated tape-layingmachine. (Courtesy ofCincinnati Milacron.) 


14.2.4 CURING 
Curing (step 4) is required of all thermosetting resins used in FRP laminated composites. Curing accomplishes cross-linking of the polymer, transforming it from its liquid or highly plastic condition into a hardened product. There are three principal process parameters in curing: time, temperature, and pressure. 
Curing normally occurs at room temperature for the TS resins used in hand layup and spray-up procedures. Moldings made by these processes are often large, and heating would be difﬁcult for such parts. In some cases, days are required before room temperature curing is sufﬁciently complete to remove the part. If feasible, heat is added to speed the curing reaction. 
Heating is accomplished by several means. Oven curing provides heat at closely controlled temperatures; some curing ovens are equipped to draw a partial vacuum. Infrared heating can be used in applications in which it is impractical or inconvenient to place the molding in an oven. 
Curing in an autoclave provides control over both temperature and pressure. An autoclave is an enclosed chamber equipped to apply heat and/or pressure at controlled levels. In FRP composites processing, it is usually a large horizontal cylinder with doors at either end. The term autoclave molding is sometimes used to refer to the curing of a prepreg laminate in an autoclave.This procedure is used extensively in the aerospace industry to produce advanced composite components of very high quality. 



Closed Mold Processes 
These molding operations are performed in molds consisting of two sections that open and close during each molding cycle. One might think that a closed mold is about twice the cost of a comparable open mold. However, tooling cost is even greater owing to the more complex equipment required in these processes. Despite their higher cost, advantages of a closed mold are (1) good ﬁnish on all part surfaces, 
(2) higher production rates, (3) closer control over tolerances, and (4) more complex three-dimensional shapes are possible. 
The closed mold processes are divided into three classes based on their counterparts in conventional plastic molding, even though the terminology is often different when polymer matrix composites are molded: (1) compression molding, (2) transfer molding, and (3) injection molding. 
14.3.1 COMPRESSION MOLDING PMC PROCESSES 
In compression molding of conventional molding compounds (Section 13.7.1), a charge is placed in the lower mold section, and the sections are brought together under pressure, causing the charge to take the shape of the cavity. The mold halves are heated to cure the thermosetting polymer. When the molding is sufﬁciently cured, the mold is opened and the part is removed. There are several shaping processes for PMCs based on compression molding; the differences are mostly in the form of the starting materials. The ﬂow of the resin, ﬁbers, and other ingredients during the process is a critical factor in compression molding of FRP composites. 
SMC, TMC, and BMC Molding Several of the FRP molding compounds, namely sheet molding compound (SMC), bulk molding compound (BMC), and thick molding compound (TMC), can be cut to proper size and used as the starting charge in 
FIGURE 14.7 Elastic reservoir molding: (1) foam is placed into mold between two ﬁber layers; (2) mold is closed, releasing resin from foam into ﬁber layers. 
compression molding. Refrigeration is often required to store these materials prior to shape processing. The names of the molding processes are based on the starting molding compound (i.e., SMC molding is when the starting charge is precut sheet molding compound; BMC molding uses bulk molding compound cut to size as the charge; and so on). 
Preform Molding Another form of compression molding, called preform molding [16], involves placement of a precut mat into the lower mold section along with a polymer resin charge (e.g., pellets or sheet). The materials are then pressed between heated mold halves, causing the resin to ﬂow and impregnate the ﬁber mat to produce a ﬁber reinforced molding. Variations of the process use either thermoplastic or thermosetting polymers. 
Elastic Reservoir Molding The starting charge in elastic reservoir molding is a sandwich consisting of a center of polymer foam between two dry ﬁ ber layers. The foam core is commonly open-cell polyurethane, impregnated with liquid resin such as epoxy or polyester, and the dry ﬁber layers can be cloth, woven roving, or other starting ﬁbrous form. As depicted in Figure 14.7, the sandwich is placed in the lower mold section and pressed at moderate pressure—around 0.7 MPa (100 lb/in2). As the core is compressed, it releases the resin to wet the dry surface layers. Curing produces a lightweight part consisting of a low-density core and thin FRP skins. 


14.3.2 TRANSFER MOLDING PMC PROCESSES 
In conventional transfer molding (Section 13.7.2), a charge of thermosetting resin is placed in a pot or chamber, heated, and squeezed by ram action into one or more mold cavities. The mold is heated to cure the resin. The name of the process derives from the fact that the ﬂuid polymer is transferred from the pot into the mold. It can be used to mold TS resins in which the ﬁllers include short ﬁbers to produce an FRP composite part. Another form of transfer molding for PMCs is called resin transfer molding (RTM) [6], [16]; it refers to a closed mold process in which a preform mat is placed in the lower mold section, the mold is closed, and a thermosetting resin (e.g., polyester) is transferred into the cavity under moderate pressure to impregnate the preform. To confuse matters, RTM is sometimes called resin injection molding [6], [18] (the distinction between transfer molding and injection molding is blurry anyway, as the reader may have noted in Chapter 13). RTM has been used to manufacture products such as bathtubs, swimming pool shells, bench and chair seats, and hulls for small boats. 

Several enhancements of the basic RTM process have been developed [8]. One enhancement, called advanced RTM, uses high-strength polymers such as epoxy resins and continuous ﬁber reinforcement instead of mats. Applications include aerospace components, missile ﬁns, and snow skis. Two additional processes are thermal expansion resin transfer molding and ultimately reinforced thermoset resin injection. Thermal expansion resin transfer molding (TERTM) is a patented process of TERTM, Inc. that consists of the following steps [8]: (1) A rigid polymer foam (e.g., polyurethane) is shaped into a preform. (2) The preform is enclosed in a fabric reinforcement and placed in a closed mold. (3) A thermosetting resin (e.g., epoxy) is injected into the mold to impregnate the fabric and surround the foam. 
(4) The mold is heated to expand the foam, ﬁ ll the mold cavity, and cure the resin. Ultimately reinforced thermoset resin injection (URTRI) is similar to TERTM except that the starting foam core is cast epoxy embedded with miniature hollow glass spheres. 

14.3.3 INJECTION MOLDING PMC PROCESSES 
Injection molding is noted for low-cost production of plastic parts in large quantities. Although it is most closely associated with thermoplastics, the process can also be adapted to thermosets (Section 13.6.5). 
Conventional Injection Molding In PMC shape processing, injection molding is used for both TP- and TS-type FRPs. In the TP category, virtually all thermoplastic polymers can be reinforced with ﬁbers. Chopped ﬁbers must be used; if continuous ﬁbers were used, they would be reduced anyway by the action of the rotating screw in the barrel. During injection from the chamber into the mold cavity, the ﬁbers tend to become aligned during their journey through the nozzle. Designers can sometimes exploit this feature to optimize directional properties through part design, location of gates, and cavity orientation relative to the gate [13]. 
Whereas TP molding compounds are heated and then injected into a cold mold, TS polymers are injected into a heated mold for curing. Control of the process with thermosets is trickier because of the risk of premature cross-linking in the injection chamber. Subject to the same risk, injection molding can be applied to ﬁber-reinforced TS plastics in the form of pelletized molding compound and dough molding compound. 
Reinforced Reaction Injection Molding Some thermosets cure by chemical reaction rather than heat; these resins can be molded by reaction injection molding (Section 13.6.5). In RIM, two reactive ingredients are mixed and immediately injected into a mold cavity where curing and solidiﬁcation of the chemicals occur rapidly. A closely related process includes reinforcing ﬁbers, typically glass, in the mixture. In this case, the process is called reinforced reaction injection molding (RRIM). Its advantages are similar to those in RIM, with the added beneﬁt of ﬁber reinforcement. RRIM is used extensively in auto body and truck cab applications for bumpers, fenders, and other body parts. 
14.4
14.4 
14.4.1 



Other PMC Shaping Processes 
This section describes the remaining categories of PMC shaping processes: ﬁ lament winding, pultrusion processes, and miscellaneous PMC shaping processes. 

FILAMENT WINDING 
Filament winding is a process in which resin-impregnated continuous ﬁ bers are wrapped around a rotating mandrel that has the internal shape of the desired FRP product. The resin is subsequently cured and the mandrel removed. Hollow axisymmetric components (usually circular in cross section) are produced, as well as some irregular shapes. The most common form of the process is depicted in Figure 14.8. A band of ﬁ ber rovings is pulled through a resin bath immediately before being wound in a helical pattern onto a cylindrical mandrel. Continuation of the winding pattern ﬁ nally completes a surface layer of one ﬁ lament thickness on the mandrel. The operation is repeated to form additional layers, each having a criss-cross pattern with the previous, until the desired part thickness has been obtained. 
There are several methods by which the ﬁ bers can be impregnated with resin: 
(1) wet winding, in which the ﬁ lament is pulled through the liquid resin just before winding, as in the ﬁ gure; (2) prepreg winding (also called dry winding), in which ﬁ laments preimpregnated with partially cured resin are wrapped around a heated mandrel; and (3) postimpregnation, in which ﬁ laments are wound onto a mandrel and then impregnated with resin by brushing or other technique. 
Two basic winding patterns are used in ﬁ lament winding: (a) helical and (b) polar (Figure 14.9). In helical winding, the ﬁ lament band is applied in a spiral pattern around the mandrel, at a helix angle u. If the band is wrapped with a helix angle approaching 90°, so that the winding advance is one bandwidth per revolution and the ﬁ laments form nearly circular rings around the mandrel, this is referred to as a hoop winding; it is a special case of helical winding. In polar winding, the ﬁ lament is wrapped around the long axis of the mandrel, as in Figure 14.9(b); after each longitudinal revolution, the mandrel is indexed (partially rotated) by one bandwidth, so that a hollow enclosed shape is gradually created. Hoop and polar patterns can 
Pulleys 
Carriage Drive box 
Continuous roving 
Resin bath 
Rotating mandrel 
FIGURE 14.8 Filament winding. 

(a) helical and (b) polar. 

(a) (b) 

be combined in successive windings of the mandrel to produce adjacent layers with ﬁlament directions that are approximately perpendicular; this is called a bi-axial winding [3]. 
Filament winding machines have motion capabilities similar to those of an engine lathe (Section 21.2.3). The typical machine has a drive motor to rotate the mandrel and a powered feed mechanism to move the carriage. Relative motion between mandrel and carriage must be controlled to accomplish a given winding pattern. In helical winding, the relationship between helix angle and the machine parameters can be expressed as follows: 
vc
tan u ! (14.1)
pDN 

where u ! helix angle of the windings on the mandrel, as in Figure 14.9(a); vc ! speed at which the carriage traverses in the axial direction, m/s (in/sec); D ! diameter of the mandrel, m (in); and N  rotational speed, 1/s (rev/sec). 
Various types of control are available in ﬁlament winding machines. Modern equipment uses computer numerical control (CNC, Section 37.3), in which mandrel rotation and carriage speed are independently controlled to permit greater adjustment and ﬂexibility in the relative motions. CNC is especially useful in helical winding of contoured shapes,as in Figure 14.10.As indicated in Equation (14.1),the ratio vc/DN must remain ﬁxed to maintain a constant helix angle u. Thus, either vc and/or N must be adjusted on-line to compensate for changes in D. 

  Section 14.4/Other PMC Shaping Processes  361  
The mandrel is the special tooling that determines the geometry of the ﬁ lament-wound part. For part removal, mandrels must be capable of collapsing after winding and curing. Various designs are possible, including inﬂ atable/deﬂ atable mandrels, collapsible metal mandrels, and mandrels made of soluble salts or plasters. Applications of ﬁ lament winding are often classiﬁ ed as aerospace or commercial [15], the engineering requirements being more demanding in the ﬁ rst category. Aerospace applications include rocket-motor cases, missile bodies, radomes, helicopter blades, and airplane tail sections and stabilizers. These components are made of advanced composites and hybrid composites (Section 9.4.1), with epoxy resins being most common and reinforced with ﬁ bers of carbon, boron, Kevlar, and glass. Commercial applications include storage tanks, reinforced pipes and tubing, drive shafts, wind-turbine blades, and lightning rods; these are made of conventional FRPs. Polymers include polyester, epoxy, and phenolic resins; glass is the common reinforcing ﬁ ber.  
14.4.2  PULTRUSION PROCESSES  
The basic pultrusion process was developed around 1950 for making ﬁ shing rods of glass ﬁ ber–reinforced polymer (GFRP). The process is similar to extrusion (hence the similarity in name), but it involves pulling of the workpiece (so the preﬁ x “pul-” is used in place of “ex-”). Like extrusion, pultrusion produces continuous, straight sections of constant cross section. A related process, called pulforming, can be used to make parts that are curved and may have variations in cross section throughout their lengths.  
Pultrusion Pultrusion is a process in which continuous ﬁ ber rovings are dipped into a resin bath and pulled through a shaping die where the impregnated resin cures. The setup is sketched in Figure 14.11, which shows the cured product being cut into long, straight sections. The sections are reinforced throughout their length by continuous ﬁ bers. Like extrusion, the pieces have a constant cross section, whose proﬁ le is determined by the shape of the die opening.  

FIGURE 14.11 
Pultrusion process (seetext for interpretation ofsequence numbers). 

The process consists of ﬁve steps (identiﬁed in the sketch) performed in a continuous sequence [3]: (1) ﬁ lament feeding, in which the ﬁbers are unreeled from a creel (shelves with skewers that hold ﬁlament bobbins); (2) resin impregnation, in which the ﬁbers are dipped in the uncured liquid resin; (3) pre-die forming— the collection of ﬁlaments is gradually shaped into the approximate cross section desired; (4) shaping and curing, in which the impregnated ﬁbers are pulled through the heated die whose length is 1–1.5 m (3–5 ft) and whose inside surfaces are highly polished; and (5) pulling and cutting—pullers are used to draw the cured length through the die, after which it is cut by a cut-off wheel with SiC or diamond grits. 
Common resins used in pultrusion are unsaturated polyesters, epoxies, and silicones, all thermosetting polymers. There are difﬁculties in processing with epoxy polymers because of sticking on the die surface.Thermoplastics have also been studied for possible applications [3]. E-glass is by far the most widely used reinforcing material; proportions range from 30% to 70%. Modulus of elasticity and tensile strength increase with reinforcement content. Products made by pultrusion include solid rods, tubing, long and ﬂat sheets, structural sections (such as channels, angled and ﬂanged beams), tool handles for high-voltage work, and third-rail covers for subways. 
Pulforming The pultrusion process is limited to straight sections of constant cross section. There is also a need for long parts with continuous ﬁber reinforcement that are curved rather than straight and whose cross sections may vary throughout the length.The pulforming process is suited to these less-regular shapes. Pulforming can be deﬁned as pultrusion with additional steps to form the length into a semicircular contour and alter the cross section at one or more locations along the length. A sketch of the equipment is illustrated in Figure 14.12. After exiting the shaping die, the continuous workpiece is fed into a rotating table with negative molds positioned around its periphery. The work is forced into the mold cavities by a die shoe, which squeezes the cross section at various locations and forms the curvature in the length. The diameter of the table determines the radius of the part. As the work leaves the die table, it is cut to length to provide discrete parts. Resins and ﬁbers used in pulforming are similar to those for pultrusion. An important application of the process is production of automobile leaf springs. 
FIGURE 14.12 
Pulforming process(not shown in thesketch is the cut-off of the pulformed part). 
14.4.3 MISCELLANEOUS PMC SHAPING PROCESSES 
Additional PMC shaping processes worth noting include centrifugal casting, tube rolling, continuous laminating, and cutting. In addition, many of the traditional thermoplastic shaping processes are applicable to (short-ﬁber) FRPs based on TP polymers; these include blow molding, thermoforming, and extrusion. 
Centrifugal Casting This process is ideal for cylindrical products such as pipes and tanks.The process is the same as its counterpart in metal casting (Section 11.3.5). Chopped ﬁbers combined with liquid resin are poured into a fast-rotating cylindrical mold that is heated. Centrifugal force presses the ingredients against the mold wall, where curing takes place. The resulting inner surfaces of the part are quite smooth. Part shrinkage or use of split molds permits part removal. 
Tube Rolling FRP tubes can be fabricated from prepreg sheets by a rolling technique [11], shown in Figure 14.13. Such tubes are used in bicycle frames and space trusses. In the process, a precut prepreg sheet is wrapped around a cylindrical mandrel several times to obtain a tube wall of multiple sheet thicknesses. The rolled sheets are then encased in a heat-shrinking sleeve and oven cured. As the sleeve contracts, entrapped gases are squeezed out the ends of the tube. When curing is complete, the mandrel is removed to yield a rolled FRP tube. The operation is sim-ple,and tooling cost is low.There are variations in the process,such as using different wrapping methods or using a steel mold to enclose the rolled prepreg tube for better dimensional control. 
Continuous Laminating Fiber-reinforced plastic panels, sometimes translucent and/or corrugated,are used in construction.The process to produce them consists of
