Repository: Zdong104/ManufacturtingQA

# ManufacturtingQA




Updtaes: 
1. Dataset cleaning in order
2. Tested on section 124

TODO： 
1. Test Normal Rag
2. Test on 多选题

File: Experimental_and_Test/GraphRag/input/sec16.txt

Processing of Ceramics and Cermets 
Chapter Contents 
16.1 Processing of Traditional Ceramics 
16.1.1 Preparation of the Raw Material 
16.1.2 Shaping Processes 
16.1.3 Drying 
16.1.4 Firing (Sintering) 



16.2 Processing of New Ceramics 
16.2.1 Preparation of Starting Materials 
16.2.2 Shaping 
16.2.3 Sintering 
16.2.4 Finishing 



16.3 Processing of Cermets 
16.3.1 Cemented Carbides 
16.3.2 Other Cermets and Ceramic Matrix Composites 


16.4 Product Design Considerations 
Ceramic materials divide into three categories: 
(1) traditional ceramics, (2) new ceramics, and (3) glasses. The processing of glass involves solidiﬁcation primarily and is covered in Chapter 12. The present chapter considers the particulate processing methods used for traditional and new ceramics. Also included is the processing of metal matrix composites and ceramic matrix composites. 
Traditional ceramics are made from minerals occurring in nature. They include pottery, porcelain, bricks, and cement. New ceramics are made from synthetically produced raw materials and cover a wide spectrum of products such as cutting tools, artiﬁ cial bones, nuclear fuels, and substrates for electronic circuits. The starting material for all of these items is powder. In the case of the traditional ceramics, the powders are usually mixed with water to temporarily bind the particles together and achieve the proper consistency for shaping. For new ceramics, other substances are used as binders during shaping. After shaping, the green parts are sintered. This is often called ﬁ ring in ceramics, but the function is the same as in powder metallurgy: to effect a solid-state reaction that bonds the material into a hard solid mass. 
The processing methods discussed in this chapter are commercially and technologically important because virtually all ceramic products are formed by these methods (except, of course, glass products). The manufacturing sequence is similar for traditional and new ceramics because the form of the starting material is the same: powder. However, the processing methods for the two categories are sufﬁciently different that they are discussed separately. 


 Processing of Traditional Ceramics  
This section describes the production technology used to make traditional ceramic products such as pottery, stoneware and other dinnerware, bricks, tile, and ceramic refractories. Bonded grinding wheels are also produced by the same basic methods. What these products have in common is that their raw materials consist primarily of silicate ceramics—clays.The processing sequence for most of the traditional ceramics consists of the steps depicted in Figure 16.1.  
16.1.1  PREPARATION OF THE RAW MATERIAL  


The shaping processes for traditional ceramics require that the starting material be in the form of a plastic paste. This paste is made of ﬁne ceramic powders mixed with water, and its consistency determines the ease of forming the material and the quality of the ﬁnal product. The raw ceramic material usually occurs in nature as rocky lumps, and reduction to powder is the purpose of the preparation step in ceramics processing. 
Techniques for reducing particle size in ceramics processing involve mechanical energy in various forms, such as impact, compression, and attrition. The term comminution is used for these techniques, which are most effective on brittle materials, including cement, metallic ores, and brittle metals. Two general categories of comminution operations are distinguished: crushing and grinding. 
Crushing refers to the reduction of large lumps from the mine to smaller sizes for subsequent further reduction. Several stages may be required (e.g., primary crushing, secondary crushing), the reduction ratio in each stage being in the range 3 to 6. Crushing of minerals is accomplished by compression against rigid surfaces or by impact against surfaces in a rigid constrained motion [1]. Figure 16.2 shows several types of equipment used to perform crushing: (a) jaw crushers, in which a large jaw toggles back and forth to crush lumps against a hard, rigid surface; (b) gyratory crushers, which useagyratingconeto compresslumps against a rigidsurface;(c) roll crushers,in which the ceramic lumps are squeezed between rotating rolls; and (d) hammer mills, which use rotating hammers impacting the material to break up the lumps. 



Grinding, in the context here, refers to the operation of reducing the small pieces produced by crushing into a ﬁne powder. Grinding is accomplished by mechanisms such as abrasion, compaction, and impact of the crushed mineral by hard bodies such as balls, rollers, or surfaces. Examples of grinding include (a) ball mill, (b) roller mill, and (c) impact grinding, illustrated in Figure 16.3. 
In a ball mill, hard spheres mixed with the stock to be comminuted are tumbled inside a rotating cylindrical container. The rotation causes the balls and stock to be carried up the container wall, and then pulled back down by gravity to accomplish a grinding action by a combination of impact and attrition. These operations are often carried out with water added to the mixture, so that the ceramic is in the form of a slurry. In a roller mill, stock is compressed against a ﬂat horizontal grinding table by rollers riding over the table surface. Although not clearly shown in the sketch, the pressure of the grinding rollers against the table is regulated by mechanical springs or hydraulic-pneumatic means. In impact grinding, which seems to be less frequently used, particles of stock are thrown against a hard ﬂat surface, either in a high velocity air stream or a high-speed slurry.The impact fractures the pieces into smaller particles. 

The plastic paste required for shaping consists of ceramic powders and water. Clay is usually the main ingredient in the paste because it has ideal forming characteristics. The more water there is in the mixture, the more plastic and easily formed is the clay paste. However, when the formed part is later dried and ﬁred, shrinkage occurs that can lead to cracking in the product.To address this problem,other ceramic raw materials that do not shrink on drying and ﬁring are usually added to the paste, often in signiﬁ cant amounts. Also, other components can be included to serve special functions. Thus, the ingredients of the ceramic paste can be divided into the following three categories [3]: (1) clay, which provides the consistency and plasticity required for shaping; 
(2) nonplastic raw materials, such as alumina and silica, which do not shrink in drying and ﬁring but unfortunately reduce plasticity in the mixture during forming; and (3) other ingredients, such as ﬂuxes that melt (vitrify) during ﬁring and promote sintering of the ceramic material, and wetting agents that improve mixing of ingredients. 
These ingredients must be thoroughly mixed,either wet or dry.The ball mill often serves this purpose in addition to its grinding function. Also, the proper amounts of powder and water in the paste must be attained, so water must be added or removed, depending on the prior condition of the paste and its desired ﬁnal consistency. 


16.1.2 SHAPING PROCESSES 
The optimum proportions of powder and water depend on the shaping process used. Some shaping processes require high ﬂuidity; others act on a composition that contains very low water content. At about 50% water by volume, the mixture is a slurry that ﬂows like a liquid. As the water content is reduced, increased pressure is required on the paste to produce a similar ﬂow. Thus, the shaping processes can be divided according to the consistency of the mixture: (1) slip casting, in which the mixture is a slurry with 25% to 40% water; (2) plastic-forming methods that shape the clay in a plastic condition at 15% to 25% water; (3) semi-dry pressing, in which 

FIGURE 16.4 Four categories ofshaping processes used fortraditional ceramics, compared withwater content and pressure requiredto form the clay. 
the clay is moist (10%–15% water) but has low plasticity; and (4) dry pressing, in which the clay is basically dry, containing less than 5% water. Dry clay has no plasticity. The four categories are represented in the chart of Figure 16.4, which compares the categories with the condition of the clay used as starting material. Each category includes several different shaping processes. 
Slip Casting In slip casting, a suspension of ceramic powders in water, called a slip, is poured into a porous plaster of paris (CaSO4–2H2O) mold so that water from the mix is gradually absorbed into the plaster to form a ﬁrm layer of clay at the mold surface. The composition of the slip is typically 25% to 40% water, the remainder being clay often mixed with other ingredients. It must be sufﬁciently ﬂuid to ﬂow into the crevices of the mold cavity, yet lower water content is desirable for faster production rates. Slip casting has two principal variations: drain casting and solid casting. In drain casting, which is the traditional process, the mold is inverted to drain excess slip after the semi-solid layer has been formed, thus leaving a hollow part in the mold; the mold is then opened and the part removed. The sequence, which is very similar to slush casting of metals, is illustrated in Figure 16.5. It is used to make tea pots, vases, art objects, and other hollow-ware products. In solid casting, used to produce solid products, adequate time is allowed for the entire body 
FIGURE 16.5 
Sequence of steps indrain casting, a form ofslip casting: (1) slip ispoured into mold cavity;
(2)
 water is absorbed into plaster mold toform a ﬁrm layer; 

(3) 
excess slip is poured out; and (4) part isremoved from mold and trimmed. 


to become ﬁrm. Additional slip must be periodically added to account for shrinkage as water is absorbed into the mold. 
Plastic Forming This category includes a variety of methods,both manual and mechanized.They all require the starting mixture to have a plastic consistency, which is generally achieved with 15% to 25% water. Manual methods generally make use of clay at the upper end of the range because it provides a material that is more easily formed; however, this is accompanied by greater shrinkage in drying. Mechanized methods generally employ a mixture with lower water content so that the starting clay is stiffer. 
Although manual forming methods date back thousands of years, they are still used today by skilled artisans, either in production or for artworks. Hand modeling involves the creation of the ceramic product by manipulating the mass of plastic clay into the desired geometry. In addition to art pieces, patterns for plaster molds in slip casting are often made this way. Hand molding is a similar method, only a mold or form is used to deﬁne portions of the geometry. Hand throwing on a potter’s wheel is another reﬁnement of the handicraft methods. The potter’s wheel is a round table that rotates on a vertical spindle, powered either by motor or foot-operated treadle. Ceramic products of circular cross section can be formed on the rotating table by throwing and shaping the clay, sometimes using a mold to provide the internal shape. 
Strictly speaking, use of a motor-driven potter’s wheel is a mechanized method. However, most mechanized clay-forming methods are characterized by much less manual participation than the hand-throwing method described above. These more mechanized methods include jiggering, plastic pressing, and extrusion. Jiggering is an extension of the potter’s wheel methods, in which hand throwing is replaced by mechanized techniques. It is used to produce large numbers of identical items such as houseware plates and bowls. Although there are variations in the tools and methods used, reﬂecting different levels of automation and reﬁnements to the basic process, a typical sequence is as follows, depicted in Figure 16.6: (1) a wet clay slug is placed on a convex mold; (2) a forming tool is pressed into the slug to provide the initial rough shape—the operation is called batting and the workpiece thus created is called a bat; and (3) a heated jigger tool is used to impart the ﬁnal contoured shape to the product by pressing the proﬁle into the surface during rotation of the work part.The reason for heating the tool is to produce steam from the wet clay that prevents sticking. Closely related to jiggering is jolleying, in which the basic mold shape is concave, rather than convex [8]. In both of these processes, a rolling tool is sometimes used in place of the nonrotating jigger (or jolley) tool; this rolls the clay into shape, avoiding the need to ﬁrst bat the slug. 
FIGURE 16.6 
Sequence injiggering: (1) wet clayslug is placed on aconvex mold; (2) batting;and (3) a jigger toolimparts the ﬁnal product shape. Symbols v and F indicate motion (v  velocity) andapplied force,respectively. 


Plastic pressing is a forming process in which a plastic clay slug is pressed between upper and lower molds, contained in metal rings. The molds are made of a porous material such as gypsum, so that when a vacuum is drawn on the backs of the mold halves, moisture is removed from the clay. The mold sections are then opened, using positive air pressure to prevent sticking of the part in the mold. Plastic pressing achieves a higher production rate than jiggering and is not limited to radially symmetric parts. 
Extrusion is used in ceramics processing to produce long sections of uniform cross section, which are then cut to required piece length. The extrusion equipment utilizes a screw-type action to assist in mixing the clay and pushing the plastic material through the die opening. This production sequence is widely used to make hollow bricks, shaped tiles, drain pipes, tubes, and insulators. It is also used to make the starting clay slugs for other ceramics processing methods such as jiggering and plastic pressing. 
Semi-dry Pressing In semi-dry pressing, the proportion of water in the starting clay is typically 10% to 15%. This results in low plasticity, precluding the use of plastic forming methods that require a very plastic clay. Semi-dry pressing uses high pressure to overcome the material’s low plasticity and force it to ﬂow into a die cavity, as depicted in Figure 16.7. Flash is often formed from excess clay being squeezed between the die sections. 
Dry Pressing The main distinction between semi-dry and dry pressing is the moisture content of the starting mix. The moisture content of the starting clay in dry pressing is typically below 5%. Binders are usually added to the dry powder mix to provide sufﬁcient strength in the pressed part for subsequent handling. Lubricants are also added to prevent die sticking during pressing and ejection. Because dry clay has no plasticity and is very abrasive, there are differences in die design and operating procedures, compared with semi-dry pressing. The dies must be made of hardened tool steel or cemented tungsten carbide to reduce wear. Because dry clay will 
(3) opening the diesections and ejection. Symbols v and F indicate motion (v  velocity) andapplied force,respectively. 


not ﬂow during pressing, the geometry of the part must be relatively simple, and the amount and distribution of starting powder in the die cavity must be right. No ﬂash is formed in dry pressing, and no drying shrinkage occurs, so drying time is eliminated and good accuracy can be achieved in the dimensions of the ﬁnal product. The process sequence in dry pressing is similar to semi-dry pressing.Typical products include bathroom tile, electrical insulators, and refractory brick. 



16.1.3 DRYING 
Water plays an important role in most of the traditional ceramics shaping processes. Thereafter, it serves no purpose and must be removed from the body of the clay piece before ﬁring. Shrinkage is a problem during this step in the processing sequence because water contributes volume to the piece, and when it is removed, the volume is reduced. The effect can be seen in Figure 16.8. As water is initially added to dry clay, it simply replaces the air in the pores between ceramic grains, and there is no volumetric change. Increasing the water content above a certain point causes the grains to become separated and the volume to grow, resulting in a wet clay that has plasticity and formability. As more water is added, the mixture eventually becomes a liquid suspension of clay particles in water. 
The reverse of this process occurs in drying. As water is removed from the wet clay, the volume of the piece shrinks. The drying process occurs in two stages, as depicted in Figure 16.9. In the ﬁrst stage, the rate of drying is rapid and constant, 
FIGURE 16.9 Typical drying rate curve and associated volume reduction (drying shrinkage) for a ceramic body indrying. Drying rate in the second stageof drying is depicted here as a straightline (constant rate decrease as afunction of water content); thefunction is variously shown as concaveor convex in the literature [3], [8]. 


as water is evaporated from the surface of the clay into the surrounding air, and water from the interior migrates by capillary action toward the surface to replace it. It is during this stage that shrinkage occurs, with the associated risk of warping and cracking because of variations in drying in different sections of the piece. In the second stage of drying, the moisture content has been reduced to where the ceramic grains are in contact, and little or no further shrinkage occurs. The drying process slows, and this is seen in the decreasing rate in the plot. 
In production, drying is usually accomplished in drying chambers in which temperature and humidity are controlled to achieve the proper drying schedule. Care must be taken so that water is not removed too rapidly, lest large moisture gradients be set up in the piece, making it more prone to crack. Heating is usually by a combination of convection and radiation, using infrared sources. Typical drying times range between a quarter of an hour for thin sections to several days for very thick sections. 
16.1.4 FIRING (SINTERING) 

After shaping but before ﬁring, the ceramic piece is said to be green (same term as in powder metallurgy),meaning not fully processed or treated.The green piece lacks hardness and strength; it must be ﬁred to ﬁx the part shape and achieve hardness and strength in the ﬁ nished ware. Firing is the heat treatment process that sinters the ceramic material; it is performed in a furnace called a kiln. In sintering, bonds are developed between the ceramic grains, and this is accompanied by densiﬁcation and reduction of porosity. Therefore, shrinkage occurs in the polycrystalline material in addition to the shrinkage that has already occurred in drying. Sintering in ceramics is basically the same mechanism as in powder metallurgy. In the ﬁring of traditional ceramics, certain chemical reactions between the components in the mixture may also take place, and a glassy phase also forms among the crystals that acts as a binder. Both of these phenomena depend on the chemical composition of the ceramic material and the ﬁring temperatures used. 
Unglazed ceramic ware is ﬁred only once; glazed products are ﬁred twice. Glazing refers to the application of a ceramic surface coating to make the piece more impervious to water and enhance its appearance (Section 7.2.2). The usual processing sequence with glazed ware is (1) ﬁre the ware once before glazing to harden the body of the piece, (2) apply the glaze, and (3) ﬁre the piece a second time to harden the glaze. 


Processing of New Ceramics 
Most of the traditional ceramics are based on clay, which possesses a unique capacity to be plastic when mixed with water but hard when dried and ﬁred. Clay consists of various formulations of hydrous aluminum silicate, usually mixed with other ceramic materials, to form a rather complex chemistry. New ceramics (Section 7.3) are based on simpler chemical compounds,such as oxides,carbides,and nitrides.These materials do not possess the plasticity and formability of traditional clay when mixed with water. Accordingly, other ingredients must be combined with the ceramic powders to achieve plasticity and other desirable properties during forming, so that conventional shaping methods can be used. The new ceramics are generally designed for applications that require higher strength, hardness, and other properties not found in the traditional ceramic materials. These requirements have motivated the introduction of several new processing techniques not previously used for traditional ceramics. 
The manufacturing sequence for the new ceramics can be summarized in the following steps: (1) preparation of starting materials, (2) shaping, (3) sintering, and 
(4) ﬁnishing. Although the sequence is nearly the same as for traditional ceramics, the details are often quite different. 

16.2.1 PREPARATION OF STARTING MATERIALS 
Because the strength speciﬁed for these materials is usually much greater than for traditional ceramics, the starting powders must be more homogeneous in size and composition, and particle size must be smaller (strength of the resulting ceramic product is inversely related to grain size). All of this means that greater control of the starting powders is required. Powder preparation includes mechanical and chemical methods. The mechanical methods consist of the same ball mill grinding operations used for traditional ceramics. The trouble with these methods is that the ceramic particles become contaminated from the materials used in the balls and walls of the mill. This compromises the purity of the ceramic powders and results in microscopic ﬂaws that reduce the strength of the ﬁnal product. 
Two chemical methods are used to achieve greater homogeneity in the powders of new ceramics: freeze drying and precipitation from solution. In freeze drying, salts of the appropriate starting chemistry are dissolved in water and the solution is sprayed to form small droplets, which are rapidly frozen. The water is then removed from the droplets in a vacuum chamber, and the resulting freeze-dried salt is decomposed by heating to form the ceramic powders. Freeze drying is not applicable to all ceramics, because in some cases a suitable water-soluble salt cannot be identiﬁed as the starting material. 
Precipitation from solution is another preparation method used for new ceramics. In the typical process, the desired ceramic compound is dissolved from the starting mineral, thus permitting impurities to be ﬁltered out. An intermediate compound is then precipitated from solution, which is converted into the desired compound by heating. An example of the precipitation method is the Bayer process for producing high purity alumina (also used in the production of aluminum). In this process, aluminum oxide is dissolved from the mineral bauxite so that iron compounds and other impurities can be removed. Then, aluminum hydroxide (Al(OH)3) is precipitated from solution and reduced to Al2O3 by heating. 
Further preparation of the powders includes classiﬁcation by size and mixing before shaping. Very ﬁne powders are required for new ceramics applications, and so the grains must be separated and classiﬁed according to size. Thorough mixing of the particles, especially when different ceramic powders are combined, is required to avoid segregation. 
Various additives are often combined with the starting powders, usually in small amounts.The additives include (1) plasticizers to improve plasticity and workability; 
(2) binders to bond the ceramic particles into a solid mass in the ﬁnal product, (3) wetting agents for better mixing; (4) deﬂ occulants, which help to prevent clumping and premature bonding of the powders; and (5) lubricants, to reduce friction between ceramic grains during forming and to reduce sticking during mold release. 


16.2.2 SHAPING 
Many of the shaping processes for new ceramics are borrowed from powder metallurgy (PM) and traditional ceramics. The PM press and sinter methods discussed in Section 15.3 have been adapted to the new ceramic materials. And some of the traditional ceramics forming techniques (Section 16.1.2) are used to shape the new ceramics, including slip casting, extrusion, and dry pressing. The following processes are not normally associated with the forming of traditional ceramics, although several are associated with PM. 
Hot Pressing Hot pressing is similar to dry pressing (Section 16.1.2), except that the process is carried out at elevated temperatures, so that sintering of the product is accomplished simultaneously with pressing. This eliminates the need for a separate ﬁring step in the sequence. Higher densities and ﬁner grain size are obtained, but die life is reduced by the hot abrasive particles against the die surfaces. 
Isostatic Pressing Isostatic pressing of ceramics is the same process used in powder metallurgy (Section 15.4.1). It uses hydrostatic pressure to compact the ceramic powders from all directions, thus avoiding the problem of nonuniform density in the ﬁ nal product that is often observed in the traditional uniaxial pressing method. 
Doctor-blade Process This process is used for making thin sheets of ceramic. One common application of the sheets is in the electronics industry as a substrate material for integrated circuits.The process is diagrammed in Figure 16.10.A ceramic slurry is introduced onto a moving carrier ﬁlm such as cellophane. Thickness of the ceramic on the carrier is determined by a wiper, called a doctor-blade. As the slurry moves down the line, it is dried into a ﬂexible green ceramic tape. At the end of the line, a take-up spool reels in the tape for later processing. In its green condition, the tape can be cut or otherwise shaped before ﬁring. 
Powder Injection Molding Powder injection molding (PIM) is the same as the powder metallurgy process (Section 15.4.2), except that the powders are ceramic rather than metallic. Ceramic particles are mixed with a thermoplastic polymer that acts as a carrier and provides the proper ﬂow characteristics at molding temperatures. The mix is then heated and injected into a mold cavity. Upon cooling, which hardens the polymer, the mold is opened and the part is removed. Because the temperatures needed to plasticize the carrier are much lower than those required for sintering the ceramic, the piece is green after molding. Before sintering, the plastic 
FIGURE 16.10 The doctor-blade process, used to fabricate thin ceramic sheets. Symbol v indicates motion (v  velocity). 

binder must be removed. This is called debinding, which is usually accomplished by a combination of thermal and solvent treatments. 
Applications of ceramic PIM are currently inhibited by difﬁculties in debinding and sintering. Burning off the polymer is relatively slow, and its removal signiﬁcantly weakens the green strength of the molded part. Warping and cracking often occur during sintering. Further, ceramic products made by powder injection molding are especially vulnerable to microstructural ﬂaws that limit their strength. 


16.2.3 SINTERING 
Because the plasticity needed to shape the new ceramics is not normally based on a water mixture, the drying step so commonly required to remove water from the traditional green ceramics can be omitted in the processing of most new ceramic products.The sintering step,however,is still very much required to obtain maximum possible strength and hardness. The functions of sintering are the same as before, to 
(1) bond individual grains into a solid mass, (2) increase density, and (3) reduce or eliminate porosity. 
Temperatures around 80% to 90% of the melting temperature of the material are commonly used in sintering ceramics.Sintering mechanisms differ somewhat between the new ceramics, which are based predominantly on a single chemical compound (e.g.,Al2O3),and the clay-based ceramics,which usually consist of several compounds having different melting points. In the case of the new ceramics, the sintering mechanism is mass diffusion across the contacting particle surfaces, probably accompanied bysomeplasticﬂow.Thismechanismcausesthecentersoftheparticles tomovecloser together, resulting in densiﬁcation of the ﬁnal material. In the sintering of traditional ceramics, this mechanism is complicated by the melting of some constituents and the formation of a glassy phase that acts as a binder between the grains. 


16.2.4 FINISHING 

Parts made of new ceramics sometimes require ﬁnishing. In general, these operations have one or more of the following purposes, to (1) increase dimensional accuracy, 
(2) improve surface ﬁnish, and (3) make minor changes in part geometry. Finishing operations usually involve grinding and other abrasive processes (Chapter 24). Diamond abrasives must be used to cut the hardened ceramic materials. 



Processing of Cermets 
Many metal matrix composites (MMCs) and ceramic matrix composites (CMCs) are processed by particulate processing methods. The most prominent examples are cemented carbides and other cermets. 

16.3.1 CEMENTED CARBIDES 
The cemented carbides are a family of composite materials consisting of carbide ceramic particles embedded in a metallic binder. They are classiﬁed as metal matrix composites because the metallic binder is the matrix that holds the bulk material together; however, the carbide particles constitute the largest proportion of the composite material, normally ranging between 80% and 96% by volume. Cemented carbides are technically classiﬁed as cermets, although they are often distinguished from the other materials in this class. 

The most important cemented carbide is tungsten carbide in a cobalt binder (WC–Co). Generally included within this category are certain mixtures of WC, TiC, and TaC in a Co matrix, in which tungsten carbide is the major component. Other cemented carbides include titanium carbide in nickel (TiC–Ni) and chromium carbide in nickel (Cr3C2–Ni). These composites are discussed in Section 9.2.1, and the carbide ingredients are described in Section 7.3.2. The present discussion is directed at the particulate processing of cemented carbide. 
To provide a strong and pore-free part, the carbide powders must be sintered with a metal binder. Cobalt works best with WC, whereas nickel is better with TiC and Cr3C2. The usual proportion of binder metal is from around 4% up to 20%. Powders of carbide and binder metal are thoroughly mixed wet in a ball mill (or other suitable mixing machine) to form a homogeneous sludge. Milling also serves to reﬁ ne particle size.The sludge is then dried in a vacuum or controlled atmosphere to prevent oxidation in preparation for compaction. 
Compaction Various methods are used to shape the powder mix into a green compact of the desired geometry. The most common process is cold pressing, described earlier and used for high production of cemented carbide parts such as cutting tool inserts. The dies used in cold pressing must be made oversized to account for shrinkage during sintering. Linear shrinkage can be 20% or more. For high production, the dies themselves are made with WC–Co liners to reduce wear, because of the abrasive nature of carbide particles. For smaller quantities, large ﬂat sections are sometimes pressed and then cut into smaller pieces of the speciﬁ ed size. 
Other compaction methods used for cemented carbide products include isostatic pressing and hot pressing for large pieces, such as draw dies and ball mill balls; and extrusion, for long sections of circular, rectangular, or other cross section. Each of these processes has been described previously, either in this or the preceding chapter. 
Sintering Although it is possible to sinter WC and TiC without a binder metal, the resulting material is somewhat less than 100% of true density. Use of a binder yields a structure that is virtually free of porosity. 
Sintering of WC–Co involves liquid phase sintering (Section 15.4.5). The process can be explained with reference to the binary phase diagram for these constituents in Figure 16.11. The typical composition range for commercial cemented carbide products is identiﬁed in the diagram. The usual sintering temperatures for WC–Co are in the range 1370 to 1425°C (2500–2600°F), which is below cobalt’s melting point of 1495°C (2716°F). Thus, the pure binder metal does not melt at the sintering temperature.However,as the phase diagram shows,WC dissolves in Co in the solid state. During the heat treatment, WC is gradually dissolved into the gamma phase, and its melting point is reduced so that melting ﬁ nally occurs. As the liquid phase forms, it ﬂ ows and wets theWC particles,further dissolving the solid.The presence of the molten metal also serves to remove gases from the internal regions of the compact.These mechanisms combine to effect a rearrangement of the remaining WC particles into a closer packing, which results in signiﬁ cant densiﬁ cation and shrinkage of the WC–Co 
Typical composition rangeof cemented carbide products 

1800 1600 
1400 
1200
Temperature, ºC 
1000 
FIGURE 16.11 
WC–Co phase diagram.
(Source: [7]). WC Weight percent cobalt Co 
mass. Later, during cooling in the sintering cycle, the dissolved carbide is precipitated and deposited onto the existing crystals to form a coherent WC skeleton, throughout which the Co binder is embedded. 
Secondary Operations Subsequent processing is usually required after sintering to achieve adequate dimensional control of cemented carbide parts. Grinding with a diamond abrasive wheel is the most common secondary operation performed for this purpose. Other processes used to shape the hard cemented carbides include electric discharge machining and ultrasonic machining, two nontraditional material removal processes discussed in Chapter 25. 


16.3.2 OTHER CERMETS AND CERAMIC MATRIX COMPOSITES 
In addition to cemented carbides, other cermets are based on oxide ceramics such as Al2O3 and MgO. Chromium is a common metal binder used in these composite materials. The ceramic-to-metal proportions cover a wider range than those of the cemented carbides; in some cases, the metal is the major ingredient. These cermets are formed into useful products by the same basic shaping methods used for cemented carbides. 
The current technology of ceramic matrix composites (Section 9.3) includes ceramic materials (e.g., Al2O3, BN, Si3N4, and glass) reinforced by ﬁbers of carbon, SiC, or Al2O3. If the ﬁbers are whiskers (ﬁbers consisting of single crystals), these CMCs can be processed by particulate methods used for new ceramics (Section 16.2). 




Product Design Considerations 
Ceramic materials have special properties that make them attractive to designers if the application is right. The following design recommendations, compiled from Bralla [2] and other sources, apply to both new and traditional ceramic materials, although designers are more likely to ﬁnd opportunities for new ceramics in engineered products. In general, the same guidelines apply to cemented carbides. 

➢ 
Ceramic materials are several times stronger in compression than in tension; accordingly, ceramic components should be designed to be subjected to compressive stresses, not tensile stresses. 

➢ 
Ceramics are brittle and possess almost no ductility. Ceramic parts should not be used in applications that involve impact loading or high stresses that might cause fracture. 

➢ 
Although many of the ceramic shaping processes allow complex geometries to be formed, it is desirable to keep shapes simple for both economic and technical reasons. Deep holes, channels, and undercuts should be avoided, as should large cantilevered projections. 

➢ 
Outside edges and corners should have radii or chamfers; likewise, inside corners should have radii.This guideline is,of course,violated in cutting tool applications, in which the cutting edge must be sharp to function. The cutting edge is often fabricated with a very small radius or chamfer to protect it from microscopic chipping, which could lead to failure. 

➢ 
Part shrinkage in drying and ﬁring (for traditional ceramics) and sintering (for new ceramics) may be signiﬁcant and must be taken into account by the designer in dimensioning and tolerancing. This is mostly a problem for manufacturing engineers, who must determine appropriate size allowances so that the ﬁ nal dimensions will be within the tolerances speciﬁ ed. 

➢ 
Screw threads in ceramic parts should be avoided.They are difﬁcult to fabricate and do not have adequate strength in service after fabrication. 



[1]  Bhowmick, A. K. Bradley Pulverizer Company,  [6]  Richerson, D. W. Modern Ceramic Engineer- 
Allentown, Pennsylvania, personal communi ing: Properties, Processing, and Use in Design,  
[2]  cation, February 1992. Bralla, J. G. (ed.). Design for Manufactur 3rd ed. CRC Taylor & Francis, Boca Raton, Florida, 2006.  
ability Handbook. 2nd ed. McGraw-Hill, New  [7]  Schwarzkopf, P., and Kieffer, R. Cemented  
York, 1999.  Carbides. Macmillan, New York, 1960.  
[3]  Hlavac, J. The Technology of Glass and Ceramics. Elsevier Scientiﬁc Publishing, New  [8]  Singer, F., and Singer, S. S. Industrial Ceramics. Chemical Publishing Company, New York,  
York, 1983.  1963.  
[4]  Kingery, W. D., Bowen, H. K., and Uhlmann, D. R. Introduction to Ceramics, 2nd ed. John  [9]  Somiya, S. (ed.). Advanced Technical Ceramics. Academic Press, San Diego, California,  
Wiley & Sons, New York, 1995.  1989.  
[5]  Rahaman, M. N. Ceramic Processing. CRC  
Taylor & Francis, Boca Raton, Florida, 2007.

File: Experimental_and_Test/GraphRag/input/sec18.txt (part 1 of 3)

Bulk Deformation Processes in Metalworking 

Chapter Contents 
18.1 Rolling 

18.1.1 Flat Rolling and Its Analysis 
18.1.2 Shape Rolling 
18.1.3 Rolling Mills 


18.2 Other Deformation Processes Related to Rolling 
18.3 Forging 

18.3.1 Open-Die Forging 
18.3.2 Impression-Die Forging 
18.3.3 Flashless Forging 
18.3.4 Forging Hammers, Presses, and Dies 


18.4 Other Deformation Processes Related to Forging 
18.5 Extrusion 

18.5.1 Types of Extrusion 
18.5.2 Analysis of Extrusion 
18.5.3 Extrusion Dies and Presses 
18.5.4 Other Extrusion Processes 
18.5.5 Defects in Extruded Products 


18.6 Wire and Bar Drawing 
18.6.1 Analysis of Drawing 
18.6.2 Drawing Practice 
18.6.3 Tube Drawing 
The deformation processes described in this chapter accomplish signiﬁcant shape change in metal parts whose initial form is bulk rather than sheet. The starting forms include cylindrical bars and billets, rectangular billets and slabs,and similar elementary geometries.The bulk deformation processes reﬁne the starting shapes, sometimes improving mechanical properties, and always adding commercial value. Deformation processes work by stressing the metal sufﬁ ciently to cause it to plastically ﬂow into the desired shape. 
Bulk deformation processes are performed as cold, warm, and hot working operations. Cold and warm working are appropriate when the shape change is less severe, and there is a need to improve mechanical properties and achieve good ﬁnish on the part. Hot working is generally required when massive deformation of large work parts is involved. 
The commercial and technological importance of bulk deformation processes derives from the following: 
➢ 
When performed as hot working operations, they can achieve signiﬁcant change in the shape of the work part. 

➢ 
When performed as cold working operations, they can be used not only to shape the product, but also to increase its strength through strain hardening. 

➢ 
These processes produce little or no waste as a byproduct of the operation. Some bulk deformation operations are near net shape or net shape processes; they achieve ﬁnal product geometry with little or no subsequent machining. 


The bulk deformation processes covered in this chapter are (1) rolling, (2) forging, (3) extrusion, and 
(4) wire and bar drawing. The chapter also documents the variations and related operations of the four basic processes that have been developed over the years. 





Rolling 
Rolling is a deformation process in which the thickness of the work is reduced by compressive forces exerted by two opposing rolls. The rolls rotate as illustrated in Figure 18.1 to pull and simultaneously squeeze the work between them. The basic process shown in the ﬁgure is ﬂat rolling, used to reduce the thickness of a rectangular cross section.A closely related process is shape rolling,in which a square cross section is formed into a shape such as an I-beam. 
Most rolling processes are very capital intensive, requiring massive pieces of equipment, called rolling mills, to perform them. The high investment cost requires the mills to be used for production in large quantities of standard items such as sheets and plates. Most rolling is carried out by hot working, called hot rolling, owing to the large amount of deformation required. Hot-rolled metal is generally free of residual stresses, and its properties are isotropic. Disadvantages of hot rolling are that the product cannot be held to close tolerances, and the surface has a characteristic oxide scale. 
Steelmaking provides the most common application of rolling mill operations (Historical Note 18.1). The sequence of steps in a steel rolling mill illustrates the variety of products made. Similar steps occur in other basic metal industries. The work starts out as a cast steel ingot that has just solidiﬁed. While it is still hot, the ingot is placed in a furnace where it remains for many hours until it has reached a uniform temperature throughout, so that the metal will ﬂ ow consistently during rolling. For steel, the desired temperature for rolling is around 1200°C (2200°F). The heating operation is called soaking, and the furnaces in which it is carried out are called soaking pits. 
From soaking, the ingot is moved to the rolling mill, where it is rolled into one of three intermediate shapes called blooms,billets,or slabs.A bloom has a square cross section 150 mm ! 150 mm (6 in ! 6 in) or larger. A slab is rolled from an ingot or a bloom and has a rectangular cross section of width 250 mm (10 in) or more and thickness 40 mm (1.5 in) or more. A billet is rolled from a bloom and is square with dimensions 40 mm (1.5 in) on a side or larger. These intermediate shapes are subsequently rolled into ﬁnal product shapes. 
Blooms are rolled into structural shapes and rails for railroad tracks. Billets are rolled into bars and rods. These shapes are the raw materials for machining, wire drawing, forging, and other metalworking processes. Slabs are rolled into plates, sheets, and strips. Hot-rolled plates are used in shipbuilding, bridges, boilers, welded structures for various heavy machines, tubes and pipes, and many other products. 


Figure 18.2 shows some of these rolled steel products. Further ﬂattening of hot-rolled plates and sheets is often accomplished by cold rolling, in order to prepare them for subsequent sheet metal operations (Chapter 19). Cold rolling strengthens the metal and permits a tighter tolerance on thickness. In addition, the surface of the cold-rolled sheet is absent of scale and generally superior to the corresponding hot-rolled product. These characteristics make cold-rolled sheets, strips, and coils ideal for stampings, exterior panels, and other parts of products ranging from automobiles to appliances and ofﬁce furniture. 

Historical Note 18.1 Rolling 
Rolling of gold and silver by manual methods dates from the fourteenth century. Leonardo da Vinci designed one of the ﬁ rst rolling mills in 1480, but it is doubtful that his design was ever built. By around 1600, cold rolling of lead and tin was accomplished on manually operated rolling mills. By around 1700, hot rolling of iron was being done in Belgium, England, France, Germany, and Sweden. These mills were used to roll iron bars into sheets. Prior to this time, the only rolls in steelmaking were slitting mills—pairs of opposing rolls with collars (cutting disks) used to slit iron and steel into narrow strips for making nails and similar products. Slitting mills were not intended to reduce thickness. 
Modern rolling practice dates from 1783 when a patent was issued in England for using grooved rolls to produce iron bars. The Industrial Revolution created a tremendous demand for iron and steel, stimulating developments in rolling. The ﬁrst mill for rolling railway rails was started in 1820 in England. The ﬁrst I-beams were rolled in France in 1849. In addition, the size and capacity of ﬂ at rolling mills increased dramatically during this period. 
Rolling is a process that requires a very large power source. Water wheels were used to power rolling mills until the eighteenth century. Steam engines increased the capacity of these rolling mills until soon after 1900 when electric motors replaced steam. 


18.1.1 FLAT ROLLING AND ITS ANALYSIS 
Flat rolling is illustrated in Figures 18.1 and 18.3. It involves the rolling of slabs, strips, sheets, and plates—work parts of rectangular cross section in which the width is greater than the thickness. In ﬂat rolling, the work is squeezed between two rolls so that its thickness is reduced by an amount called the draft: 
d " to # tf (18.1) 

where d " draft, mm (in); to " starting thickness, mm (in); and tf  ﬁnal thickness, mm (in). Draft is sometimes expressed as a fraction of the starting stock thickness, called the reduction: 
__ d
r " (18.2)
to 

where r " reduction.When a series of rolling operations are used,reduction is taken as the sum of the drafts divided by the original thickness. 
In addition to thickness reduction, rolling usually increases work width. This is called spreading, and it tends to be most pronounced with low width-to-thickness ratios and low coefﬁcients of friction. Conservation of matter is preserved, so the volume of metal exiting the rolls equals the volume entering: 
towoLo " tfwfLf (18.3) 

where wo and wf are the before and after work widths, mm (in); and Lo and Lf are the before and after work lengths, mm (in). Similarly, before and after volume rates of material ﬂow must be the same, so the before and after velocities can be related: 
towovo " tfwfvf (18.4) 

where vo and vf are the entering and exiting velocities of the work. 

The rolls contact the work along an arc deﬁned by the angle u. Each roll has radius R, and its rotational speed gives it a surface velocity vr. This velocity is greater than the entering speed of the work vo and less than its exiting speed vf . Since the metal ﬂow is continuous, there is a gradual change in velocity of the work between the rolls. However, there is one point along the arc where work velocity equals roll velocity. This is called the no-slip point, also known as the neutral point. On either side of this point, slipping and friction occur between roll and work. The amount of slip between the rolls and the work can be measured by means of the forward slip,a term used in rolling that is deﬁ ned: 
vf # vr 
s " (18.5)
vr 
where s " forward slip; vf  ﬁnal (exiting) work velocity, m/s (ft/sec); and vr " roll speed, m/s (ft/sec). 
The true strain experienced by the work in rolling is based on before and after stock thicknesses. In equation form, 
__ to 
e  ln (18.6)
tf 
The true strain can be used to determine the average ﬂow stress Yf applied to the work material in ﬂat rolling. Recall from the previous chapter, Equation (18.2), that 
Ken 
Yf " (18.7)
1 $ n 
The average ﬂow stress is used to compute estimates of force and power in rolling. 
Friction in rolling occurs with a certain coefﬁcient of friction, and the compression force of the rolls, multiplied by this coefﬁcient of friction, results in a friction force between the rolls and the work. On the entrance side of the no-slip point, friction force is in one direction, and on the other side it is in the opposite direction. However, the two forces are not equal. The friction force on the entrance side is greater, so that the net force pulls the work through the rolls. If this were not the case, rolling would not be possible. There is a limit to the maximum possible draft that can be accomplished in ﬂat rolling with a given coefﬁcient of friction, deﬁned by: 
dmax " m2R (18.8) 
where dmax  maximum draft, mm (in); m  coefﬁcient of friction; and R  roll radius mm (in).The equation indicates that if friction were zero,draft would be zero,and it would be impossible to accomplish the rolling operation. 
Coefﬁcient of friction in rolling depends on lubrication, work material, and working temperature. In cold rolling, the value is around 0.1; in warm working, a typical value is around 0.2; and in hot rolling, m is around 0.4 [16]. Hot rolling is often characterized by a condition called sticking, in which the hot work surface adheres to the rolls over the contact arc.This condition often occurs in the rolling of steels and high-temperature alloys. When sticking occurs, the coefﬁcient of friction can be as high as 0.7. The consequence of sticking is that the surface layers of the work are restricted to move at the same speed as the roll speed vr; and below the surface, deformation is more severe in order to allow passage of the piece through the roll gap. 


Given a coefﬁcient of friction sufﬁcient to perform rolling, roll force F required to maintain separation between the two rolls can be computed by integrating the unit roll pressure (shown as p in Figure 18.3) over the roll-work contact area. This can be expressed: 
L 
F " w ! pdL (18.9) 
0 

where F  rolling force, N (lb); w  the width of the work being rolled, mm (in); p  roll pressure, MPa (lb/in2); and L " length of contact between rolls and work, mm (in). The integration requires two separate terms, one for either side of the neutral point. Variation in roll pressure along the contact length is signiﬁ cant. A sense of this variation can be obtained from the plot in Figure 18.4. Pressure reaches a maximum at the neutral point,and trails off on either side to the entrance and exit points. As friction increases, maximum pressure increases relative to entrance and exit values. As friction decreases, the neutral point shifts away from the entrance and toward the exit in order to maintain a net pull force in the direction of rolling. Otherwise, with low friction, the work would slip rather than pass between the rolls. 
An approximation of the results obtained by Equation (18.9) can be calculated based on the average ﬂow stress experienced by the work material in the roll gap. That is, 
F " YfwL (18.10) 

where Yf " average ﬂow stress from Equation (18.7), MPa (lb/in2); and the product wL is the roll-work contact area, mm2 (in2). Contact length can be approximated by 
L " R(to # tf) (18.11) 


The torque in rolling can be estimated by assuming that the roll force is centered on the work as it passes between the rolls, and that it acts with a moment arm of one-half the contact length L. Thus, torque for each roll is 
T  0.5 FL (18.12) 
The power required to drive each roll is the product of torque and angular velocity. Angular velocity is 2pN, where N " rotational speed of the roll. Thus, the power for each roll is 2pNT. Substituting Equation (18.12) for torque in this expression for power, and doubling the value to account for the fact that a rolling mill consists of two powered rolls, the following expression is obtained: 
P  2pNFL (18.13) 
where P " power, J/s or W (in-lb/min); N " rotational speed, 1/s (rev/min); F " rolling force, N (lb); and L  contact length, m (in). 
A 300-mm-wide strip 25 mm thick is fed through a rolling mill with two powered rolls each of radius " 250 mm.The work thickness is to be reduced to 22 mm in one pass at a roll speed of 50 rev/min. The work material has a ﬂow curve deﬁned by K  275 MPa and n " 0.15, and the coefﬁcient of friction between the rolls and the work is assumed to be 0.12. Determine if the friction is sufﬁcient to permit the rolling operation to be accomplished. If so, calculate the roll force, torque, and horsepower. 
Solution: The draft attempted in this rolling operation is 
d  25  22  3 mm 
From Equation (18.8), the maximum possible draft for the given coefﬁcient of friction is 
dmax  (0.12)2(250)  3.6 mm 
Since the maximum allowable draft exceeds the attempted reduction, the rolling operation is feasible. To compute rolling force, contact length L and average ﬂ ow stress Yf are needed. The contact length is given by Equation (18.11): 
L " 250(25  22)  27.4 mm 
Yf is determined from the true strain: 
e  ln 2522  0.128 
275(0.128)0.15 
Yf  175.7 MPa
1.15 


Rolling force is determined from Equation (18.10): 
F  175.7(300)(27.4) " 1,444,786 N 


Torque required to drive each roll is given by Equation (18.12): 
T  0.5(1,444,786)(27.4)(103) " 19,786 N-m 

and the power is obtained from Equation (18.13): 
P  2p (50)(1,444,786)(27.4)(103)  12,432,086 N-m/min  207,201 N-m/s(W) For comparison, convert this to horsepower, noting that one horsepower " 
745.7 W: 207,201
HP " 278 hp
745.7 

It can be seen from this example that large forces and power are required in roll
ing. Inspection of Equations (18.10) and (18.13) indicates that force and/or power to 
roll a strip of a given width and work material can be reduced by any of the following: 
(1) using hot rolling rather than cold rolling to reduce strength and strain hardening (K and n) of the work material; (2) reducing the draft in each pass; (3) using a smaller roll radius R to reduce force; and (4) using a lower rolling speed N to reduce power. 

18.1.2 SHAPE ROLLING 
In shape rolling,the work is deformed into a contoured cross section.Products made by shape rolling include construction shapes such as I-beams, L-beams, and U-channels; rails for railroad tracks; and round and square bars and rods (see Figure 18.2). The process is accomplished by passing the work through rolls that have the reverse of the desired shape. 
Most of the principles that apply in ﬂat rolling are also applicable to shape rolling. Shaping rolls are more complicated; and the work, usually starting as a square shape, requires a gradual transformation through several rolls in order to achieve the ﬁnal cross section.Designing the sequence of intermediate shapes and corresponding rolls is called roll-pass design. Its goal is to achieve uniform deformation throughout the cross section in each reduction. Otherwise, certain portions of the work are reduced more than others, causing greater elongation in these sections. The consequence of nonuniform reduction can be warping and cracking of the rolled product. Both horizontal and vertical rolls are utilized to achieve consistent reduction of the work material. 

18.1.3 ROLLING MILLS 
Various rolling mill conﬁgurations are available to deal with the variety of applications and technical problems in the rolling process. The basic rolling mill consists of two opposing rolls and is referred to as a two-high rolling mill, shown in Figure 18.5(a). The rolls in these mills have diameters in the range 0.6 to 1.4 m (2.0–4.5 ft). The two-high conﬁguration can be either reversing or nonreversing. In the nonreversing mill, the rolls always rotate in the same direction, and the work always passes through from the same side. The reversing mill allows the direction of roll rotation to be reversed, so that the work can be passed through in either direction. This permits a series of reductions to be made through the same set of rolls, simply by passing through the work from opposite directions multiple times. The disadvantage of the reversing conﬁguration is the signiﬁcant angular momentum possessed by large rotating rolls and the associated technical problems involved in reversing the direction. 

Several alternative arrangements are illustrated in Figure 18.5. In the three-high conﬁguration, Figure 18.5(b), there are three rolls in a vertical column, and the direction of rotation of each roll remains unchanged.To achieve a series of reductions,the work can be passed through from either side by raising or lowering the strip after each pass. The equipment in a three-high rolling mill becomes more complicated, because an elevator mechanism is needed to raise and lower the work. 
As several of the previous equations indicate, advantages are gained in reducing roll diameter. Roll-work contact length is reduced with a lower roll radius, and this leads to lower forces, torque, and power. The four-high rolling mill uses two smaller-diameter rolls to contact the work and two backing rolls behind them, as in Figure 18.5(c). Owing to the high roll forces, these smaller rolls would deﬂ ect elastically between their end bearings as the work passes through unless the larger backing rolls were used to support them. Another roll conﬁ guration that allows smaller working rolls against the work is the cluster rolling mill, shown in Figure 18.5(d). 
To achieve higher throughput rates in standard products, a tandem rolling mill is often used. This conﬁguration consists of a series of rolling stands, as represented in Figure 18.5(e).Although only three stands are shown in the sketch, a typical tandem rolling mill may have eight or ten stands, each making a reduction in thickness or a reﬁnement in shape of the work passing through. With each rolling step, work velocity increases, and the problem of synchronizing the roll speeds at each stand is a signiﬁ cant one. 

Modern tandem rolling mills are often supplied directly by continuous casting operations (Section 6.2.2). These setups achieve a high degree of integration among the processes required to transform starting raw materials into ﬁ nished products. Advantages include elimination of soaking pits, reduction in ﬂ oor space, and shorter manufacturing lead times.These technical advantages translate into economic beneﬁ ts for a mill that can accomplish continuous casting and rolling. 




Other Deformation Processes Related to Rolling 
Several other bulk deformation processes use rolls to form the work part.The operations include thread rolling, ring rolling, gear rolling, and roll piercing. 
Thread Rolling Thread rolling is used to form threads on cylindrical parts by rolling them between two dies. It is the most important commercial process for mass producing external threaded components (e.g., bolts and screws). The competing process is thread cutting (Section 21.7.1). Most thread rolling operations are performed by cold working in thread rolling machines. These machines are equipped with special dies that determine the size and form of the thread. The dies are of two types: (1) ﬂat dies, which reciprocate relative to each other, as illustrated in Figure 18.6; and (2) round dies, which rotate relative to each other to accomplish the rolling action. 
Production rates in thread rolling can be high, ranging up to eight parts per second for small bolts and screws. Not only are these rates signiﬁcantly higher than thread cutting, but there are other advantages over machining as well: (1) better material utilization, (2) stronger threads due to work hardening, (3) smoother surface, and (4) better fatigue resistance due to compressive stresses introduced by rolling. 
Ring Rolling Ring rolling is a deformation process in which a thick-walled ring of smaller diameter is rolled into a thin-walled ring of larger diameter. The before and after views of the process are illustrated in Figure 18.7. As the thick-walled ring is compressed, the deformed material elongates, causing the diameter of the ring to be enlarged. Ring rolling is usually performed as a hot-working process for large rings and as a cold-working process for smaller rings. 


(2) completion of process. 
Applications of ring rolling include ball and roller bearing races, steel tires for railroad wheels, and rings for pipes, pressure vessels, and rotating machinery. The ring walls are not limited to rectangular cross sections; the process permits rolling of more complex shapes. There are several advantages of ring rolling over alternative methods of making the same parts: raw material savings, ideal grain orientation for the application, and strengthening through cold working. 
Gear Rolling Gear rolling is a cold working process to produce certain gears. The automotive industry is an important user of these products. The setup in gear rolling is similar to thread rolling, except that the deformed features of the cylindrical blank or disk are oriented parallel to its axis (or at an angle in the case of helical gears) rather than spiraled as in thread rolling. Alternative production methods for gears include several machining operations, discussed in Section 21.7.2. Advantages of gear rolling compared to machining are similar to those of thread rolling: higher production rates, better strength and fatigue resistance, and less material waste. 
Roll Piercing Roll piercing is a specialized hot working process for making seamless thick-walled tubes. It utilizes two opposing rolls, and hence it is grouped with the rolling processes. The process is based on the principle that when a solid cylindrical part is compressed on its circumference, as in Figure 18.8(a), high tensile stresses are developed at its center. If compression is high enough, an internal crack is formed. In roll piercing, this principle is exploited by the setup shown in Figure 18.8(b). 


(b) setup of Mannesmann roll mill for producing seamless tubing. 
Compressive stresses on a solid cylindrical billet are applied by two rolls, whose axes are oriented at slight angles (~ 6°) from the axis of the billet, so that their rotation tends to pull the billet through the rolls. A mandrel is used to control the size and ﬁ nish of the hole created by the action.The terms rotary tube piercing and Mannesmann process are also used for this tube-making operation. 


 Forging 
Forging is a deformation process in which the work is compressed between two dies, using either impact or gradual pressure to form the part. It is the oldest of the metal forming operations, dating back to perhaps 5000 B.C.E. (Historical Note 18.2). Today, forging is an important industrial process used to make a variety of high-strength components for automotive, aerospace, and other applications. These components include engine crankshafts and connecting rods, gears, aircraft structural components, and jet engine turbine parts. In addition, steel and other basic metals industries use forging to establish the basic form of large components that are subsequently machined to ﬁnal shape and dimensions. 
Historical Note 18.2 Forging 
The forging process dates from the earliest written Crete around 1600 B.C.E. This evolved into the fabricarecords of man, around 7000 years ago. There is evi-tion of coins by a similar process around 800 B.C.E. dence that forging was used in ancient Egypt, Greece, More complicated impression dies were used in Persia, India, China, and Japan to make weapons, jew-Rome around 200 C.E. The blacksmith’s trade remained elry, and a variety of implements. Craftsmen in the art relatively unchanged for many centuries until the drop of forging during these times were held in high regard. hammer with guided ram was introduced near the end 
Engraved stone platens were used as impression of the eighteenth century. This development brought dies in the hammering of gold and silver in ancient forging practice into the Industrial Age. 

Forging is carried out in many different ways. One way to classify the operations is by working temperature. Most forging operations are performed hot or warm, owing to the signiﬁcant deformation demanded by the process and the need to reduce strength and increase ductility of the work metal. However, cold forging is also very common for certain products.The advantage of cold forging is the increased strength that results from strain hardening of the component. 
Either impact or gradual pressure is used in forging. The distinction derives more from the type of equipment used than differences in process technology. A forging machine that applies an impact load is called a forging hammer, while one that applies gradual pressure is called a forging press. 
Another difference among forging operations is the degree to which the ﬂow of the work metal is constrained by the dies. By this classiﬁcation, there are three types of forging operations, shown in Figure 18.9: (a) open-die forging, (b) impression-die forging, and (c) ﬂashless forging. In open-die forging, the work is compressed between two ﬂat (or almost ﬂat) dies, thus allowing the metal to ﬂow without constraint in a lateral direction relative to the die surfaces. In impression-die forging, the die surfaces contain a shape or impression that is imparted to the work during compression, thus constraining metal ﬂow to a signiﬁcant degree. In this type of operation, a portion of the work metal ﬂows beyond the die impression to form ﬂ ash, as shown in the ﬁgure. Flash is excess metal that must be trimmed off later. In ﬂ ashless forging, the work is completely constrained within the die and no excess ﬂash is produced. The volume of the starting workpiece must be controlled very closely so that it matches the volume of the die cavity. 

18.3.1 OPEN-DIE FORGING 
The simplest case of open-die forging involves compression of a work part of cylindrical cross section between two ﬂat dies, much in the manner of a compression test (Section 3.1.2). This forging operation, known as upsetting or upset forging, reduces the height of the work and increases its diameter. 
Analysis of Open-Die Forging If open-die forging is carried out under ideal conditions of no friction between work and die surfaces, then homogeneous deformation occurs, and the radial ﬂow of the material is uniform throughout its height, as pictured in Figure 18.10. Under these ideal conditions, the true strain experienced by the work during the process can be determined by 
ho 
e  ln (18.14)
h 
where ho " starting height of the work, mm (in); and h " the height at some intermediate point in the process, mm (in). At the end of the compression stroke, h  its ﬁnal value hf, and the true strain reaches its maximum value. 

FIGURE 18.10 
Homogeneousdeformation of a cylindrical work partunder ideal conditions in an open-die forgingoperation: (1) start ofprocess with workpieceat its original lengthand diameter, (2) partial compression, and
(3) ﬁ nal size. 
FIGURE 18.11 Actual deformation of a cylindrical work part in open-die forging, showing pronounced barreling: (1) start of process, (2) partial deformation, and 
(3) ﬁ nal shape. 

Estimates of force to perform upsetting can be calculated. The force required to continue the compression at any given height h during the process can be obtained by multiplying the corresponding cross-sectional area by the ﬂow stress: 
F " Yf A (18.15) 

where F  force, lb (N); A  cross-sectional area of the part, mm2 (in2); and Yf  ﬂ ow stress corresponding to the strain given by Equation (18.14), MPa (lb/in2). Area A continuously increases during the operation as height is reduced. Flow stress Yf also increases as a result of work hardening, except when the metal is perfectly plastic (e.g., in hot working). In this case, the strain hardening exponent n  0, and ﬂ ow stress Yf equals the metal’s yield strength Y. Force reaches a maximum value at the end of the forging stroke, when both area and ﬂow stress are at their highest values. 
An actual upsetting operation does not occur quite as shown in Figure 18.10 because friction opposes the ﬂow of work metal at the die surfaces. This creates the barreling effect shown in Figure 18.11. When performed on a hot work part with cold dies, the barreling effect is even more pronounced.This results from a higher coefﬁcient of friction typical in hot working and heat transfer at and near the die surfaces, which cools the metal and increases its resistance to deformation. The hotter metal in the middle of the part ﬂows more readily than the cooler metal at the ends.These effects are more signiﬁcant as the diameter-to-height ratio of the work part increases, due to the greater contact area at the work-die interface. 


All of these factors cause the actual upsetting force to be greater than what is predicted by Equation (18.15). As an approximation, a shape factor can be applied to Equation (18.15) to account for effects of the D/h ratio and friction: 
F " KfYfA (18.16) 
where F, Yf, and A have the same deﬁnitions as in the previous equation; and Kf is the forging shape factor, deﬁned as 
0.4 mD
Kf  1 $ (18.17)
h 
where m  coefﬁcient of friction; D  work part diameter or other dimension represent ing contact length with die surface, mm (in); and h  work part height, mm (in). 
A cylindrical workpiece is subjected to a cold upset forging operation. The starting piece is 75 mm in height and 50 mm in diameter. It is reduced in the operation to a height of 36 mm. The work material has a ﬂow curve deﬁned by K  350 MPa and n  0.17. Assume a coefﬁcient of friction of 0.1. Determine the force as the process begins, at intermediate heights of 62 mm, 49 mm, and at the ﬁnal height of 36 mm. 
Solution: Workpiece volume V  75p(5024)  147,262 mm3. At the moment contact is made by the upper die, h  75 mm and the force F  0. At the start of yielding, h is slightly less than 75 mm; assume that strain  0.002, at which the ﬂow stress is 
Yf " Ken  350(0.002)0.17  121.7 MPa 
The diameter is still approximately D  50 mm and area A " p(5024) " 1963.5 mm2. For these conditions, the adjustment factor Kf is computed as 
0.4(0.1)(50)
Kf  1  1.027
75 
The forging force is 
F  1.027(121.7)(1963.5) " 245,410 N 
At h  62 mm, 
e  ln 7562  ln (1.21)  0.1904 
Yf  350(0.1904)17  264.0 MPa 



Assuming constant volume, and neglecting barreling, 4(2375.2)
A  147,262/62  2375.2 mm2 and D " "  55.0 mm
p 
0.4(0.1)(55)
Kf  1  1.035
62 
F = 1.035(264)(2375.2) = 649,303 N 

Similarly, at h  49 mm, F  955,642 N; and at h  36 mm, F " 1,467,422 N. The load-stroke curve in Figure 18.12 was developed from the values in this example. 
Open-Die Forging Practice Open-die hot forging is an important industrial process. Shapes generated by open-die operations are simple; examples include shafts, disks, and rings. In some applications, the dies have slightly contoured surfaces that help to shape the work. In addition, the work must often be manipulated (e.g., rotating in steps) to effect the desired shape change. Skill of the human operator is a factor in the success of these operations. An example of open-die forging in the steel industry is the shaping of a large square cast ingot into a round cross section. Open-die forging operations produce rough forms, and subsequent operations are required to reﬁne the parts to ﬁnal geometry and dimensions. An important contribution of open-die hot-forging is that it creates a favorable grain ﬂ ow and metallurgical structure in the metal. 
1500 
1000 
500 

0 FIGURE 18.12 Upsetting force as a 756249 36 h (mm)function of height h and height reduction (ho # h). This plot is sometimes called 


(ho

the load stroke curve. 
Forging force (1000 N) 


Operations classiﬁed as open-die forging or related operations include fullering, edging, and cogging, illustrated in Figure 18.13. Fullering is a forging operation performed to reduce the cross section and redistribute the metal in a work part in preparation for subsequent shape forging. It is accomplished by dies with convex surfaces. Fullering die cavities are often designed into multi-cavity impression dies, so that the starting bar can be rough formed before ﬁnal shaping. Edging is similar to fullering, except that the dies have concave surfaces. 
A cogging operation consists of a sequence of forging compressions along the length of a workpiece to reduce cross section and increase length. It is used in the steel industry to produce blooms and slabs from cast ingots. It is accomplished using open dies with ﬂat or slightly contoured surfaces. The term incremental forging is sometimes used for this process. 


18.3.2 IMPRESSION-DIE FORGING 
Impression-die forging, sometimes called closed-die forging, is performed with dies that contain the inverse of the desired shape of the part. The process is illustrated in a three-step sequence in Figure 18.14. The raw workpiece is shown as a cylindrical part similar to that used in the previous open-die operation. As the die closes to its ﬁnal position, ﬂash is formed by metal that ﬂows beyond the die cavity and into the small gap between the die plates. Although this ﬂash must be cut away from the part in a subsequent trimming operation, it actually serves an important function during impression-die forging. As the ﬂash begins to form in the die gap, friction resists continued ﬂow of metal into the gap, thus constraining the bulk of the work material to remain in the die cavity. In hot forging, metal ﬂ ow is further restricted because the thin ﬂ ash cools quickly against the die plates, thereby increasing its resistance to deformation. Restricting metal ﬂow in the gap causes the compression pressures on the part to increase signiﬁ cantly, thus forcing the material to ﬁll the sometimes intricate details of the die cavity to ensure a high-quality product. 


Several forming steps are often required in impression die forging to transform the starting blank into the desired ﬁnal geometry. Separate cavities in the die are needed for each step. The beginning steps are designed to redistribute the metal in the work part to achieve a uniform deformation and desired metallurgical structure in the subsequent steps. The ﬁnal steps bring the part to its ﬁnal geometry. In addition, when drop forging is used, several blows of the hammer may be required for each step. When impression-die drop forging is done manually, as it often is, considerable operator skill is required under adverse conditions to achieve consistent results. 
Because of ﬂash formation in impression die forging and the more complex part shapes made with these dies, forces in this process are signiﬁcantly greater and more difﬁcult to analyze than in open-die forging. Relatively simple formulas and design factors are often used to estimate forces in impression-die forging.The force formula is the same as previous Equation (18.16) for open-die forging, but its interpretation is slightly different: 
F " KfYf A (18.18) 

where F  maximum force in the operation, N (lb); A " projected area of the part including ﬂ ash, mm2 (in2); Yf  ﬂ ow stress of the material, MPa (lb/in2); and Kf  forging shape factor. In hot forging, the appropriate value of Yf is the yield 
TABLE • 18.1 Typical Kf values for various part shapes in impression-die and ﬂashless forging. 
Part Shape Kf 
Impression-die forging: Simple shapes with ﬂash 6.0 Complex shapes with ﬂash 8.0 Very complex shapes with ﬂash 10.0 
Part Shape Kf 
Flashless forging: Coining (top and bottom surfaces) 6.0 Complex shapes 8.0 

strength of the metal at the elevated temperature. In other cases, selecting the proper value of ﬂow stress is difﬁcult because the strain varies throughout the workpiece for complex shapes. Kf in Equation (18.18) is a factor intended to account for increases in force required to forge part shapes of various complexities. Table 18.1 indicates the range of values of Kf for different part geometries. Obviously, the problem of specifying the proper Kf value for a given work part limits the accuracy of the force estimate. 
Equation (18.18) applies to the maximum force during the operation, since this is the load that will determine the required capacity of the press or hammer used in the operation. The maximum force is reached at the end of the forging stroke, when the projected area is greatest and friction is maximum. 
Impression-die forging is not capable of close tolerance work, and machining is often required to achieve the accuracies needed. The basic geometry of the part is obtained from the forging process, with machining performed on those portions of the part that require precision ﬁnishing (e.g., holes, threads, and surfaces that mate with other components). The advantages of forging, compared to machining the part completely, are higher production rates, conservation of metal, greater strength, and favorable grain orientation of the metal that results from forging. A comparison of the grain ﬂow in forging and machining is illustrated in Figure 18.15. 
Improvements in the technology of impression-die forging have resulted in the capability to produce forgings with thinner sections, more complex geometries, drastic reductions in draft requirements on the dies, closer tolerances, and the virtual elimination of machining allowances. Forging processes with these features are known as precision forging. Common work metals used for precision forging include aluminum and titanium. A comparison of precision and conventional 
FIGURE 18.15 

Comparison of metalgrain ﬂow in a part that is: (a) hot forged withﬁnish machining, and 
(b) machined complete. 


FIGURE 18.16 
Cross sections of 
(a) 
conventional-and 

(b) 
precision forgings. Dashed lines in 

(a) 
indicate subsequent machining required to make the conventional forging equivalent in geometry to the precision forging. In both cases, ﬂash extensions must be trimmed.
