Repository: Zdong104/ManufacturtingQA

# ManufacturtingQA




Updtaes: 
1. Dataset cleaning in order
2. Tested on section 124

TODO： 
1. Test Normal Rag
2. Test on 多选题

File: Experimental_and_Test/GraphRag/input/sec19.txt (part 1 of 2)
Sheet
19 Metalworking 
Chapter Contents 
19.1 Cutting Operations 
19.1.1 Shearing, Blanking, and Punching 
19.1.2 Engineering Analysis of Sheet-Metal Cutting 
19.1.3 Other Sheet-Metal Cutting Operations 


19.2 Bending Operations 
19.2.1 V-Bending and Edge Bending 
19.2.2 Engineering Analysis of Bending 
19.2.3 Other Bending and Forming Operations 


19.3 Drawing 

19.3.1 Mechanics of Drawing 
19.3.2 Engineering Analysis of Drawing 
19.3.3 Other Drawing Operations 
19.3.4 Defects in Drawing 


19.4 Other Sheet-Metal-Forming Operations 
19.4.1 Operations Performed with Metal Tooling 
19.4.2 Rubber Forming Processes 


19.5 Dies and Presses for Sheet-Metal Processes 
19.5.1 Dies 
19.5.2 Presses 


19.6 Sheet-Metal Operations Not Performed on Presses 
19.6.1 Stretch Forming 
19.6.2 Roll Bending and Roll Forming 
19.6.3 Spinning 
19.6.4 High-Energy-Rate Forming 


19.7 Bending of Tube Stock 
Sheet metalworking includes cutting and forming operations performed on relatively thin sheets of metal. Typical sheet-metal thicknesses are between 0.4 mm (1/64 in) and 6 mm (1/4 in). When thickness exceeds about 6 mm, the stock is usually referred to as plate rather than sheet.The sheet or plate stock used in sheet metalworking is produced by ﬂat rolling (Section 18.1). The most commonly used sheet metal is low carbon steel (0.06%–0.15% C is typical). Its low cost and good formability, combined with sufﬁcient strength for most product applications, make it ideal as a starting material. 
The commercial importance of sheet metalworking is signiﬁcant. Consider the number of consumer and industrial products that include sheet or plate metal parts: automobile and truck bodies, airplanes, railway cars, locomotives, farm and construction equipment, appliances, ofﬁce furniture, and more. Although these examples are conspicuous because they have sheet-metal exteriors, many of their internal components are also made of sheet or plate stock. Sheet-metal parts are generally characterized by high strength, good dimensional accuracy, good surface ﬁnish, and relatively low cost. For components that must be made in large quantities, economical mass-production operations can be designed to process the parts.Aluminum beverage cans are a prime example. 
Sheet-metal processing is usually performed at room temperature (cold working). The exceptions are when the stock is thick, the metal is brittle, or the deformation is signiﬁcant. These are usually cases of warm working rather than hot working. 
Most sheet-metal operations are performed on machine tools called presses. The term stamping press is used to distinguish these presses from forging and extrusion presses. The tooling that performs sheet metalwork is called a punch-and-die; the term stamping die is also used.The sheet-metal products are called stampings. To facilitate mass production, the sheet metal is often presented to the press as long strips or coils. Various types of punch-and-die tooling and stamping presses are described in Section 19.5. Final sections of the chapter cover various operations that do not utilize conventional punch-and-die tooling, and most of them are not performed on stamping presses. 

The three major categories of sheet-metal processes are (1) cutting, (2) bending, and (3) drawing. Cutting is used to separate large sheets into smaller pieces, to cut out part perimeters, and to make holes in parts. Bending and drawing are used to form sheet-metal parts into their required shapes. 



Cutting Operations 
Cutting of sheet metal is accomplished by a shearing action between two sharp cutting edges. The shearing action is depicted in the four stop-action sketches of Figure 19.1, in which the upper cutting edge (the punch) sweeps down past a stationary lower cutting edge (the die). As the punch begins to push into the work, plastic deformation occurs in the surfaces of the sheet. As the punch moves downward, penetration occurs in which the punch compresses the sheet and cuts into the metal. This penetration zone is generally about one-third the thickness of the sheet.As the punch continues to travel into the work, fracture is initiated in the work at the two cutting edges. If the clearance between the punch and die is correct, the two fracture lines meet, resulting in a clean separation of the work into two pieces. 
The sheared edges of the sheet have characteristic features as in Figure 19.2. At the top of the cut surface is a region called the rollover. This corresponds to the depression made by the punch in the work prior to cutting. It is where initial plastic 


(b) front view of powershears equipped withinclined upper cuttingblade. Symbol v indicates motion. 

deformation occurred in the work. Just below the rollover is a relatively smooth region called the burnish. This results from penetration of the punch into the work before fracture began. Beneath the burnish is the fractured zone, a relatively rough surface of the cut edge where continued downward movement of the punch caused fracture of the metal. Finally, at the bottom of the edge is a burr, a sharp corner on the edge caused by elongation of the metal during ﬁnal separation of the two pieces. 

19.1.1 SHEARING, BLANKING, AND PUNCHING 
The three most important operations in pressworking that cut metal by the shearing mechanism just described are shearing, blanking, and punching. 
Shearing is a sheet-metal cutting operation along a straight line between two cutting edges, as shown in Figure 19.3(a). Shearing is typically used to cut large sheets into smaller sections for subsequent pressworking operations. It is performed on a machine called a power shears, or squaring shears. The upper blade of the power shears is often inclined, as shown in Figure 19.3(b), to reduce the required cutting force. 
Blanking involves cutting of the sheet metal along a closed outline in a single step to separate the piece from the surrounding stock, as in Figure 19.4(a). The part that is cut out is the desired product in the operation and is called the blank. Punching is similar to blanking except that it produces a hole, and the separated piece is scrap, called the slug. The remaining stock is the desired part. The distinction is illustrated in Figure 19.4(b). 


FIGURE 19.5 Effect of clearance: (a) clearance too small causes lessthan-optimal fracture and excessive forces; and (b) clearance toolarge causes oversized burr. Symbols v and F indicate motion and applied force,  respectively. 


19.1.2 ENGINEERING ANALYSIS OF SHEET-METAL CUTTING 
Process parameters in sheet-metal cutting are clearance between punch and die, stock thickness, type of metal and its strength, and length of the cut. This section deﬁnes these parameters and some of the relationships among them. 
Clearance The clearance c in a shearing operation is the distance between the punch and die, as shown in Figure 19.1(a). Typical clearances in conventional press-working range between 4% and 8% of the sheet-metal thickness t. The effect of improper clearances is illustrated in Figure 19.5. If the clearance is too small, then the fracture lines tend to pass each other, causing a double burnishing and larger cutting forces. If the clearance is too large, the metal becomes pinched between the cutting edges and an excessive burr results. In special operations requiring very straight edges, such as shaving and ﬁne blanking (Section 19.1.3), clearance is only about 1% of stock thickness. 
The correct clearance depends on sheet-metal type and thickness. The recommended clearance can be calculated by the following formula: 
c ! Act (19.1) 

where c ! clearance, mm (in); Ac ! clearance allowance; and t ! stock thickness, mm (in). The clearance allowance is determined according to type of metal. For convenience, metals are classiﬁed into three groups given in Table 19.1, with an associated allowance value for each group. 
TABLE • 19.1 Clearance allowance value for three sheet-metal groups. 


Compiled from [3]. 

These calculated clearance values can be applied to conventional blanking and hole-punching operations to determine the proper punch and die sizes. The die opening must always be larger than the punch size (obviously). Whether to add the clearance value to the die size or subtract it from the punch size depends on whether the part being cut out is a blank or a slug, as illustrated in Figure 19.6 for a circular part. Because of the geometry of the sheared edge, the outer dimension of the part cut out of the sheet will be larger than the hole size. Thus, punch and die sizes for a 
round blank of diameter Db are determined as  
Blanking punch diameter ! Db  2c  (19.2a)  
Blanking die diameter ! Db  (19.2b)  
Punch and die sizes for a round hole of diameter Dh are determined as:  
Hole punch diameter ! Dh  (19.3a)  
Hole die diameter ! Dh  2c  (19.3b)  

In order for the slug or blank to drop through the die, the die opening must have an angular clearance (see Figure 19.7) of 0.25° to 1.5° on each side. 
Cutting Forces Estimates of cutting force are important because this force determines the size (tonnage) of the press needed. Cutting force F in sheet metalworking can be determined by 
F ! StL (19.4) 


where S ! shear strength of the sheet metal, MPa (lb/in2); t ! stock thickness, mm (in), and L ! length of the cut edge, mm (in). In blanking, punching, slotting, and similar operations, L is the perimeter length of the blank or hole being cut. The minor effect of clearance in determining the value of L can be neglected. If shear strength is unknown, an alternative way of estimating the cutting force is to use the tensile strength: 
F  0.7(TS)tL (19.5) 

where TS  ultimate tensile strength MPa (lb/in2). 
These equations for estimating cutting force assume that the entire cut along the sheared edge length L is made at the same time. In this case the cutting force will be a maximum. It is possible to reduce the maximum force by using an angled cutting edge on the punch or die, as in Figure 19.3(b). The angle (called the shear angle), spreads the cut over time and reduces the force experienced at any one moment. However, the total energy required in the operation is the same, whether it is concentrated into a brief moment or distributed over a longer time period. 

A round disk of 150-mm diameter is to be blanked from a strip of 3.2-mm, half-hard cold-rolled steel whose shear strength  310 MPa. Determine (a) the appropriate punch and die diameters, and (b) blanking force. 
Solution: (a) From Table 19.1, the clearance allowance for half-hard cold-rolled steel is Ac  0.075. Accordingly, 
c  0.075(3.2 mm) ! 0.24 mm The blank is to have a diameter  150 mm, and die size determines blank size. Therefore, 
Die opening diameter ! 150.00 mm Punch diameter  150 – 2 (0.24) ! 149.52 mm 

(b) To determine the blanking force, assume that the entire perimeter of the part is blanked at one time. The length of the cut edge is L ! pDb  150p  471.2 mm 
and the force is F  310(471.2)(3.2) ! 467,469 N ( 53 tons) 

19.1.3 OTHER SHEET-METAL-CUTTING OPERATIONS 
In addition to shearing, blanking, and punching, there are several other cutting operations in pressworking. The cutting mechanism in each case involves the same shearing action discussed above. 
Cutoff and Parting Cutoff is a shearing operation in which blanks are separated from a sheet-metal strip by cutting the opposite sides of the part in sequence, as shown in Figure 19.8(a). With each cut, a new part is produced. The features of 
Slot 



Slug 
(a) 


a cutoff operation that distinguish it from a conventional shearing operation are 
(1) the cut edges are not necessarily straight, and (2) the blanks can be nested on the strip in such a way that scrap is avoided. 
Parting involves cutting a sheet-metal strip by a punch with two cutting edges that match the opposite sides of the blank, as shown in Figure 19.8(b). This might be required because the part outline has an irregular shape that precludes perfect nesting of the blanks on the strip. Parting is less efﬁcient than cutoff in the sense that it results in some wasted material. 
Slotting, Perforating, and Notching Slotting is the term sometimes used for a punching operation that cuts out an elongated or rectangular hole, as pictured in Figure 19.9(a). Perforating involves the simultaneous punching of a pattern of holes in sheet metal, as in Figure 19.9(b). The hole pattern is usually for decorative purposes, or to allow passage of light, gas, or ﬂuid. 
To obtain the desired outline of a blank, portions of the sheet metal are often removed by notching and seminotching. Notching involves cutting out a portion of metal from the side of the sheet or strip. Seminotching removes a portion of metal from the interior of the sheet.These operations are depicted in Figure 19.9(c).Seminotching might seem to the reader to be the same as a punching or slotting operation. The difference is that the metal removed by seminotching creates part of the blank outline, while punching and slotting create holes in the blank. 

Notching Cutoff line 
V 



Seminotching Completedblank 
(b) (c) 

FIGURE 19.9 (a) Slotting, (b) perforating, (c) notching and seminotching. Symbol v indicates motion of strip. 

Trimming, Shaving, and Fine Blanking Trimming is a cutting operation performed on a formed part to remove excess metal and establish size. The term has the same basic meaning here as in forging (Section 18.4). A typical example in sheet metalwork is trimming the upper portion of a deep drawn cup to leave the desired dimensions on the cup. 
Shaving is a shearing operation performed with very small clearance to obtain accurate dimensions and cut edges that are smooth and straight, as pictured in Figure 19.10(a). Shaving is typically performed as a secondary or ﬁnishing operation on parts that have been previously cut. 
Fine blanking is a shearing operation used to blank sheet-metal parts with close tolerances and smooth, straight edges in one step, as illustrated in Figure 19.10(b). At the start of the cycle, a pressure pad with a V-shaped projection applies a holding force Fh against the work adjacent to the punch in order to compress the metal and prevent distortion.The punch then descends with a slower-than-normal velocity and smaller clearances to provide the desired dimensions and cut edges. The process is usually reserved for relatively small stock thicknesses. 



Bending Operations 
Bending in sheet-metal work is deﬁned as the straining of the metal around a straight axis,as in Figure 19.11.During the bending operation,the metal on the inside of the neutral plane is compressed, while the metal on the outside of the neutral plane is stretched. These strain conditions can be seen in Figure 19.11(b).The metal is plastically deformed 
metal occur in bending. (a) (b) 


so that the bend takes a permanent set upon removal of the stresses that caused it. Bending produces little or no change in the thickness of the sheet metal. 

19.2.1 V-BENDING AND EDGE BENDING 
Bending operations are performed using punch and die tooling. The two common bending methods and associated tooling are V-bending, performed with a V-die; and edge bending, performed with a wiping die. These methods are illustrated in Figure 19.12. 
In V-bending, the sheet metal is bent between a V-shaped punch and die. Included angles ranging from very obtuse to very acute can be made with V-dies.V-bending is generally used for low-production operations. It is often performed on a press brake (Section 19.5.2), and the associated V-dies are relatively simple and inexpensive. 
Edge bending involves cantilever loading of the sheet metal. A pressure pad is used to apply a force Fh to hold the base of the part against the die, while the punch forces the part to yield and bend over the edge of the die. In the setup shown in Figure 19.12(b), edge bending is limited to bends of 90° or less. More complicated wiping dies can be designed for bend angles greater than 90°. Because of the pressure pad, wiping dies are more complicated and costly than V-dies and are generally used for high-production work. 


19.2.2 ENGINEERING ANALYSIS OF BENDING 
Some of the important terms in sheet-metal bending are identiﬁed in Figure 19.11. The metal of thickness t is bent through an angle called the bend angle a.This results in a sheet-metal part with an included angle a, where a # a! 180°. The bend radius R is normally speciﬁed on the inside of the part, rather than at the neutral axis, and is determined by the radius on the tooling used to perform the operation. The bend is made over the width of the workpiece w. 
Bend Allowance If the bend radius is small relative to stock thickness, the metal tends to stretch during bending. It is important to be able to estimate the amount of stretching that occurs, if any, so that the ﬁnal part length will match the speciﬁed dimension. The problem is to determine the length of the neutral axis before bending to account for stretching of the ﬁnal bent section. This length is called the bend allowance, and it can be estimated as follows: 

a
Ab  2p (R # Kbat) (19.6)
360 

where Ab ! bend allowance, mm (in); a ! bend angle, degrees; R ! bend radius, mm (in); t ! stock thickness, mm (in); and Kba is factor to estimate stretching. The following design values are recommended for Kba [3]: if R 2t, Kba ! 0.33; and if R & 2t, Kba ! 0.50. The values of Kba predict that stretching occurs only if bend radius is small relative to sheet thickness. 
Springback When the bending pressure is removed at the end of the deformation operation, elastic energy remains in the bent part, causing it to recover partially toward its original shape. This elastic recovery is called springback, deﬁned as the increase in included angle of the bent part relative to the included angle of the forming tool after the tool is removed. This is illustrated in Figure 19.13 and is expressed: 
a" ab
SB ! (19.7)
ab 

where SB ! springback; a! included angle of the sheet-metal part, degrees; and ab ! included angle of the bending tool, degrees. Although not as obvious, an increase in the bend radius also occurs due to elastic recovery. The amount of spring-back increases with modulus of elasticity E and yield strength Y of the work metal. 
Compensation for springback can be accomplished by several methods.Two common methods are overbending and bottoming. In overbending, the punch angle and radius are fabricated slightly smaller than the speciﬁed angle on the ﬁnal part so that the sheet metal springs back to the desired value. Bottoming involves squeezing the part at the end of the stroke, thus plastically deforming it in the bend region. 


Bending Force The force required to perform bending depends on the geometry of the punch-and-die and the strength, thickness, and length of the sheet metal. The maximum bending force can be estimated by means of the following equation: 
Kbf (TS) wt2 
F ! (19.8)
D 
where F  bending force, N (lb); TS ! tensile strength of the sheet metal, MPa (lb/in2); w  width of part in the direction of the bend axis, mm (in); t ! stock thickness, mm (in); and D  die opening dimension as deﬁned in Figure 19.14, mm (in). Equation (19.8) is based on bending of a simple beam in mechanics, and Kbf is a constant that accounts for differences encountered in an actual bending process. Its value depends on type of bending: for V-bending, Kbf ! 1.33; and for edge bending, Kbf  0.33. 
A sheet-metal blank is to be bent as shown in Figure 19.15. The metal has a modulus of elasticity  205 (103) MPa, yield strength  275 MPa, and tensile strength  450 MPa. Determine (a) the starting blank size and (b) the bending force if a V-die is used with a die opening dimension  25 mm. 
Solution: (a) The starting blank  44.5 mm wide. Its length  38 # Ab  25 (mm). For the included angle a 120°, the bend angle a  60°. The value of Kba in Equation (19.6)  0.33 since R/t  4.75/3.2  1.48 (less than 2.0). 
Ab  2p 60 (4.75  0.33  3.2)  6.08 mm 360 
Length of the blank is therefore 38  6.08  25 ! 69.08 mm. 
(b) Force is obtained from Equation (19.8) using Kbf  1.33. 
1.33(450)(44.5)(3.2)2 
F ! 10,909 N
25 



38 
w = 44.5 
t
 = 3.2 R = 4.75 
120°
FIGURE 19.15 Sheet-metal 
part of Example 19.2 (dimensionsin mm). (Side view) (End view) 




19.2.3 OTHER BENDING AND FORMING OPERATIONS 
Some sheet-metal operations involve bending over a curved axis rather than a straight axis, or they have other features that differentiate them from the bending operations described above. 
Flanging, Hemming, Seaming, and Curling Flanging is a bending operation in which the edge of a sheet-metal part is bent at a 90° angle (usually) to form a rim or ﬂange. It is often used to strengthen or stiffen sheet metal.The ﬂange can be formed over a straight bend axis, as illustrated in Figure 19.16(a), or it can involve some stretching or shrinking of the metal, as in (b) and (c). 
Hemming involves bending the edge of the sheet over on itself, in more than one bending step. This is often done to eliminate the sharp edge on the piece, to increase stiffness, and to improve appearance. Seaming is a related operation in which two sheet-metal edges are assembled. Hemming and seaming are illustrated in Figure 19.17(a) and (b). 
Curling, also called beading, forms the edges of the part into a roll or curl, as in Figure 19.17(c). As in hemming, it is done for purposes of safety, strength, and aesthetics. Examples of products in which curling is used include hinges, pots and pans, and pocket-watch cases. These examples show that curling can be performed over straight or curved bend axes. 
Miscellaneous Bending Operations Various other bending operations are depicted in Figure 19.18 to illustrate the variety of shapes that can be bent. Most of these operations are performed in relatively simple dies similar to V-dies. 


(c) air bending, (d) offset bending, (e) corrugating, and (f) tube forming. Symbol: F ! applied force. 




Drawing 
Drawing is a sheet-metal-forming operation used to make cup-shaped, box-shaped, or other complex-curved and concave parts. It is performed by placing a piece of sheet metal over a die cavity and then pushing the metal into the opening with a punch,as in Figure 19.19.The blank must usually be held down ﬂat against the die by a blankholder. Common parts made by drawing include beverage cans, ammunition shells, sinks, cooking pots, and automobile body panels. 

19.3.1 MECHANICS OF DRAWING 
Drawing of a cup-shaped part is the basic drawing operation, with dimensions and parameters as pictured in Figure 19.19.A blank of diameter Db is drawn into a die cavity by means of a punch with diameter Dp. The punch and die must have corner radii, given by Rp and Rd. If the punch and die were to have sharp corners (Rp and Rd  0), a hole-punching operation (and not a very good one) would be accomplished rather than a drawing operation.The sides of the punch and die are separated by a clearance c. This clearance in drawing is about 10% greater than the stock thickness: 
c  1.1 t (19.9) 

FIGURE 19.19 
(a)
 Drawing of a cup-shaped part: (1) start of operation before punch contacts work, and 

(2) 
near end of stroke; and (b) corresponding work part: (1) starting blank, and (2) drawn part. Symbols: c ! clearance, Db ! blank diameter, Dp  punchdiameter, Rd ! die corner radius, Rp ! punch corner radius, F  drawing force,Fh  holding force. 



The punch applies a downward force F to accomplish the deformation of the metal, and a downward holding force Fh is applied by the blankholder, as shown in the sketch. 
As the punch proceeds downward toward its ﬁnal bottom position, the work experiences a complex sequence of stresses and strains as it is gradually formed into the shape deﬁned by the punch and die cavity.The stages in the deformation process are illustrated in Figure 19.20. As the punch ﬁrst begins to push into the work, the metal is subjected to a bending operation. The sheet is simply bent over the corner of the punch and the corner of the die, as in Figure 19.20(2). The outside perimeter of the blank moves in toward the center in this ﬁrst stage, but only slightly. 
As the punch moves further down, a straightening action occurs in the metal that was previously bent over the die radius, as in Figure 19.20(3). The metal at the bottom of the cup, as well as along the punch radius, has been moved downward with the punch, but the metal that was bent over the die radius must now be straightened in order to be pulled into the clearance to form the wall of the cylinder.At the same time, more metal must be added to replace that being used in the cylinder wall. This new metal comes from the outside edge of the blank.The metal in the outer portions of the blank is pulled or drawn toward the die opening to resupply the previously bent and straightened metal now forming the cylinder wall. This type of metal ﬂow through a constricted space gives the drawing process its name. 
During this stage of the process, friction and compression play important roles in the ﬂange of the blank. In order for the material in the ﬂange to move toward the die opening, friction between the sheet metal and the surfaces of the blankholder and the die must be overcome. Initially, static friction is involved until the metal starts to slide; then, after metal ﬂow begins, dynamic friction governs the process. 

(3) straightening, (4) friction and compression, and (5) ﬁnal cup shape showing effects of thinning in the cup walls. Symbols: v  motion of punch, F  punch force, Fh  blankholder force. 
The magnitude of the holding force applied by the blankholder, as well as the friction conditions at the two interfaces, are determining factors in the success of this aspect of the drawing operation. Lubricants or drawing compounds are generally used to reduce friction forces. In addition to friction, compression is also occurring in the outer edge of the blank.As the metal in this portion of the blank is drawn toward the center, the outer perimeter becomes smaller. Because the volume of metal remains constant, the metal is squeezed and becomes thicker as the perimeter is reduced. This often results in wrinkling of the remaining ﬂange of the blank, especially when thin sheet metal is drawn, or when the blankholder force is too low. It is a condition which cannot be corrected once it has occurred.The friction and compression effects are illustrated in Figure 19.20(4). 
The holding force applied by the blankholder is now seen to be a critical factor in deep drawing. If it is too small, wrinkling occurs. If it is too large, it prevents the metal from ﬂowing properly toward the die cavity, resulting in stretching and possible tearing of the sheet metal. Determining the proper holding force involves a delicate balance between these opposing factors. 
Progressive downward motion of the punch results in a continuation of the metal ﬂow caused by drawing and compression. In addition, some thinning of the cylinder wall occurs, as in Figure 19.20(5). The force being applied by the punch is opposed by the metal in the form of deformation and friction in the operation. A portion of the deformation involves stretching and thinning of the metal as it is pulled over the edge of the die opening. Up to 25% thinning of the side wall may occur in a successful drawing operation, mostly near the base of the cup. 


19.3.2 ENGINEERING ANALYSIS OF DRAWING 
It is important to assess the limitations on the amount of drawing that can be accomplished. This is often guided by simple measures that can be readily calculated for a given operation. In addition, drawing force and holding force are important process variables. Finally, the starting blank size must be determined. 
Measures of Drawing One of the measures of the severity of a deep drawing operation is the drawing ratio DR. This is most easily deﬁned for a cylindrical shape as the ratio of blank diameter Db to punch diameter Dp. In equation form, 
Db
DR ! (19.10)
Dp 

The drawing ratio provides an indication, albeit a crude one, of the severity of a given drawing operation. The greater the ratio, the more severe the operation. An approximate upper limit on the drawing ratio is a value of 2.0. The actual limiting value for a given operation depends on punch and die corner radii (Rp and Rd), friction conditions, depth of draw, and characteristics of the sheet metal (e.g., ductility, degree of directionality of strength properties in the metal). 
Another way to characterize a given drawing operation is by the reduction r, where 
Db " Dp
r ! (19.11)
Db 

It is very closely related to drawing ratio. Consistent with the previous limit on DR (DR ! 2.0), the value of reduction r should be less than 0.50. 
A third measure in deep drawing is the thickness-to-diameter ratio t/Db (thickness of the starting blank t divided by the blank diameter Db). Often expressed as a percent, it is desirable for the t/Db ratio to be greater than 1%. As t/Db decreases, tendency for wrinkling (Section 19.3.4) increases. 
In cases where these limits on drawing ratio, reduction, and t/Db ratio are exceeded by the design of the drawn part, the blank must be drawn in two or more steps, sometimes with annealing between the steps. 
A drawing operation is used to form a cylindrical cup with inside diameter ! 
75 mm and height  50 mm. The starting blank size  138 mm and the stock 
thickness  2.4 mm. Based on these data, is the operation feasible? 
Solution: To assess feasibility, the drawing ratio, reduction, and thickness-to
diameter ratio is determined. 
DR  138/75  1.84 r  (138  75)/138  0.4565  45.65% t/Db  2.4/138  0.017  1.7% 




According to these measures, the drawing operation is feasible. The drawing ratio is less than 2.0, the reduction is less than 50%, and the t/Db ratio is greater than 1%. These are general guidelines frequently used to indicate technical feasibility. 


Forces The drawing force required to perform a given operation can be estimated roughly by the formula: 
F ! pDpt (TS)  0.7 (19.12)
( DDpb ) 
where F  drawing force, N (lb); t  original blank thickness, mm (in); TS  tensile strength, MPa (lb/in2); and Db and Dp are the starting blank diameter and punch diameter,respectively,mm (in).The constant 0.7 is a correction factor to account for friction. Equation (19.12) estimates the maximum force in the operation. The drawing force varies throughout the downward movement of the punch, usually reaching its maximum value at about one-third the length of the punch stroke. 
The holding force is an important factor in a drawing operation. As a rough approximation, the holding pressure can be set at a value ! 0.015 of the yield strength of the sheet metal [9]. This value is then multiplied by that portion of the starting area of the blank that is to be held by the blankholder. In equation form,
 Fh  0.015Yp{Db 2  (Dp  2.2t  2Rd)2} (19.13) 
where Fh ! holding force in drawing, N (lb); Y ! yield strength of the sheet metal, MPa (lb/in2); t ! starting stock thickness, mm (in); Rd ! die corner radius, mm (in); and the other terms have been previously deﬁned.The holding force is usually about one-third the drawing force [10]. 
For the drawing operation of Example 19.3, determine (a) drawing force and 
(b) holding force, given that the tensile strength of the sheet metal (low-carbon steel)  300 MPa and yield strength  175 MPa. The die corner radius ! 6 mm. 
Solution: (a) Maximum drawing force is given by Equation (19.12): 
138
F ! p(75)(2.4)(300) (  0.7) ! 193,396 N
75 
(b) Holding force is estimated by Equation (19.13): 
Fh  0.015(175) p(1382  (75  2.2  2.4  2  6)2) ! 86,824 N 
Blank Size Determination For the ﬁnal dimensions to be achieved on the cylindrical drawn shape, the correct starting blank diameter is needed. It must be large enough to supply sufﬁcient metal to complete the cup.Yet if there is too much material, unnecessary waste will result. For drawn shapes other than cylindrical cups, the same problem of estimating the starting blank size exists, only the shape of the blank may be other than round. 

The following is a reasonable method for estimating the starting blank diameter in a deep drawing operation that produces a round part (e.g., cylindrical cup and more complex shapes so long as they are axisymmetric). Because the volume of the ﬁnal product is the same as that of the starting sheet-metal blank, then the blank diameter can be calculated by setting the initial blank volume equal to the ﬁnal volume of the product and solving for diameter Db. To facilitate the calculation, it is often assumed that negligible thinning of the part wall occurs. 

19.3.3 OTHER DRAWING OPERATIONS 
The discussion has focused on a conventional cup-drawing operation that produces a simple cylindrical shape in a single step and uses a blankholder to facilitate the process. Some of the variations of this basic operation are considered in this section. 
Redrawing If the shape change required by the part design is too severe (drawing ratio is too high), complete forming of the part may require more than one drawing step. The second drawing step, and any further drawing steps if needed, are referred to as redrawing. A redrawing operation is illustrated in Figure 19.21. 
When the part design indicates a drawing ratio that is too large to form the part in a single step, the following is a general guide to the amount of reduction that can be taken in each drawing operation [10]: For the ﬁrst draw, the maximum reduction of the starting blank should be 40% to 45%; for the second draw (ﬁrst redraw), the maximum reduction should be 30%; and for the third draw (second redraw), the maximum reduction should be 16%. 
A related operation is reverse drawing, in which a drawn part is positioned face down on the die so that the second drawing operation produces a conﬁguration such as that shown in Figure 19.22. Although it may seem that reverse drawing would produce a more severe deformation than redrawing, it is actually easier on the metal. The reason is that the sheet metal is bent in the same direction at the outside and inside corners of the die in reverse drawing; while in redrawing the metal is bent in the opposite directions at the two corners. Because of this difference, the metal experiences less strain hardening in reverse drawing and the drawing force is lower. 
FIGURE 19.21 
Redrawing of a cup:
(1) start of redraw, and (2) end of stroke.Symbols: v  punchvelocity, F  appliedpunch force, Fh ! blankholder force. 



(2) completion. Symbols: v ! punch velocity, F  applied punch force,Fh  blankholder force. 
Drawing of Shapes Other than Cylindrical Cups Many products require drawing of shapes other than cylindrical cups.The variety of drawn shapes include square or rectangular boxes (as in sinks), stepped cups, cones, cups with spherical rather than ﬂat bases, and irregular curved forms (as in automobile body panels). Each shape presents unique technical problems in drawing. Eary and Reed [2] provide a detailed discussion of the drawing of these kinds of shapes. 
Drawing Without a Blankholder One of the primary functions of the blankholder is to prevent wrinkling of the ﬂange while the cup is being drawn. The tendency for wrinkling is reduced as the thickness-to-diameter ratio of the blank increases. If the t/Db ratio is large enough, drawing can be accomplished without a blankholder, as in Figure 19.23. The limiting condition for drawing without a blankholder can be estimated from the following [5]: 
Db " Dp  5t (19.14) 
The draw die must have the shape of a funnel or cone to permit the material to be drawn properly into the die cavity. When drawing without a blankholder is feasible, it has the advantages of lower cost tooling and a simpler press, because the need to separately control the movements of the blankholder and punch can be avoided. 
(1) start of process, (2) endof stroke. Symbols v and F indicate motion and  applied force, respectively. 



(c) tearing, (d) earing, and (e) surface scratches. 

19.3.4 DEFECTS IN DRAWING 
Sheet-metal drawing is a more complex operation than cutting or bending, and more things can go wrong. A number of defects can occur in a drawn product, some of which have already been alluded to. Following is a list of common defects, with sketches in Figure 19.24: 
(a) 
Wrinkling in the ﬂ ange. Wrinkling in a drawn part consists of a series of ridges that form radially in the undrawn ﬂange of the work part due to compressive buckling. 

(b) 
Wrinkling in the wall. If and when the wrinkled ﬂange is drawn into the cup, these ridges appear in the vertical wall. 

(c) 
Tearing. Tearing is an open crack in the vertical wall, usually near the base of the drawn cup, due to high tensile stresses that cause thinning and failure of the metal at this location. This type of failure can also occur as the metal is pulled over a sharp die corner. 

(d) 
Earing. This is the formation of irregularities (called ears) in the upper edge of a deep drawn cup, caused by anisotropy in the sheet metal. If the material is perfectly isotropic, ears do not form. 

(e) 
Surface scratches. Surface scratches can occur on the drawn part if the punch and die are not smooth or if lubrication is insufﬁcient. 





Other Sheet-Metal-Forming Operations 
In addition to bending and drawing, several other sheet-metal forming operations can be accomplished on conventional presses. These are classiﬁed as (1) operations performed with metal tooling and (2) operations performed with ﬂexible rubber tooling. 
19.4.1 OPERATIONS PERFORMED WITH METAL TOOLING 
Operations performed with metal tooling include (1) ironing, (2) coining and embossing, (3) lancing, and (4) twisting. 
Ironing In deep drawing the ﬂange is compressed by the squeezing action of the blank perimeter seeking a smaller circumference as it is drawn toward the die opening. Because of this compression, the sheet metal near the outer edge of the blank 
(1) start of process; (2) duringprocess. Note thinning andelongation of walls. Symbols v and F indicate motion and applied force, respectively. 
becomes thicker as it moves inward. If the thickness of this stock is greater than the clearance between the punch and die, it will be squeezed to the size of the clearance, a process known as ironing. 
Sometimes ironing is performed as a separate step that follows drawing.This case is illustrated in Figure 19.25. Ironing makes the cylindrical cup more uniform in wall thickness. The drawn part is therefore longer and more efﬁcient in terms of material usage. Beverage cans and artillery shells, two very high-production items, include ironing among their processing steps to achieve economy in material usage. 
Coining and Embossing Coining is a bulk deformation operation discussed in the previous chapter. It is frequently used in sheet-metal work to form indentations and raised sections in the part.The indentations result in thinning of the sheet metal, and the raised sections result in thickening of the metal. 
Embossing is a forming operation used to create indentations in the sheet, such as raised (or indented) lettering or strengthening ribs, as depicted in Figure 19.26. Some stretching and thinning of the metal are involved. This operation may seem similar to coining. However, embossing dies possess matching cavity contours, the punch containing the positive contour and the die containing the negative; whereas coining dies may have quite different cavities in the two die halves, thus causing more signiﬁcant metal deformation than embossing.
