Repository: Zdong104/ManufacturtingQA

# ManufacturtingQA




Updtaes: 
1. Dataset cleaning in order
2. Tested on section 124

TODO： 
1. Test Normal Rag
2. Test on 多选题

File: Experimental_and_Test/GraphRag/input/sec20.txt
Part VI Material Removal Processes 

Theory of MetalMachining 
Chapter Contents 
20.1 Overview of Machining Technology 
20.2 Theory of Chip Formation in Metal Machining 
20.2.1 The Orthogonal Cutting Model 
20.2.2 Actual Chip Formation 


20.3 Force Relationships and the Merchant Equation 
20.3.1 Forces in Metal Cutting 
20.3.2 The Merchant Equation 


20.4 Power and Energy Relationships in Machining 
20.5 Cutting Temperature 
20.5.1 Analytical Methods to Compute Cutting Temperatures 
20.5.2 Measurement of Cutting Temperature 
The material removal processes are a family of shaping operations (Figure 1.5) in which excess material is removed from a starting work part so that what remains is the desired ﬁnal geometry.The “family tree”is shown in Figure 20.1. The most important branch of the family is conventional machining, in which a sharp cutting tool is used to mechanically cut the material to achieve the desired geometry. The three most common machining processes are turning, drilling, and milling. The “other machining operations” in Figure 20.1 include shaping, planing, broaching, and sawing. This chapter begins the coverage of machining, which runs through Chapter 23. 
Another group of material removal processes is the abrasive processes, which mechanically remove material by the action of hard, abrasive particles. This process group, which includes grinding, is covered in Chapter 24. The “other abrasive processes” in Figure 20.1 include honing, lapping, and superﬁ nishing. Finally, there are the nontraditional processes, which use various energy forms other than a sharp cutting tool or abrasive particles to remove material. The energy forms include mechanical, electrochemical, thermal, and chemical.1 The nontraditional processes are discussed in Chapter 25. 
Machining is a manufacturing process in which a sharp cutting tool is used to cut away material to leave 
1Some of the mechanical energy forms in the nontraditional processes use abrasive particles, and so they overlap with the abrasive processes in Chapter 24. 


FIGURE 20.1 
Classiﬁcation of material removal processes. 
the desired part shape. The predominant cutting action in machining involves shear deformation of the work material to form a chip; as the chip is removed, a new surface is exposed.Machining is most frequently applied to shape metals.The process is illustrated in the diagram of Figure 20.2. 
Machining is one of the most important manufacturing processes.The Industrial Revolution and the growth of the manufacturing-based economies of the world can be traced largely to the development of the various machining operations (Historical Note 21.1). Machining is important commercially and technologically for several reasons: 


➢ 
Variety of work materials. Machining can be applied to a wide variety of work materials. Virtually all solid metals can be machined. Plastics and plastic composites can also be cut by machining. Ceramics pose difﬁculties because of their high hardness and brittleness; however, most ceramics can be successfully cut by the abrasive machining processes discussed in Chapter 24. 

➢ 
Variety of part shapes and geometric features. Machining can be used to create any regular geometries, such as ﬂat planes, round holes, and cylinders. By introducing variations in tool shapes and tool paths, irregular geometries can be created, such as screw threads and T-slots. By combining several machining operations in sequence, shapes of almost unlimited complexity and variety can be produced. 

➢ 
Dimensional accuracy. Machining can produce dimensions to very close tolerances. Some machining processes can achieve tolerances of 0.025 mm (0.001 in), much more accurate than most other processes. 

➢ 
Good surface ﬁ nishes. Machining is capable of creating very smooth surface ﬁnishes. Roughness values less than 0.4 microns (16 min) can be achieved in conventional machining operations. Some abrasive processes can achieve even better ﬁnishes. 

On the other hand, certain disadvantages are associated with machining and other material removal processes: 

➢ 
Wasteful of material. Machining is inherently wasteful of material. The chips generated in a machining operation are wasted material. Although these chips can usually be recycled, they represent waste in terms of the unit operation. 

➢ 
Time consuming. A machining operation generally takes more time to shape a given part than alternative shaping processes such as casting or forging. 


Machining is generally performed after other manufacturing processes such as casting or bulk deformation (e.g., forging, bar drawing). The other processes create the general shape of the starting work part, and machining provides the ﬁnal geometry, dimensions, and ﬁnish. 




Overview of Machining Technology 
Machining is not just one process; it is a group of processes. The common feature is the use of a cutting tool to form a chip that is removed from the work part. To perform the operation, relative motion is required between the tool and work. This relative motion is achieved in most machining operations by means of a primary motion, called the cutting speed, and a secondary motion, called the feed. The shape of the tool and its penetration into the work surface, combined with these motions, produces the desired geometry of the resulting work surface. 
Types of Machining Operations There are many kinds of machining operations, each of which is capable of generating a certain part geometry and surface texture. These operations are discussed in considerable detail in Chapter 21, but for now it is appropriate to identify and deﬁne the three most common types: turning, drilling, and milling, illustrated in Figure 20.3. 
Speed motion (tool) 


Cutting tool 
Drill Feed 
bit motion (tool) 

Work 
(a) (b) 

Speed motionRotation Milling cutter New surface New surface 
Feed motion
Feed motion (work) (work) 
Work 
Work 
(c) (d) 
In turning, a cutting tool with a single cutting edge is used to remove material from a rotating workpiece to generate a cylindrical shape, as in Figure 20.3(a). The speed motion in turning is provided by the rotating work part, and the feed motion is achieved by the cutting tool moving slowly in a direction parallel to the axis of rotation of the workpiece. Drilling is used to create a round hole. It is accomplished by a rotating tool that typically has two cutting edges. The tool is fed in a direction parallel to its axis of rotation into the work part to form the round hole, as in Figure 20.3(b). In milling, a rotating tool with multiple cutting edges is fed slowly across the work material to generate a plane or straight surface. The direction of the feed motion is perpendicular to the tool’s axis of rotation. The speed motion is provided by the rotating milling cutter.The two basic forms of milling are peripheral milling and face milling, as in Figure 20.3(c) and (d). 
Other conventional machining operations include shaping, planing, broaching, and sawing (Section 21.6). Also, grinding and similar abrasive operations are often included within the category of machining. These processes commonly follow the conventional machining operations and are used to achieve a superior surface ﬁnish on the work part. 
The Cutting Tool A cutting tool has one or more sharp cutting edges and is made of a material that is harder than the work material. The cutting edge serves to separate a chip from the parent work material, as in Figure 20.2. Connected to the cutting edge are two surfaces of the tool: the rake face and the ﬂank. The rake face, which directs the ﬂow of the newly formed chip, is oriented at a certain angle called the rake angle a. It is measured relative to a plane perpendicular to the work surface. 
FIGURE 20.3 The three most common types of machiningprocesses: (a) turning,
(b)
 drilling, and twoforms of milling: (c)peripheral milling, and

(d)
 face milling. 




The rake angle can be positive, as in Figure 20.2(a), or negative as in (b). The ﬂank of the tool provides a clearance between the tool and the newly generated work surface, thus protecting the surface from abrasion, which would degrade the ﬁnish. This ﬂank surface is oriented at an angle called the relief angle. 
Most cutting tools in practice have more complex geometries than those in Figure 20.2. There are two basic types, examples of which are illustrated in Figure 20.4: (a) single-point tools and (b) multiple-cutting-edge tools. A single-point tool has one cutting edge and is used for operations such as turning. In addition to the tool features shown in Figure 20.2, there is one tool point from which the name of this cutting tool is derived. During machining, the point of the tool penetrates below the original worksurface ofthepart.The point is usually rounded toacertainradius,called the nose radius. Multiple-cutting-edge tools have more than one cutting edge and usually achieve their motion relative to the work part by rotating. Drilling and milling use rotating multiple-cutting-edge tools. Figure 20.4(b) shows a helical milling cutter used in peripheral milling. Although the shape is quite different from a single-point tool, many elements of tool geometry are similar. Single-point and multiple-cutting-edge tools and the materials used in them are discussed in more detail in Chapter 22. 
Cutting Conditions Relative motion is required between the tool and work to perform a machining operation. The primary motion is accomplished at a certain cutting speed v. In addition, the tool must be moved laterally across the work. This is a much slower motion, called the feed f. The remaining dimension of the cut is the penetration of the cutting tool below the original work surface, called the depth of cut d. Collectively, speed, feed, and depth of cut are called the cutting conditions. They form the three dimensions of the machining process, and for certain operations (e.g., most single-point tool operations) they can be used to calculate the material removal rate for the process: 
RMR " vfd (20.1) 

where RMR " material removal rate, mm3/s (in3/min); v " cutting speed, m/s (ft/min), which must be converted to mm/s (in/min); f  feed, mm (in); and d  depth of cut, mm (in). 

The cutting conditions for a turning operation are depicted in Figure 20.5.Typical units used for cutting speed are m/s (ft/min). Feed in turning is expressed in mm/rev (in/rev), and depth of cut is expressed in mm (in). In other machining operations, interpretations of the cutting conditions may differ. For example, in a drilling operation, depth is interpreted as the depth of the drilled hole. 
Machining operations usually divide into two categories, distinguished by purpose and cutting conditions: roughing cuts and ﬁ nishing cuts. Roughing cuts are used to remove large amounts of material from the starting work part as rapidly as possible, in order to produce a shape close to the desired form, but leaving some material on the piece for a subsequent ﬁ nishing operation. Finishing cuts are used to complete the part and achieve the ﬁnal dimensions, tolerances, and surface ﬁ nish. In production machining jobs, one or more roughing cuts are usually performed on the work, followed by one or two ﬁnishing cuts. Roughing operations are performed at high feeds and depths—feeds of 0.4–1.25 mm/rev (0.015–0.050 in/rev) and depths of 2.5–20 mm (0.100–0.750 in) are typical. Finishing operations are carried out at low feeds and depths—feeds of 0.125–0.4 mm (0.005–0.015 in/rev) and depths of 0.75–2.0 mm (0.030–0.075 in) are typical. Cutting speeds are lower in roughing than in ﬁ nishing. 
A cutting ﬂ uid is often applied to the machining operation to cool and lubricate the cutting tool. Cutting ﬂuids are discussed in Section 22.4. Determining whether a cutting ﬂuid should be used, and, if so, choosing the proper cutting ﬂuid, is usually included within the scope of cutting conditions. Given the work material and tooling, the selection of these conditions is very inﬂuential in determining the success of a machining operation. 
Machine Tools A machine tool is used to hold the work part, position the tool relative to the work, and provide power for the machining process at the speed, feed, and depth that have been set. By controlling the tool, work, and cutting conditions, machine tools permit parts to be made with great accuracy and repeatability, to tolerances of 0.025 mm (0.001 in) and better. The term machine tool applies to any power-driven machine that performs a machining operation, including grinding. The term is also applied to machines that perform metal forming and pressworking operations (Chapters 18 and 19). 
The traditional machine tools used to perform turning, drilling, and milling are lathes, drill presses, and milling machines, respectively. Conventional machine tools are usually tended by a human operator, who loads and unloads the work parts, changes cutting tools, and sets the cutting conditions. Many modern machine tools are designed to accomplish their operations with a form of automation called computer numerical control (Section 37.3). 


Theory of Chip Formation in Metal Machining 
The geometry of most practical machining operations is somewhat complex. A simpliﬁed model of machining is available that neglects many of the geometric complexities, yet describes the mechanics of the process quite well. It is called the orthogonal cutting model, Figure 20.6. Although an actual machining process is three-dimensional, the orthogonal model has only two dimensions that play active roles in the analysis. 
20.2.1 THE ORTHOGONAL CUTTING MODEL 
By deﬁnition, orthogonal cutting uses a wedge-shaped tool in which the cutting edge is perpendicular to the direction of cutting speed.As the tool is forced into the material, the chip is formed by shear deformation along a plane called the shear plane, which is oriented at an angle ø with the surface of the work. Only at the sharp cutting edge of the tool does failure of the material occur, resulting in separation of the chip from the parent material. Along the shear plane, where the bulk of the mechanical energy is consumed in machining, the material is plastically deformed. 
The tool in orthogonal cutting has only two elements of geometry: (1) rake angle and (2) clearance angle. As indicated previously, the rake angle a determines the direction that the chip ﬂows as it is formed from the work part; and the clearance angle provides a small clearance between the tool ﬂank and the newly generated work surface. 
During cutting, the cutting edge of the tool is positioned a certain distance below the original work surface. This corresponds to the thickness of the chip prior to chip formation, to. As the chip is formed along the shear plane, its thickness increases to tc. The ratio of to to tc is called the chip thickness ratio (or simply the chip ratio) r: 

to
r " (20.2)
tc 
Since the chip thickness after cutting is always greater than the corresponding thickness before cutting, the chip ratio will always be less than 1.0. 
In addition to to, the orthogonal cut has a width dimension w, as shown in Figure 20.6(a), even though this dimension does not contribute much to the analysis in orthogonal cutting. 
The geometry of the orthogonal cutting model allows us to establish an important relationship between the chip thickness ratio, the rake angle, and the shear plane angle. Let ls be the length of the shear plane. The following substitutions can be made: to " ls sin ø, and tc " ls cos(ø # a). Thus, 
ls sin ø sin ø 
r " 
ls cos (ø # a) cos (ø # a) This can be rearranged to determine ø as follows: r cos a 
tan ø " (20.3)
1 # r sin a 
The shear strain that occurs along the shear plane can be estimated by examining Figure 20.7. Part (a) shows shear deformation approximated by a series of parallel 


plates sliding against one another to form the chip. Consistent with the deﬁnition of shear strain (Section 3.1.4), each plate experiences the shear strain shown in Figure 20.7(b). Referring to part (c), this can be expressed as 
AC AD $ DC 
g " 
BD BD 

which can be reduced to the following deﬁnition of shear strain in metal cutting: 
g " tan (ø # a) $ cot ø (20.4) 


In a machining operation that approximates orthogonal cutting, the cutting tool has a rake angle " 10°. The chip thickness before the cut to " 0.50 mm and the chip thickness after the cut tc  1.125 mm. Calculate the shear plane angle and the shear strain in the operation. 
Solution: The chip thickness ratio can be determined from Equation (20.2): 
0.50
r  0.444

1.125 The shear plane angle is given by Equation (20.3): 
0.444 cos 10
tan ø " 0.4738
1 # 0.444 sin 10 ø " 25.4° 

Finally, the shear strain is calculated from Equation (20.4): g  tan (25.4  10)  cot 25.4 g  0.275  2.111 " 2.386 



20.2.2 ACTUAL CHIP FORMATION 
It should be noted that there are differences between the orthogonal model and an actual machining process. First, the shear deformation process does not occur along a plane, but within a zone. If shearing were to take place across a plane of zero thickness, it would imply that the shearing action must occur instantaneously as it passes through the plane, rather than over some ﬁ nite (although brief) time period. For the material to behave in a realistic way, the shear deformation must occur within a thin shear zone. This more realistic model of the shear deformation process in machining is illustrated in Figure 20.8. Metal-cutting experiments have indicated that the thickness of the shear zone is only a few thousandths of an inch. Since the shear zone is so thin, there is not a great loss of accuracy in most cases by referring to it as a plane. 
Second, in addition to shear deformation that occurs in the shear zone, another shearing action occurs in the chip after it has been formed. This additional shear is referred to as secondary shear to distinguish it from primary shear. Secondary shear results from friction between the chip and the tool as the chip slides along the rake 
FIGURE 20.8 More realistic view of chipformation, showingshear zone rather than shear plane. Alsoshown is the secondaryshear zone resultingfrom tool–chip friction. 
Discontinuous chip 


Irregular surface dueto chip discontinuities (a) 

Primary shear zone 
face of the tool. Its effect increases with increased friction between the tool and chip. The primary and secondary shear zones can be seen in Figure 20.8. 
Third, formation of the chip depends on the type of material being machined and the cutting conditions of the operation. Four basic types of chip can be distinguished, illustrated in Figure 20.9: 
➢ 
Discontinuous chip. When relatively brittle materials (e.g., cast irons) are machined at low cutting speeds, the chips often form into separate segments (sometimes the segments are loosely attached). This tends to impart an irregular texture to the machined surface. High tool–chip friction and large feed and depth of cut promote the formation of this chip type. 

➢ 
Continuous chip. When ductile work materials are cut at high speeds and relatively small feeds and depths, long continuous chips are formed. A good surface ﬁnish typically results when this chip type is formed. A sharp cutting edge on the tool and low tool–chip friction encourage the formation of continuous chips. Long, continuous chips (as in turning) can cause problems with regard to chip disposal and/or tangling about the tool. To solve these problems, turning tools are often equipped with chip breakers (Section 22.3.1). 



Continuous chip 
Continuous chip 
High shearstrain zone 
Low shear strain zone 
Good finish typical Particle of BUE on new surface 
(b) (c) (d) 

FIGURE 20.9 Four types of chip formation in metal cutting: (a) discontinuous, (b) continuous, (c) continuous withbuilt-up edge, (d) serrated. 
➢ Continuous chip with built-up edge. When machining ductile materials at low-to-medium cutting speeds, friction between tool and chip tends to cause portions of the work material to adhere to the rake face of the tool near the cutting edge.This formation is called a built-up edge (BUE).The formation of a BUE is cyclical; it forms and grows, then becomes unstable and breaks off. Much of the detached BUE is carried away with the chip, sometimes taking portions of the tool rake face with it, which reduces the life of the cutting tool. Portions of the detached BUE that are not carried off with the chip become imbedded in the newly created work surface, causing the surface to become rough. 
The preceding chip types were ﬁrst classiﬁed by Ernst in the late 1930s [13]. Since 
then, the available metals used in machining, cutting tool materials, and cutting 
speeds have all increased, and a fourth chip type has been identiﬁed: 
➢ Serrated chips (the term shear-localized is also used for this fourth chip type). These chips are semi-continuous in the sense that they possess a saw-tooth appearance that is produced by a cyclical chip formation of alternating high shear strain followed by low shear strain.This fourth type of chip is most closely associated with certain difﬁcult-to-machine metals such as titanium alloys, nickel-base superalloys, and austenitic stainless steels when they are machined at higher cutting speeds. However, the phenomenon is also found with more common work metals (e.g., steels) when they are cut at high speeds [13].2 



Force Relationships and the Merchant Equation 
Several forces can be deﬁned relative to the orthogonal cutting model. Based on these forces, shear stress, coefﬁcient of friction, and certain other relationships can be deﬁned. 
20.3.1 FORCES IN METAL CUTTING 
Consider the forces acting on the chip during orthogonal cutting in Figure 20.10(a). The forces applied against the chip by the tool can be separated into two mutually perpendicular components: friction force and normal force to friction. The friction force F is the frictional force resisting the ﬂow of the chip along the rake face of the tool. The normal force to friction N is perpendicular to the friction force. These two components can be used to deﬁne the coefﬁcient of friction between the tool and the chip: 
__ F 
m " (20.5)
N 

The friction force and its normal force can be added vectorially to form a resultant force R, which is oriented at an angle b, called the friction angle. The friction angle is related to the coefﬁcient of friction as 
m  tan b (20.6) 

2A more complete description of the serrated chip type can be found in Trent & Wright [13], pp. 348–367. 

In addition to the tool forces acting on the chip, there are two force components applied by the workpiece on the chip: shear force and normal force to shear. The shear force Fs is the force that causes shear deformation to occur in the shear plane, and the normal force to shear Fn is perpendicular to the shear force. Using the shear force, the shear stress that acts along the shear plane between the work and the chip can be deﬁned: 
Fs
t " (20.7)
As 
where As  area of the shear plane. This shear plane area can be calculated as 
tow
As " (20.8)
sinf 
The shear stress in Equation (20.7) represents the level of stress required to per
form the machining operation.Therefore,this stress is equal to the shear strength of 
the work material (t " S) under the conditions at which cutting occurs. 
Vector addition of the two force components Fs and Fn yields the resultant force 
R. In order for the forces acting on the chip to balance, this resultant R% must be 
equal in magnitude, opposite in direction, and collinear with the resultant R. 
None of the four force components F, N, Fs, and Fn can be directly measured in a machining operation, because the directions in which they are applied vary with different tool geometries and cutting conditions. However, it is possible for the cutting tool to be instrumented using a force measuring device called a dynamometer, so that two additional force components acting against the tool can be directly measured: cutting force and thrust force. The cutting force Fc is in the direction of cutting, the same direction as the cutting speed v, and the thrust force Ft is perpendicular to the cutting force and is associated with the chip thickness before the cut to. The cutting force and thrust force are shown in Figure 20.10(b) together with their resultant force R. The respective directions of these forces are known, so the force transducers in the dynamometer can be aligned accordingly. 

Equations can be derived to relate the four force components that cannot be measured to the two forces that can be measured. Using the force diagram in Figure 20.11, 
the following trigonometric relationships can be derived:  
F " Fc sin a $ Ft cos a  (20.9)  
N " Fc cos a # Ft sin a  (20.10)  
Fs " Fc cos f # Ft sin f  (20.11)  
Fn " Fc sin f $ Ft cos f  (20.12)  

If cutting force and thrust force are known, these four equations can be used to calculate estimates of shear force, friction force, and normal force to friction. Based on these force estimates, shear stress and coefﬁcient of friction can be determined. 
Note that in the special case of orthogonal cutting when the rake angle a " 0, Equations (20.9) and (20.10) reduce to F " Ft and N " Fc, respectively. Thus, in this special case, friction force and its normal force could be directly measured by the dynamometer. 

Suppose in Example 20.1 that cutting force and thrust force are measured during an orthogonal cutting operation: Fc  1559 N and Ft  1271 N. The width of the orthogonal cutting operation w  3.0 mm. Based on these data, determine the shear strength of the work material. 
Solution: From Example 20.1, rake angle a  10°, and shear plane angle f " 25.4°. Shear force can be computed from Equation (20.11): 
Fs  1559 cos 25.4  1271 sin 25.4  863 N 

The shear plane area is given by Equation (20.8): (0.5)(3.0)
As  3.497 mm2 

sin 25.4 Thus the shear stress, which equals the shear strength of the work material, is 
863
t " S  247 N/mm2 " 247 MPa 
3.497 

This example demonstrates that cutting force and thrust force are related to the shear strength of the work material. The relationships can be established in a more direct way. Recalling from Equation (20.7) that the shear force Fs " S As, the force diagram of Figure 20.11 can be used to derive the following equations: 
Stowcos(b # a) Fs cos(b # a)
Fc " (20.13)
sin f cos(f $ b # a) cos(f $ b # a) 
and 
Stowsin(b # a) Fs sin(b # a)
Ft " (20.14)
sin f cos(f $ b # a) cos(f $ b # a) 


These equations allow one to estimate cutting force and thrust force in an orthogonal cutting operation if the shear strength of the work material is known. 


20.3.2 THE MERCHANT EQUATION 
One of the important relationships in metal cutting was derived by Eugene Merchant [10]. Its derivation was based on the assumption of orthogonal cutting, but its general validity extends to three-dimensional machining operations. Merchant started with the deﬁnition of shear stress expressed in the form of the following relationship derived by combining Equations (20.7), (20.8), and (20.11): 
Fc cos f # Ft sin f 
t " (20.15)
(to w/sin f) 
Merchant reasoned that, out of all the possible angles emanating from the cutting edge of the tool at which shear deformation could occur, there is one angle f that predominates. This is the angle at which shear stress is just equal to the shear strength of the work material, and so shear deformation occurs at this angle. For all other possible shear angles, the shear stress is less than the shear strength, so chip formation cannot occur at these other angles. In effect, the work material will select a shear plane angle that minimizes energy.This angle can be determined by taking the derivative of the shear stress t in Equation (20.15) with respect to f and setting the derivative to zero. Solving for f, the relationship named after Merchant is obtained: 
f  45 $ a # b (20.16)
22 
Among the assumptions in the Merchant equation is that shear strength of the work material is a constant, unaffected by strain rate, temperature, and other factors. Because this assumption is violated in practical machining operations, Equation (20.16) must be considered an approximate relationship rather than an accurate mathematical equation. Nevertheless, consider its application in the following example. 


Using the data and results from the previous examples, determine (a) the friction angle and (b) the coefﬁcient of friction. 
Solution: (a) From Example 20.1, a  10°, and f  25.4°. Rearranging Equation (20.16), the friction angle can be estimated: 
b  2 (45)  10  2 (25.4) " 49.2° 

(b) The coefﬁcient of friction is given by Equation (20.6): m  tan 49.2 " 1.16 
Lessons Based on the Merchant Equation The real value of the Merchant equation is that it deﬁnes the general relationship between rake angle, tool–chip friction, and shear plane angle. The shear plane angle can be increased by (1) increasing the rake angle and (2) decreasing the friction angle (and coefﬁcient of friction) between the tool and the chip. Rake angle can be increased by proper tool design, and friction angle can be reduced by using a lubricant cutting ﬂuid. 
The importance of increasing the shear plane angle can be seen in Figure 20.12. If all other factors remain the same, a higher shear plane angle results in a smaller shear plane area. Since the shear strength is applied across this area, the shear force required to form the chip will decrease when the shear plane area is reduced. A greater shear plane angle results in lower cutting energy, lower power requirements, and lower cutting temperature. These are good reasons to try to make the shear plane angle as large as possible during machining. 
Approximation of Turning by Orthogonal Cutting The orthogonal model can be used to approximate turning and certain other single-point machining operations faiz big force small
so long as the feed in these operations is small relative to depth of cut. Thus, most of the cutting will take place in the direction of the feed, and cutting on the point of the tool will be negligible. Figure 20.13 indicates the conversion from one cutting situation to the other. 


The interpretation of cutting conditions is different in the two cases. The chip thickness before the cut to in orthogonal cutting corresponds to the feed f in turning, and the width of cut w in orthogonal cutting corresponds to the depth of cut d in turning. In addition, the thrust force Ft in the orthogonal model corresponds to the feed force Ff in turning. Cutting speed and cutting force have the same meanings in the two cases. Table 20.1 summarizes the conversions. 
TABLE • 20.1 Conversion key: turning operation
vs. orthogonal cutting. 






Power and Energy Relationships in Machining 
A machining operation requires power. The cutting force in a production machining operation might exceed 1000 N (several hundred pounds), as suggested by Example 20.2. Typical cutting speeds are several hundred m/min. The product of cutting force and speed gives the power (energy per unit time) required to perform a machining operation: 
Pc " Fcv (20.17) 

where Pc " cutting power, N-m/s or W (ft-lb/min); Fc " cutting force, N (lb); and v " cutting speed, m/s (ft/min). In U.S. customary units, power is traditionally expressed as horsepower by dividing ft-lb/min by 33,000. Hence, 
Fcv
HPc " (20.18)

33,000 where HPc " cutting horsepower, hp. The gross power required to operate the machine tool is greater than the power delivered to the cutting process because of mechanical losses in the motor and drive train in the machine. These losses can be accounted for by the mechanical efﬁciency of the machine tool: 
Pc HPc
Pg " or HPg " (20.19)

EE where Pg " gross power of the machine tool motor,W; HPg " gross horsepower; and E " mechanical efﬁciency of the machine tool.Typical values of E for machine tools are around 90%. It is often useful to convert power into power per unit volume rate of metal cut. This is called the unit power, Pu (or unit horsepower, HPu), deﬁned: Pc HPc
Pu " or HPu " (20.20)

RMR RMR where RMR " material removal rate, mm3/s (in3/min). The material removal rate can be calculated as the product of vtow. This is Equation (20.1) using the conversions from Table 20.1. Unit power is also known as the speciﬁ c energy U. 
Pc Fcv Fc
U " Pu " " (20.21)
vtow tow
RMR 

The units for speciﬁc energy are typically N-m/mm3(in-lb/in3). However, the last expression in Equation (20.21) suggests that the units might be reduced to N/mm2 (lb/in2). It is more meaningful to retain the units as N-m/mm3 or J/mm3 (in-lb/in3). 

Continuing with the previous examples, determine cutting power and speciﬁc energy in the machining operation if the cutting speed  100 m/min. Summarizing the data and results from previous examples, to  0.50 mm, w  3.0 mm, Fc  1557 N. 
Solution: From Equation (20.18), power in the operation is Pc  (1557 N)(100 m/min)  155,700 N–m/min " 155,700 J/min  2595 J/s  2595 W Speciﬁc energy is calculated from Equation (20.21): 
155,700 155,700

U " " 1.038 N-m/mm3 
100(103)(3.0)(0.5) 150,000 

TABLE • 20.2 Values of unit horsepower and speciﬁc energy for selected work materials using sharp cutting tools and chip thickness before the cut to  0.25 mm (0.010 in). 

Data compiled from [6], [8], [11], and other sources. 
Unit power and speciﬁc energy provide a useful measure of how much power (or energy) is required to remove a unit volume of metal during machining. Using this measure, different work materials can be compared in terms of their power and energy requirements. Table 20.2 presents a listing of unit horsepower and speciﬁc energy values for selected work materials. 
The values in Table 20.2 are based on two assumptions: (1) the cutting tool is sharp, and (2) the chip thickness before the cut to " 0.25 mm (0.010 in). If these assumptions are not met, some adjustments must be made. For worn tools, the power required to perform the cut is greater, and this is reﬂected in higher speciﬁc energy and unit horsepower values.As an approximate guide,the values in the table should be multiplied by a factor between 1.00 and 1.25 depending on the degree of dullness of the tool. For sharp tools, the factor is 1.00. For tools in a ﬁnishing operation that are nearly worn out, the factor is around 1.10, and for tools in a roughing operation that are nearly worn out, the factor is 1.25. 
Chip thickness before the cut to also affects the speciﬁc energy and unit horsepower values. As to is reduced, unit power requirements increase. This relationship is referred to as the size effect. For example, grinding, in which the chips are extremely small by comparison to most other machining operations, requires very high speciﬁc energy values. The U and HPu values in Table 20.2 can still be used to estimate horsepower and energy for situations in which to is not equal to 0.25 mm 
(0.010 in) by applying a correction factor to account for any difference in chip thickness before the cut. Figure 20.14 provides values of this correction factor as a function of to. The unit horsepower and speciﬁc energy values in Table 20.2 should be multiplied by the appropriate correction factor when to differs from 

0.25 mm (0.010 in). 

Chip thickness before cut to (in.) 
1.6 
1.4 
1.2 
1.0 
0.8 

FIGURE 20.14 
0.6

Correction factor for unit horsepower 0.4and speciﬁc energy when values of chip thickness 0.2 before the cut to are different from 
0.25 mm (0.010 in). 
Correction factor 
0.005 0.010 0.015 0.020 0.025 0.030 0.040 0.050 

0.125 0.25 0.38 0.50 0.63 0.75 0.88 0.1 1.25 Chip thickness before cut to (mm) 

TABLE • 20.3 Troubleshooting Guide for Power Problems 


In addition to tool sharpness and size effect, other factors also inﬂuence the values of speciﬁc energy and unit horsepower for a given operation.These other factors include rake angle, cutting speed, and cutting ﬂuid. As rake angle or cutting speed are increased, or when cutting ﬂuid is added, the U and HPu values are reduced slightly. 
Table 20.3 presents a troubleshooting guide that summarizes the actions that can 
be taken to mitigate problems in which the power requirements of the machining 
operation exceed the capacity of the machine tool. 




Cutting Temperature 
Of the total energy consumed in machining, nearly all of it (~ 98%) is converted into heat. This heat can cause temperatures to be very high at the tool–chip interface— over 600°C (1100°F) is not unusual.The remaining energy (~2%) is retained as elastic energy in the chip. 
Cutting temperatures are important because high temperatures (1) reduce tool life, (2) produce hot chips that pose safety hazards to the machine operator, and (3) can cause inaccuracies in work part dimensions due to thermal expansion of the work material. This section discusses the calculation and measurement of temperatures in machining. 
20.5.1 ANALYTICAL METHODS TO COMPUTE CUTTING TEMPERATURES 
There are several analytical methods to calculate estimates of cutting temperature. References [3], [5], [9], and [15] present some of these approaches. The method by Cook [5] was derived using experimental data for a variety of work materials to establish parameter values for the resulting equation. The equation can be used to predict the increase in temperature at the tool–chip interface during machining: 
0.333
0.4U vto
T " ( ) (20.22)
rCK 
where T  mean temperature rise at the tool–chip interface, C° (F°); U  speciﬁ c energy in the operation, N-m/mm3 or J/mm3 (in-lb/in3); v " cutting speed, m/s (in/sec); to  chip thickness before the cut, m (in); rC  volumetric speciﬁc heat of the work material, J/mm3-C (in-lb/in3-F); K " thermal diffusivity of the work material, m2/s (in2/sec). 


For the speciﬁc energy obtained in Example 20.4, calculate the increase in temperature above ambient temperature of 20°C. Use the given data from the previous examples in this chapter: v  100 m/min, to  0.50 mm. In addition, the volumetric speciﬁc heat for the work material  3.0 (103) J/mm3-C, and thermal diffusivity  50 (106) m2/s (or 50 mm2/s). 
Solution: Cutting speed must be converted to mm/s: v  (100 m/min) (103 mm/m)/(60 s/min)  1667 mm/s. Equation (20.22) can now be used to compute the mean temperature rise: 
0.333
0.4(1.038) 1667(0.5)
T " °C ( )  (138.4)(2.552) " 353°C
3.0(103) 50 


20.5.2 MEASUREMENT OF CUTTING TEMPERATURE 
Experimental methods have been developed to measure temperatures in machining. The most frequently used measuring technique is the tool–chip thermocouple. This thermocouple consists of the tool and the chip as the two dissimilar metals forming the thermocouple junction. By properly connecting electrical leads to the tool and work part (which is connected to the chip), the voltage generated at the tool–chip interface during cutting can be monitored using a recording potentiometer or other appropriate data-collection device. The voltage output of the tool–chip thermocouple (measured in mV) can be converted into the corresponding temperature value by means of calibration equations for the particular tool–work combination. 
The tool–chip thermocouple has been utilized by researchers to investigate the relationship between temperature and cutting conditions such as speed and feed. 

RC-130B Titanium (T = 479v0.182)

1600 


1200 
18-8 Stainless steel (T = 135v0.361) 

800 
FIGURE 20.15 
Experimentallymeasured cutting 
Cutting temperature, °F 
B1113 Free machining steel (T = 86.2v0.348) 

temperatures plottedagainst speed forthree work materials, indicating general agreement with Equation (20.23). Based on data in [9])3 
400 
200 400 600 800 1000 
Cutting speed (ft/min) 

Trigger [14] determined the speed–temperature relationship to be of the following general form: 
T " K vm (20.23) 

where T " measured tool–chip interface temperature and v " cutting speed. The parameters K and m depend on cutting conditions (other than v) and work material. Figure 20.15 plots temperature versus cutting speed for several work materials, with equations of the form of Equation (20.23) determined for each material. A similar relationship exists between cutting temperature and feed; however, the effect of feed on temperature is not as strong as cutting speed.These empirical results tend to support the general validity of the Cook equation: Equation (20.22). 

[1] ASM Handbook, Vol. 16: Machining. ASM International, Materials Park, Ohio, 1989.
 [2] Black, J, and Kohser, R. DeGarmo’s Materials and Processes in Manufacturing, 11th ed., John Wiley & Sons, Hoboken, New Jersey, 2012. 
[3] Boothroyd, G., and Knight, W. A. Fundamentals of Metal Machining and Machine Tools, 3rd ed. CRC Taylor and Francis, Boca Raton, Florida, 2006. 
[4] Chao, B. T., and Trigger, K. J. “Temperature Distribution at the Tool–Chip Interface in Metal Cutting.” ASME Transactions. Vol. 77, October 1955, pp. 1107–1121. 
[5] Cook, N. “Tool Wear and Tool Life.” ASME Transactions, Journal of Engineering for Industry. Vol. 95, November 1973, pp. 931–938. 
[6] Drozda, T. J., and Wick, C. (eds.). Tool and Manufacturing Engineers Handbook. 4th ed. Vol. I: Machining. Society of Manufacturing Engineers, Dearborn, Michigan, 1983. 

[7] Kalpakjian, S., and Schmid, S. Manufacturing Processes for Engineering Materials, 5th ed. 

3The units reported in the Loewen and Shaw ASME paper [9] were °F for cutting temperature and ft/min for cutting speed. Those units have been retained in the plots and equations of our ﬁgure.
