Repository: Zdong104/ManufacturtingQA

# ManufacturtingQA




Updtaes: 
1. Dataset cleaning in order
2. Tested on section 124

TODO： 
1. Test Normal Rag
2. Test on 多选题

File: Experimental_and_Test/GraphRag/input/sec21.txt (part 1 of 2)

MachiningOperations andMachine Tools 
Chapter Contents 
21.1 Machining and Part Geometry 
21.2 Turning and Related Operations 
21.2.1 Cutting Conditions in Turning 
21.2.2 Operations Related to Turning 
21.2.3 The Engine Lathe 
21.2.4 Other Lathes and Turning Machines 
21.2.5 Boring Machines 


21.3 Drilling and Related Operations 
21.3.1 Cutting Conditions in Drilling 
21.3.2 Operations Related to Drilling 
21.3.3 Drill Presses 


21.4 Milling 
21.4.1 Types of Milling Operations 
21.4.2 Cutting Conditions in Milling 
21.4.3 Milling Machines 


21.5 Machining Centers and Turning Centers 
21.6 Other Machining Operations 
21.6.1 Shaping and Planing 
21.6.2 Broaching 
21.6.3 Sawing 


21.7 Machining Operations for Special Geometries 
21.7.1 Screw Threads 
21.7.2 Gears 


21.8 High-Speed Machining 
Machining is the most versatile and accurate of all manufacturing processes in its capability to produce a diversity of part geometries and geometric features. Casting can also produce a variety of shapes, but it lacks the precision and accuracy of machining. This chapter describes the important machining operations and the machine tools used to perform them. Historical Note 21.1 provides a brief narrative of the development of machine tool technology. 




Machining and Part Geometry 
Machined parts can be classiﬁed as rotational or non-rotational (Figure 21.1). A rotational work part has a cylindrical or disk-like shape. The characteristic operation that produces this geometry is one in which a cutting tool removes material from a rotating work part. Examples include turning and boring. Drilling is closely related except that an internal cylindrical shape is created and the tool rotates (rather than the work) in most drilling operations. A nonrotational (also called prismatic) work part is block-like or plate-like, as in Figure 21.1(b). This geometry is achieved by linear motions of the work part, combined with either rotating or linear tool motions. Operations in this category include milling, shaping, planing, and sawing. 


Material removal as a means of making things dates back to prehistoric times, when man learned to carve wood and chip stones to make hunting and farming implements. There is archaeological evidence that the ancient Egyptians used a rotating bowstring mechanism to drill holes. 
Development of modern machine tools is closely related to the Industrial Revolution. When James Watt designed his steam engine in England around 1763, one of the technical problems he faced was to make the bore of the cylinder sufﬁ ciently accurate to prevent steam from escaping around the piston. John Wilkinson built a water-wheel powered boring machine around 1775, which permitted Watt to build his steam engine. This boring machine is often recognized as the ﬁ rst machine tool. 
Another Englishman, Henry Maudsley, developed the ﬁ rst screw-cutting lathe around 1800. Although the turning of wood had been accomplished for many centuries, Maudsley’s machine added a mechanized tool carriage with which feeding and threading operations could be performed with much greater precision than any means before. 
Eli Whitney is credited with developing the ﬁ rst milling machine in the United States around 1818. Development of the planer and shaper occurred in England between 1800 and 1835, in response to the need to make components for the steam engine, textile equipment, and other machines associated with the Industrial Revolution.The powered drill press was developed by James Nasmyth around 1846, which permitted drilling of accurate holes in metal. 
Most of the conventional boring machines, lathes, milling machines, planers, shapers, and drill presses used today have the same basic designs as the early versions developed during the last two centuries. Modern machining centers—machine tools capable of performing more than one type of cutting operation— were introduced in the late 1950s, after numerical control had been developed (Historical Note 37.1). 
Each machining operation produces a characteristic geometry due to two factors: 
(1) the relative motions between the tool and the work part and (2) the shape of the cutting tool. These operations that create part shape are classiﬁed as generating and forming. In generating, the geometry of the work part is determined by the feed trajectory of the cutting tool. The path followed by the tool during its feed motion is imparted to the work surface in order to create shape. Examples of generating include straight turning, taper turning, contour turning, peripheral milling, and proﬁ le milling, all illustrated in Figure 21.2. In each of these operations, material removal is accomplished by the speed motion in the operation, but part shape is determined by the feed motion.The feed trajectory may involve variations in depth or width of cut during the operation. For example, in the contour turning and proﬁle milling operations shown in the ﬁgure, the feed motion results in changes in depth and width, respectively, as cutting proceeds. 


In forming, the shape of the part is created by the geometry of the cutting tool. In effect, the cutting edge of the tool has the reverse of the shape to be produced on the part surface. Form turning, drilling, and broaching are examples of this case. In these operations, illustrated in Figure 21.3, the shape of the cutting tool is imparted to the work in order to create part geometry. The cutting conditions in forming usually include the primary speed motion combined with a feeding motion that is directed into the work. Depth of cut in this category of machining usually refers to the ﬁnal penetration into the work after the feed motion has been completed. 
Forming and generating are sometimes combined in one operation, as illustrated in Figure 21.4 for thread cutting on a lathe and slotting on a milling machine. In thread cutting, the pointed shape of the cutting tool determines the form of the threads, but the large feed rate generates the threads. In slotting (also called slot milling), the width of the cutter determines the width of the slot, but the feed motion creates the slot. 
Machining is classiﬁed as a secondary process. In general, secondary processes follow basic processes, whose purpose is to establish the initial shape of a workpiece. Examples of basic processes include casting, forging, and bar rolling (to produce rod and bar stock). The shapes produced by these processes usually require reﬁnement by secondary processes. Machining operations serve to transform the starting shapes into the ﬁnal geometries speciﬁed by the part designer. For example, bar stock is the initial shape, but the ﬁnal geometry after a series of machining operations is a shaft. The basic and secondary processes are described in more detail in Section 39.1.1 on process planning. 

FIGURE 21.4 

Combination of forming and generating to create shape: (a) thread cutting on a lathe, and (b) slot milling. 



 Turning and Related Operations  
Turning is a machining process in which a single-point tool removes material from  
the surface of a rotating workpiece. The tool is fed linearly in a direction parallel to  
the axis of rotation to generate a cylindrical geometry, as illustrated in Figures 21.2(a)  
and 21.5. Single-point tools used in turning and other machining operations are dis 
cussed in Section 22.3.1. Turning is traditionally carried out on a machine tool called  
a lathe, which provides power to turn the part at a given rotational speed and to feed  
the tool at a speciﬁed rate and depth of cut.  
21.2.1  CUTTING CONDITIONS IN TURNING  


The rotational speed in turning is related to the desired cutting speed at the surface of the cylindrical workpiece by the equation 
v
N ! (21.1)
pDo 


where N ! rotational speed, rev/min; v ! cutting speed, m/min (ft/min); and Do ! original diameter of the part, m (ft). 
The turning operation reduces the diameter of the work from its original diameter Do to a ﬁ nal diameter Df, as determined by the depth of cut d: 
Df  Do " 2d (21.2) 

The feed in turning is generally expressed in mm/rev (in/rev). This feed can be converted to a linear travel rate in mm/min (in/min) by the formula 
fr  N f (21.3) 

where fr  feed rate, mm/min (in/min); and f  feed, mm/rev (in/rev). 


The time to machine from one end of a cylindrical work part to the other is given by 
! __ L
Tm (21.4)fr 
where Tm  machining time, min; and L  length of the cylindrical work part, mm (in). A more direct computation of the machining time is provided by the following equation: 
pDoL
Tm ! (21.5)
fv 
where Do  work diameter, mm (in); L  work part length, mm (in); f ! feed, mm/rev (in/rev); and v ! cutting speed, mm/min (in/min).As a practical matter, a small distance is usually added to the work part length at the beginning and end of the piece to allow for approach and overtravel of the tool.Thus,the duration of the feed motion past the work will be longer than Tm. 
The volumetric rate of material removal can be most conveniently determined by the following equation: 
RMR  vfd (21.6) 
where RMR  material removal rate, mm3/min (in3/min). In using this equation, the units for f are expressed simply as mm (in), in effect neglecting the rotational character of turning.Also,caremustbe exercisedtoensure thattheunits forspeedareconsistent with those for f and d. 


A turning operation is performed on a cylindrical work part whose diameter ! 120 mm and length  450 mm. Cutting speed  2.0 m/s, feed ! 0.25 mm/rev, and depth of cut  2.2 mm. Determine (a) cutting time and (b) material removal rate. 
Solution: (a) For consistency of units, cutting speed v  2000 mm/s. Using Equation (21.5), 
pDoL p(120)(450)
Tm !  339.3 s ! 5.65 min
fv (2000)(0.25) 
(b) RMR  2000(0.25)(2.2) ! 1100 mm3/s 

21.2.2 OPERATIONS RELATED TO TURNING 
A variety of other machining operations can be performed on a lathe in addition to turning; these include the following, illustrated in Figure 21.6: 
(a) 
Facing. The tool is fed radially into the rotating work on one end to create a ﬂat surface on the end. 

(b) 
Taper turning. Instead of feeding the tool parallel to the axis of rotation of the work, the tool is fed at an angle, thus creating a tapered cylinder or conical shape. 

(c) 
Contour turning. Instead of feeding the tool along a straight line parallel to the axis of rotation as in turning, the tool follows a contour that is other than straight, thus creating a contoured form in the turned part. 




(c) contour turning, (d) form turning, (e) chamfering, (f) cutoff, (g) threading, (h) boring, (i) drilling, and (j) knurling. 
(d) 
Form turning. In this operation, sometimes called forming, the tool has a shape that is imparted to the work by plunging the tool radially into the work. 

(e) 
Chamfering. The cutting edge of the tool is used to cut an angle on the corner of the cylinder, forming a “chamfer.” 

(f) 
Cutoff. The tool is fed radially into the rotating work at some location along its length to cut off the end of the part. This operation is sometimes referred to as parting. 

(g) 
Threading. A pointed tool is fed linearly across the outside surface of the rotating work part in a direction parallel to the axis of rotation at a large effective feed rate, thus creating threads in the cylinder. Methods of machining screw threads are discussed in greater detail in Section 21.7.1. 


(h) 
Boring. A single-point tool is fed linearly, parallel to the axis of rotation, on the inside diameter of an existing hole in the part. 

(i) 
Drilling. Drilling can be performed on a lathe by feeding the drill into the rotating work along its axis. Reaming can be performed in a similar way. 

(j) 
Knurling. This is not a machining operation because it does not involve cutting of material. Instead, it is a metal forming operation used to produce a regular cross-hatched pattern in the work surface. 


Most lathe operations use single-point tools. Turning, facing, taper turning, contour turning, chamfering, and boring are all performed with single-point tools. A threading operation is accomplished using a single-point tool designed with a geometry that shapes the thread. Certain operations require tools other than single-point. Form turning is performed with a specially designed tool called a form tool. The proﬁle shape ground into the tool establishes the shape of the work part. A cutoff tool is basically a form tool. Drilling is accomplished by a drill bit (Section 22.3.2). Knurling is performed by a knurling tool, consisting of two hardened forming rolls, each mounted between centers. The forming rolls have the desired knurling pattern on their surfaces. To perform knurling, the tool is pressed against the rotating work part with sufﬁcient pressure to impress the pattern onto the work surface. 


21.2.3 THE ENGINE LATHE 
The basic lathe used for turning and related operations is an engine lathe.It is a versatile machine tool,manually operated,and widely used in low and medium production.The term engine dates from the time when these machines were driven by steam engines. 
Engine Lathe Technology Figure 21.7 is a sketch of an engine lathe showing its principal components. The headstock contains the drive unit to rotate the spindle, which rotates the work. Opposite the headstock is the tailstock, in which a center is mounted to support the other end of the workpiece. 


The cutting tool is held in a tool post fastened to the cross-slide, which is assembled to the carriage. The carriage is designed to slide along the ways of the lathe in order to feed the tool parallel to the axis of rotation. The ways are like tracks along which the carriage rides, and they are made with great precision to achieve a high degree of parallelism relative to the spindle axis. The ways are built into the bed of the lathe, providing a rigid frame for the machine tool. 
The carriage is driven by a leadscrew that rotates at the proper speed to obtain the desired feed rate. The cross-slide is designed to feed in a direction perpendicular to the carriage movement. Thus, by moving the carriage, the tool can be fed parallel to the work axis to perform straight turning; or by moving the cross-slide, the tool can be fed radially into the work to perform facing, form turning, or cutoff operations. 
The conventional engine lathe and most other machines described in this section are horizontal turning machines; that is, the spindle axis is horizontal. This is appropriate for the majority of turning jobs, in which the length is greater than the diameter. For jobs in which the diameter is large relative to length and the work is heavy, it is more convenient to orient the work so that it rotates about a vertical axis; these are vertical turning machines. 
The size of a lathe is designated by swing and maximum distance between centers. The swing is the maximum work part diameter that can be rotated in the spindle, determined as twice the distance between the centerline of the spindle and the ways of the machine. The actual maximum size of a cylindrical workpiece that can be accommodated on the lathe is smaller than the swing because the carriage and cross-slide assembly are in the way. The maximum distance between centers indicates the maximum length of a workpiece that can be mounted between headstock and tailstock centers. For example, a 350 mm  1.2 m (14 in # 48 in) lathe designates that the swing is 350 mm (14 in) and the maximum distance between centers is 1.2 m (48 in). 
Methods of Holding the Work in a Lathe There are four common methods used to hold work parts in turning. These workholding methods consist of various mechanisms to grasp the work, center and support it in position along the spindle axis,and rotate it.The methods,illustrated in Figure 21.8,are (a) mounting the work between centers, (b) chuck, (c) collet, and (d) face plate. 
Holding the work between centers refers to the use of two centers, one in the headstock and the other in the tailstock, as in Figure 21.8(a). This method is appropriate for parts with large length-to-diameter ratios.At the headstock center,a device called a dog is attached to the outside of the work and is used to drive the rotation from the spindle. The tailstock center has a cone-shaped point which is inserted into a tapered hole in the end of the work. The tailstock center is either a “live” center or a “dead” center. A live center rotates in a bearing in the tailstock, so that there is no relative rotation between the work and the live center, hence, no friction between the center and the workpiece. In contrast, a dead center is ﬁ xed to the tailstock, so that it does not rotate; instead, the workpiece rotates about it. Because of friction and the heat buildup that results, this setup is normally used at lower rotational speeds. The live center can be used at higher speeds. 
The chuck, Figure 21.8(b), is available in several designs, with three or four jaws to grasp the cylindrical work part on its outside diameter.The jaws are often designed so they can also grasp the inside diameter of a tubular part.A self-centering chuck has a mechanism to move the jaws in or out simultaneously, thus centering the work at the spindle axis. Other chucks allow independent operation of each jaw. Chucks can be used with or without a tailstock center. For parts with low length-to-diameter ratios, holding the part in the chuck in a cantilever fashion is usually sufﬁ cient to withstand the cutting forces. For long workbars, the tailstock center is needed for support. 

A collet consists of a tubular bushing with longitudinal slits running over half its length and equally spaced around its circumference, as in Figure 21.8(c). The inside diameter of the collet is used to hold cylindrical work such as barstock. Owing to the slits, one end of the collet can be squeezed to reduce its diameter and provide a secure grasping pressure against the work. Because there is a limit to the reduction obtainable in a collet of any given diameter, these workholding devices must be made in various sizes to match the particular work part size in the operation. 
A face plate, Figure 21.8(d), is a workholding device that fastens to the lathe spindle and is used to grasp parts with irregular shapes. Because of their irregular shape, these parts cannot be held by other workholding methods.The faceplate is therefore equipped with the custom-designed clamps for the particular geometry of the part. 


21.2.4 OTHER LATHES AND TURNING MACHINES 
In addition to the engine lathe, other turning machines have been developed to satisfy particular functions or to automate the turning process. Among these machines are 
(1) toolroom lathe, (2) speed lathe, (3) turret lathe, (4) chucking machine, (5) automatic screw machine, and (6) numerically controlled lathe. 

The toolroom lathe and speed lathe are closely related to the engine lathe. The toolroom lathe is smaller and has a wider available range of speeds and feeds. It is also built for higher accuracy, consistent with its purpose of fabricating components for tools, ﬁxtures, and other high-precision devices. 
The speed lathe is simpler in construction than the engine lathe. It has no carriage and cross-slide assembly,and therefore no leadscrew to drive the carriage.The cutting tool is held by the operator using a rest attached to the lathe for support. The speeds are higher on a speed lathe, but the number of speed settings is limited. Applications of this machine type include wood turning, metal spinning (Section 19.6.3), and polishing operations (Section 24.2.4). 
A turret lathe is a manually operated lathe in which the tailstock is replaced by a turret that holds up to six cutting tools. These tools can be rapidly brought into action against the work one by one by indexing the turret. In addition, the conventional tool post used on an engine lathe is replaced by a four-sided turret that is capable of indexing up to four tools into position. Hence, because of the capacity to quickly change from one cutting tool to the next, the turret lathe is used for high-production work that requires a sequence of cuts to be made on the part. 
As the name suggests, a chucking machine (nicknamed chucker) uses a chuck in its spindle to hold the work part. The tailstock is absent on a chucker, so parts cannot be mounted between centers. This restricts the use of a chucking machine to short, light-weight parts. The setup and operation are similar to a turret lathe except that the feeding actions of the cutting tools are controlled automatically rather than by a human operator. The function of the operator is to load and unload the parts. 
A bar machine is similar to a chucking machine except that a collet is used (instead of a chuck), which permits long bar stock to be fed through the headstock into position. At the end of each machining cycle,a cutoff operation separates the new part.The bar stock is then indexed forward to present stock for the next part. Feeding the stock as well as indexing and feeding the cutting tools is accomplished automatically. Owing to its high level of automatic operation, it is often called an automatic bar machine. One of its important applications is in the production of screws and similar small hardware items; the name automatic screw machine is frequently used for machines used in these applications. 
Bar machines can be classiﬁed as single spindle or multiple spindle.A single spindle bar machine has one spindle that normally allows only one cutting tool to be used at a time on the single work part being machined. Thus, while each tool is cutting the work, the other tools are idle. (Turret lathes and chucking machines are also limited by this sequential, rather than simultaneous, tool operation). To increase cutting tool utilization and production rate, multiple spindle bar machines are available.These machines have more than one spindle, so multiple parts are machined simultaneously by multiple tools. For example, a six-spindle automatic bar machine works on six parts at a time, as in Figure 21.9. At the end of each machining cycle, the spindles (including collets and workbars) are indexed (rotated) to the next position. In the illustration, each part is cut sequentially by ﬁve sets of cutting tools, which takes six cycles (position 1 is for advancing the bar stock to a “stop”).With this arrangement,a part is completed at the end of each cycle. As a result, a six-spindle automatic screw machine has a very high production rate. 
The sequencing and actuation of the motions on screw machines and chucking machines have traditionally been controlled by cams and other mechanical devices. 

The modern form of control is computer numerical control (CNC), in which the machine tool operations are controlled by a “program of instructions” consisting of alphanumeric code (Section 37.3). CNC provides a more sophisticated and versatile means of control than mechanical devices. CNC has led to the development of machine tools capable of more complex machining cycles and part geometries, and a higher level of automated operation than conventional screw machines and chucking machines. The CNC lathe is an example of these machines in turning. It is especially useful for contour turning operations and close tolerance work. Today, automatic chuckers and bar machines are implemented by CNC. 


21.2.5 BORING MACHINES 
Boring is similar to turning. It uses a single-point tool against a rotating work part. The difference is that boring is performed on the inside diameter of an existing hole rather than the outside diameter of an existing cylinder. In effect, boring is an internal turning operation. Machine tools used to perform boring operations are called boring machines (also boring mills). One might expect that boring machines would have features in common with turning machines; indeed, as previously indicated, lathes are sometimes used to accomplish boring. 
Boring mills can be horizontal or vertical. The designation refers to the orientation of the axis of rotation of the machine spindle or work part. In a horizontal boring operation, the setup can be arranged in either of two ways. The ﬁ rst setup is one in which the work is ﬁxtured to a rotating spindle, and the tool is attached to a cantilevered boring bar that feeds into the work, as illustrated in Figure 21.10(a). 


The boring bar in this setup must be very stiff to avoid deﬂection and vibration during cutting. To achieve high stiffness, boring bars are often made of cemented carbide, whose modulus of elasticity approaches 620  103 MPa (90  106 lb/in2). Figure 21.11 shows a carbide boring bar. 
The second possible setup is one in which the tool is mounted to a boring bar, and the boring bar is supported and rotated between centers. The work is fastened to a feeding mechanism that feeds it past the tool.This setup,Figure 21.10(b),can be used to perform a boring operation on a conventional engine lathe. 
FIGURE 21.11 Boring bar made of cemented carbide (WC–Co) that uses indexable cemented carbide inserts. (Courtesy of Kennametal Inc.) 


A vertical boring machine is used for large, heavy work parts with large diameters; usually the work part diameter is greater than its length. As in Figure 21.12, the part is clamped to a worktable that rotates relative to the machine base.Worktables up to 40 ft in diameter are available. The typical boring machine can position and feed several cutting tools simultaneously. The tools are mounted on tool heads that can be fed horizontally and vertically relative to the worktable. One or two heads are mounted on a horizontal cross-rail assembled to the machine tool housing above the worktable. The cutting tools mounted above the work can be used for facing and boring. In addition to the tools on the cross-rail, one or two additional tool heads can be mounted on the side columns of the housing to enable turning on the outside diameter of the work. 
The tool heads used on a vertical boring machine often include turrets to accommodate several cutting tools.This results in a loss of distinction between this machine and a vertical turret lathe. Some machine tool builders make the distinction that the vertical turret lathe is used for work diameters up to 2.5 m (100 in), while the vertical boring mill is used for larger diameters [7].Also,vertical boring mills are often applied to one-of-a-kind jobs, while vertical turret lathes are used for batch production. 



Drilling and Related Operations 
Drilling, Figure 21.3(b), is a machining operation used to create a round hole in a work part. This contrasts with boring, which can only be used to enlarge an existing hole. Most drilling operations are performed using a rotating cylindrical tool that has two cutting edges on its working end. The tool is called a drill or drill bit, the most common form of which is the twist drill (Section 22.3.2).The rotating drill feeds into the stationary work part to form a hole whose diameter is equal to the drill diameter. Drilling is customarily performed on a drill press, although other machine tools also perform this operation. 


21.3.1 CUTTING CONDITIONS IN DRILLING 
The cutting speed in a drilling operation is the surface speed at the outside diameter of the drill. It is speciﬁ ed in this way for convenience, even though nearly all of the cutting is actually performed at lower speeds closer to the axis of rotation.To set the desired cutting speed in drilling, it is necessary to determine the rotational speed of the drill. Letting N represent the spindle rev/min, 
v
N ! (21.7)
pD 

where v ! cutting speed, mm/min (in/min); and D ! the drill diameter, mm (in). In some drilling operations, the workpiece is rotated about a stationary tool, but the same formula applies. 
Feed f in drilling is speciﬁed in mm/rev (in/rev). Recommended feeds are roughly proportional to drill diameter; higher feeds are used with larger diameter drills. Since there are (usually) two cutting edges at the drill point, the uncut chip thickness (chip load) taken by each cutting edge is half the feed. Feed can be converted to feed rate using the same equation as for turning: 
fr  Nf (21.8) 

where fr = feed rate, mm/min (in/min). 
Drilled holes are either through holes or blind holes, shown in Figure 21.13 with a twist drill at the beginning of the operation. In through holes, the drill exits the opposite side of the work; in blind holes, it does not. The machining time required to drill a through hole can be determined by the following formula: 
! t $ A
Tm (21.9)fr 

where Tm ! machining (drilling) time, min; t ! work thickness, mm (in); fr ! feed rate, mm/min (in/min); and A ! an approach allowance that accounts for the drill point angle, representing the distance the drill must feed into the work before reaching full diameter, Figure 21.13(a). This allowance is given by 
A  0.5 D tan (90 " u ) (21.10)
2 

where A  approach allowance, mm (in); and u  drill point angle, . In drilling a through hole, the feed motion usually proceeds slightly beyond the opposite side of the work, thus making the actual duration of the cut greater than Tm in Equation (21.9) by a small amount. 
In a blind-hole, hole depth d is deﬁned as the distance from the work surface to the depth of the full diameter,Figure 21.13(b).Thus,for a blind hole,machining time is given by 
! d $ A
Tm (21.11)fr 

where A  the approach allowance by Equation (21.10). 

The rate of metal removal in drilling is determined as the product of the drill cross-sectional area and the feed rate: 
pD2 fr
RMR ! (21.12)
4 
This equation is valid only after the drill reaches full diameter and excludes the initial approach of the drill into the work. 


A drilling operation is performed to create a through hole on a steel plate that is 15 mm thick. Cutting speed = 0.5 m/s, and feed = 0.22 mm/rev. The 20-mmdiameter twist drill has a point angle of 118. Determine (a) the machining time and (b) metal removal rate once the drill reaches full diameter. 
Solution: (a) N ! v/pD  0.5(103)/ p(20)  7.96 rev/s
 fr ! Nf  7.96(0.22)  1.75 mm/s 
A  0.5(20) tan(90  118/2)  6.01 mm 
Tm  (t $ A)/fr  (15  6.01)/1.75  12.0 s ! 0.20 min 
(b) RMR ! p(20)2(1.75)/4 ! 549.8 mm3/s 


21.3.2 OPERATIONS RELATED TO DRILLING 
Several operations related to drilling are illustrated in Figure 21.14 and described in this section. Most of the operations follow drilling; a hole must be made ﬁrst by drilling, and then the hole is modiﬁed by one of the other operations. Centering and spot facing are exceptions to this rule. All of the operations use rotating tools. 

FIGURE 21.14 
Machining operationsrelated to drilling:
(a)
 reaming, (b) tapping,

(c)
 counterboring,

(d)
 countersinking,

(e)
 center drilling, and

(f)
 spot facing. 



(a) 
Reaming. Reaming is used to slightly enlarge a hole, to provide a better tolerance on its diameter, and to improve its surface ﬁnish. The tool is called a reamer, and it usually has straight ﬂ utes. 

(b) 
Tapping. This operation is performed by a tap and is used to provide internal screw threads on an existing hole.Tapping is discussed in more detail in Section 21.7.1. 

(c) 
Counterboring. Counterboring provides a stepped hole, in which a larger diameter follows a smaller diameter partially into the hole. A counterbored hole is used to seat a bolt head into a hole so the head does not protrude above the surface. 

(d) 
Countersinking. This is similar to counterboring, except that the step in the hole is cone-shaped for ﬂat head screws and bolts. 

(e) 
Centering. Also called center drilling, this operation drills a starting hole to accurately establish its location for subsequent drilling. The tool is called a center drill. 

(f) 
Spot facing. Spot facing is similar to milling. It is used to provide a ﬂat machined surface on the work part in a localized area. 



21.3.3 DRILL PRESSES 
The standard machine tool for drilling is the drill press. There are various types of drill press, the most basic of which is the upright drill, Figure 21.15. The upright drill stands on the ﬂoor and consists of a table for holding the work part, a drilling head with powered spindle for the drill bit, and a base and column for support. A similar drill press, but smaller, is the bench drill, which is mounted on a table or bench rather than the ﬂ oor. 

The radial drill, Figure 21.16, is a large drill press designed to cut holes in large parts. It has a radial arm along which the drilling head can be moved and clamped. The head therefore can be positioned along the arm at locations that are a signiﬁcant distance from the column to accommodate large work. The radial arm can also be swiveled about the column to drill parts on either side of the worktable. 
The gang drill is a drill press consisting basically of two to six upright drills connected together in an in-line arrangement. Each spindle is powered and operated independently, and they share a common worktable, so that a series of drilling and related operations can be accomplished in sequence (e.g., centering, drilling, reaming, tapping) simply by sliding the work part along the worktable from one spindle to the next. A related machine is the multiple-spindle drill, in which several drill spindles are connected together to drill multiple holes simultaneously into the work part. 
In addition, computer numerical control drill presses are available to control the positioning of the holes in the work parts.These drill presses are often equipped with turrets to hold multiple tools that can be indexed under control of the NC program. The term CNC turret drill is used for these machine tools. 
Workholding on a drill press is accomplished by clamping the part in a vise, ﬁ xture, or jig. A vise is a general-purpose workholding device possessing two jaws that grasp the work in position.A ﬁ xture is a workholding device that is usually custom-designed for the particular work part. The ﬁxture can be designed to achieve higher accuracy in positioning the part relative to the machining operation, faster production rates, and greater operator convenience in use. A jig is a workholding device that is also specially designed for the work part. The distinguishing feature between a jig and a ﬁ xture is that the jig provides a means of guiding the tool during the drilling operation.A ﬁxture does not have this tool guidance feature.A jig used for drilling is called a drill jig. 





Milling 
Milling is a machining operation in which a work part is fed past a rotating cylindrical tool with multiple cutting edges, as illustrated in Figure 21.2 (d) and (e). (In rare cases, a tool with one cutting edge, called a ﬂ y-cutter,is used).The axis of rotation of the cutting tool is perpendicular to the direction of feed. This orientation between the tool axis and the feed direction is one of the features that distinguishes milling from drilling. In drilling, the cutting tool is fed in a direction parallel to its axis of rotation. The cutting tool in milling is called a milling cutter and the cutting edges are called teeth.Aspects of milling cutter geometry are discussed in Section 22.3.2. The conventional machine tool that performs this operation is a milling machine. 
The geometric form created by milling is a plane surface. Other work geometries can be created either by means of the cutter path or the cutter shape. Owing to the variety of shapes possible and its high production rates, milling is one of the most versatile and widely used machining operations. 
FIGURE 21.17 
Two basic types of milling operations:

(a) peripheral or plainmilling and (b) facemilling. 

Milling is an interrupted cutting operation; the teeth of the milling cutter enter and exit the work during each revolution. This interrupted cutting action subjects the teeth to a cycle of impact force and thermal shock on every rotation. The tool material and cutter geometry must be designed to withstand these conditions. 

21.4.1 TYPES OF MILLING OPERATIONS 
There are two basic types of milling operations, shown in Figure 21.17: (a) peripheral milling and (b) face milling. Most milling operations create geometry by generating the shape (Section 21.1). 
Peripheral Milling In peripheral milling, also called plain milling,the axis of the tool is parallel to the surface being machined, and the operation is performed by cutting edges on the outside periphery of the cutter. Several types of peripheral milling are shown in Figure 21.18: (a) slab milling, the basic form of peripheral milling in which 
FIGURE 21.18 
Peripheral milling:

(a)
 slab milling,

(b)
 slotting,

(c)
 side milling,


(d)
 straddle milling, and

(e)
 form milling. 





(a)
 up milling, and

(b)
 down milling. 



the cutter width extends beyond the workpiece on both sides; (b) slotting, also called slot milling, in which the width of the cutter is less than the workpiece width, creating a slot in the work—when the cutter is very thin, this operation can be used to mill narrow slots or cut a work part in two, called saw milling; (c) side milling, in which the cutter machines the side of the workpiece; (d) straddle milling, the same as side milling, only cutting takes place on both sides of the work; and (e) form milling, in which the milling teeth have a special proﬁle that determines the shape of the slot that is cut in the work. Form milling is therefore classiﬁed as a forming operation (Section 21.1). 
In peripheral milling, the direction of cutter rotation distinguishes two forms of milling: up milling and down milling, illustrated in Figure 21.19. In up milling, also called conventional milling, the direction of motion of the cutter teeth is opposite the feed direction when the teeth cut into the work. It is milling “against the feed.” In down milling, also called climb milling, the direction of cutter motion is the same as the feed direction when the teeth cut the work. It is milling “with the feed.” 
The relative geometries of these two forms of milling result in differences in their cutting actions. In up milling, the chip formed by each cutter tooth starts out very thin and increases in thickness during the sweep of the cutter. In down milling, each chip starts out thick and reduces in thickness throughout the cut. The length of a chip in down milling is less than in up milling (the difference is exaggerated in the ﬁ gure). This means that the cutter is engaged in the work for less time per volume of material cut, and this tends to increase tool life in down milling. 
The cutting force direction is tangential to the periphery of the cutter for the teeth that are engaged in the work. In up milling, this has a tendency to lift the work part as the cutter teeth exit the material. In down milling, this cutter force direction is downward, tending to hold the work against the milling machine table. 
Face Milling In face milling, the axis of the cutter is perpendicular to the surface being milled, and machining is performed by cutting edges on both the end and outside periphery of the cutter. As in peripheral milling, various forms of face milling exist, several of which are shown in Figure 21.20: (a) conventional face milling, in which the diameter of the cutter is greater than the work part width, so the cutter overhangs the work on both sides; (b) partial face milling, where the cutter overhangs the work on only one side; (c) end milling, in which the cutter diameter is less than the work width, so a slot is cut into the part; (d) proﬁ le milling, a form of end milling in which the outside periphery of a ﬂat part is cut; (e) pocket milling, another form of end milling used 


FIGURE 21.20 Face milling: (a) conventionalface milling, (b) partialface milling, (c) endmilling, (d) proﬁ lemilling, (e) pocketmilling, and (f) surfacecontouring.
