Repository: Zdong104/ManufacturtingQA

# ManufacturtingQA




Updtaes: 
1. Dataset cleaning in order
2. Tested on section 124

TODO： 
1. Test Normal Rag
2. Test on 多选题

File: Experimental_and_Test/GraphRag/input/sec23.txt

Economic and Product DesignConsiderations in Machining 

Chapter Contents 
23.1 Machinability 
23.2 Tolerances and Surface Finish 
23.2.1 Tolerances in Machining 
23.2.2 Surface Finish in Machining 


23.3 Selection of Cutting Conditions 
23.3.1 Selecting Feed and Depth of Cut 
23.3.2 Optimizing Cutting Speed 


23.4 Product Design Considerations in Machining 
This chapter concludes the coverage of conventional machining with several remaining topics. The ﬁrst topic is machinability, which is concerned with how work material properties affect machining perform-ance.The second topic is concerned with the tolerances and surface ﬁnishes (Chapter 5) that can be expected in machining processes. Third, the selection of cutting conditions (speed, feed, and depth of cut) in a machining operation is explored. This selection determines to a large extent the economic success of a given operation. Finally, some guidelines are provided for product designers to consider when they design parts that are to be produced by machining. 




Machinability 
Properties of the work material have a signiﬁcant inﬂuence on the success of the machining operation. These properties and other characteristics of the work are often summarized in the term “machinability.” Machinability denotes the relative ease with which a material (usually a metal) can be machined using appropriate tooling and cutting conditions. 
There are various criteria used to evaluate machinability, the most important of which are (1) tool life, 
(2) forces and power, (3) surface ﬁnish, and (4) ease of chip disposal. Although machinability generally refers to the work material, it should be recognized that machining performance depends on more than just material. The type of machining operation, tooling, and cutting conditions are also important factors. In addition, the machinability criterion is a source of variation. One material may yield a longer tool life whereas another material provides a better surface ﬁnish. All of these factors make evaluation of machinability difﬁ cult. 


Machinability testing usually involves a comparison of work materials. The machining performance of a test material is measured relative to that of a base (standard) material. Possible measures of performance in machinability testing include (1) tool life, (2) tool wear, (3) cutting force, (4) power in the operation, (5) cutting temperature, and (6) material removal rate under standard test conditions. The relative performance is expressed as an index number, called the machinability rating (MR). The base material used as the standard is given a machinability rating of 1.00. B1112 steel is often used as the base material in machinability comparisons. Materials that are easier to machine than the base have ratings greater than 1.00, and materials that are more difﬁcult to machine have ratings less than 1.00. Machinability ratings are often expressed as percentages rather than index numbers. The following example illustrates how a machinability rating might be determined using a tool life test as the basis of comparison. 
A series of tool life tests are conducted on two work materials under identical cutting conditions, varying only speed in the test procedure. The ﬁrst material, deﬁned as the base material, yields a Taylor Tool Life equation vT0.28  350, and the other material (test material) yields a Taylor equation vT0.27  440, where speed is in m/min and tool life is in min. Determine the machinability rating of the test material using the cutting speed that provides a 60-min tool life as the basis of comparison. This speed is denoted by v60. 
Solution: The base material has a machinability rating  1.0. Its v60 value can be determined from the Taylor Tool Life equation as follows:
 v60  (350/600.28)  111 m/min 
The cutting speed at a 60-min tool life for the test material is determined similarly:
 v60  (440/600.27)  146 m/min 
Accordingly, the machinability rating can be calculated as 
146
MR(for the test material)  1.31 (131%)
111 


Many work material factors affect machining performance. Important mechanical properties include hardness and strength. As hardness increases, abrasive wear of the tool increases so that tool life is reduced. Strength is usually indicated as tensile strength, even though machining involves shear stresses. Of course, shear strength and tensile strength are correlated. As work material strength increases, cutting forces, speciﬁc energy, and cutting temperature increase, making the material more difﬁcult to machine. On the other hand, very low hardness can be detrimental to machining performance. For example, low carbon steel, which has relatively low hardness, is often too ductile to machine well. High ductility causes tearing of the metal as the chip is formed, resulting in poor ﬁnish, and problems with chip disposal. Cold drawing is often used on low carbon bars to increase surface hardness and promote chip-breaking during cutting. 

A metal’s chemistry has an important effect on properties; and in some cases, chemistry affects the wear mechanisms that act on the tool material. Through these relationships, chemistry affects machinability. Carbon content has a signiﬁ cant effect on the properties of steel. As carbon is increased, the strength and hardness of the steel increases; this reduces machining performance. Many alloying elements added to steel to enhance properties are detrimental to machinability. Chromium, molybdenum, and tungsten form carbides in steel, which increase tool wear and reduce machinability. Manganese and nickel add strength and toughness to steel, which reduce machinability. Certain elements can be added to steel to improve machining 
TABLE • 23.1 Approximate values of Brinell hardness and typical machinability ratings for selected workmaterials. 

Values are estimated average values based on [1], [4], [5], [7], and other sources. Ratings represent relative cutting speeds for a given tool life (see Example 23.1). aMachinability ratings are often expressed as percents (index number  100%). bThe list of alloy steels is by no means complete. The table includes some of the more common alloys and indicates the range of machinability ratings among these steels. cThe machinability of aluminum varies widely. It is expressed here as MR  5.00, but the range is probably from 3.00 to 10.00 or more. dAluminum alloys, brasses, and bronzes also vary signiﬁcantly in machining performance. Different grades have different machinability ratings. For each case, we have attempted to reduce the variation to a single average value to indicate relative performance with other work materials. 
performance, such as lead, sulfur, and phosphorus. The additives have the effect of reducing the coefﬁcient of friction between the tool and chip, thereby reducing forces, temperature, and built-up edge formation. Better tool life and surface ﬁ nish result from these effects. Steel alloys formulated to improve machinability are referred to as free machining steels (Section 6.2.3). 
Similar relationships exist for other work materials. Table 23.1 lists selected 
metals and their approximate machinability ratings. These ratings are intended to 
summarize the machining performance of the materials. 



Tolerances and Surface Finish 
Machining operations are used to produce parts with deﬁned geometries to tolerances and surface ﬁnishes speciﬁed by the product designer. This section examines these issues of tolerance and surface ﬁnish in machining. 

23.2.1 TOLERANCES IN MACHINING 
There is variability in any manufacturing process, and tolerances are used to set permissible limits on this variability (Section 5.1.1). Machining is often selected when tolerances are close, because it is more accurate than most other shape-making proc-esses.Table 23.2 indicates typical tolerances that can be achieved for most machining operations examined in Chapter 21. It should be mentioned that the values in this tabulation represent ideal conditions, yet conditions that are readily achievable in a modern factory. If the machine tool is old and worn, process variability will likely 

TABLE • 23.2 Typical tolerances and surface roughness values (arithmetic average) achievable in machining operations. 

* Drilling tolerances are typically expressed as biased bilateral tolerances (e.g.,  0.010/0.002). Values in this table are expressed as closest bilateral tolerance (e.g., 0.006). Compiled from various sources, including [2], [5], [7], [8], [12], and [15]. 
be greater than the ideal, and these tolerances would be difﬁcult to maintain. On the other hand, newer machine tools can achieve closer tolerances than those listed. 
Tighter tolerances usually mean higher costs. For example, if the product designer speciﬁes a tolerance of 0.10 mm on a hole diameter of 6.0 mm, this tolerance could be achieved by a drilling operation, according to Table 23.2. However, if the designer speciﬁes a tolerance of 0.025 mm, then an additional reaming operation is needed to satisfy this tighter requirement. This is not to suggest that looser tolerances are always good. It often happens that closer tolerances and lower variability in the machining of the individual components will lead to fewer problems in assembly, ﬁnal product testing, ﬁeld service, and customer acceptance. Although these costs are not always as easy to quantify as direct manufacturing costs, they can nevertheless be signiﬁcant. Tighter tolerances that push a factory to achieve better control over its manufacturing processes may lead to lower total operating costs for the company over the long run. 

23.2.2 SURFACE FINISH IN MACHINING 
Because machining is often the manufacturing process that determines the ﬁnal geometry and dimensions of the part, it is also the process that determines the part’s surface texture (Section 5.3.2). Table 23.2 lists typical surface roughness values that can be achieved in various machining operations. These ﬁnishes should be readily achievable by modern, well-maintained machine tools. 
The roughness of a machined surface depends on many factors that can be grouped as follows: (1) geometric factors, (2) work material factors, and (3) vibration and machine tool factors. The discussion of surface roughness in this section examines these factors and their effects. 
Geometric Factors These are the machining parameters that determine the surface geometry of a machined part.They include (1) type of machining operation;(2) cutting tool geometry,most importantly nose radius;and (3) feed.The surface geometry that would result from these factors is referred to as the “ideal” or “theoretical” surface roughness, which is the ﬁnish that would be obtained in the absence of work material, vibration, and machine tool factors. 
Type of operation refers to the machining process used to generate the surface. For example, peripheral milling, facing milling, and shaping all produce a ﬂat surface; however, the surface geometry is different for each operation because of differences in tool shape and the way the tool interacts with the surface. A sense of the differences can be seen in Figure 5.14 showing various possible lays of a surface. 
Tool geometry and feed combine to form the surface geometry. The shape of the tool point is the important tool geometry factor. The effects can be seen for a single-point tool in Figure 23.1.With the same feed,a larger nose radius causes the feed marks to be less pronounced, thus leading to a better ﬁnish. If two feeds are compared with the same nose radius, the larger feed increases the separation between feed marks, leading to an increase in the value of ideal surface roughness. If feed rate is large enough and the nose radius is small enough so that the end cutting edge participates in creating the new surface, then the end cutting-edge angle will affect surface geometry. In this case, a higher ECEA will result in a higher surface roughness value. In theory, a zero ECEA would yield a perfectly smooth surface; however, imperfections in the tool, work material, and machining process preclude achieving such an ideal ﬁ nish. 

profile 


Tool (a) (b) (c)profile 

FIGURE 23.1 Effect of geometric factors in determining the theoretical ﬁnish on a work surface for single-point tools: (a) effect of nose radius, (b) effect of feed, and (c) effect of end cutting-edge angle. 
The effects of nose radius and feed can be combined in an equation to predict the 
ideal average roughness for a surface produced by a single-point tool. The equation 
applies to operations such as turning, shaping, and planing: 
f 2 
Ri ! (23.1)
32NR 
where Ri ! theoretical arithmetic average surface roughness, mm (in); f ! feed, mm (in); and NR ! nose radius on the tool point,mm (in).The equation assumes that the nose radius is not zero and that feed and nose radius will be the principal factors that determine the geometry of the surface. The values for Ri will be in units of mm (in), which can be converted to mm (m-in). Equation (23.1) can also be used to estimate the ideal surface roughness in face milling with insert tooling, using f to represent the chip load (feed per tooth). 
Equation (23.1) assumes a sharp cutting tool. As the tool wears, the shape of the cutting point changes, which is reﬂected in the geometry of the work surface. For slight amounts of wear, the effect is not noticeable. However, when tool wear becomes signiﬁcant, especially nose radius wear, surface roughness deteriorates compared with the ideal values given by Equation (23.1). 
Work Material Factors Achieving the ideal surface ﬁnish is not possible in most machining operations because of factors related to the work material and its interaction with the tool. Work material factors that affect ﬁnish include (1) built-up edge effects—as the BUE cyclically forms and breaks away, particles are deposited on the newly created work surface, causing it to have a rough “sandpaper” texture; (2) damage to the surface caused by the chip curling back into the work; (3) tearing of the work surface during chip formation when machining ductile materials; (4) cracks in 

FIGURE 23.2 Ratio of actual surface roughness to idealsurface roughnessfor several classes of materials. (Source: GeneralElectric Co. data [14].) 

Actual
Ratio = 
Theoretical 

2.4 2.2 2.0 1.8 1.6 1.4 1.2 
1.0 0 100 200 300 400 Cutting speed–ft/min 



30.5 61 91.5 122 Cutting speed–m/min 

the surface caused by discontinuous chip formation when machining brittle materials; and (5) friction between the tool ﬂank and the newly generated work surface. These work material factors are inﬂuenced by cutting speed and rake angle, such that an increase in cutting speed or rake angle generally improves surface ﬁnish. 
The work material factors usually cause the actual surface ﬁnish to be worse than the ideal. An empirical ratio can be developed to convert the ideal roughness value into an estimate of the actual surface roughness value. This ratio takes into account BUE formation,tearing,and other factors.The value of the ratio depends on cutting speed as well as work material. Figure 23.2 shows the ratio of actual to ideal surface roughness as a function of speed for several classes of work material. 
The procedure for predicting the actual surface roughness in a machining operation is to compute the ideal surface roughness value and then multiply this value by the ratio of actual to ideal roughness for the appropriate class of work material.This can be summarized as 
Ra ! rai Ri (23.2) 

where Ra ! the estimated value of actual roughness; rai ! ratio of actual to ideal surface ﬁnish from Figure 23.2, and Ri ! ideal roughness value from Equation (23.1). 
A turning operation is performed on C1008 steel (a ductile steel) using a tool with a nose radius  1.2 mm. Cutting speed  100 m/min and feed  0.25 mm/ rev. Compute an estimate of the surface roughness in this operation. 

Solution: The ideal surface roughness can be calculated from Equation (23.1): 
Ri  (0.25)2/(32  1.2)  0.0016 mm  1.6 mm 
From the chart in Figure 23.2, the ratio of actual to ideal roughness for ductile metals at 100 m/min is approximately 1.25. Accordingly, the actual surface roughness for the operation would be (approximately) 
Ra  1.25  1.6 ! 2.0 mm 
Vibration and Machine Tool Factors These factors are related to the machine tool, tooling, and setup in the operation. They include chatter or vibration in the machine tool or cutting tool; deﬂections in the ﬁxturing, often resulting in vibration; and backlash in the feed mechanism, particularly on older machine tools. If these machine tool factors can be minimized or eliminated, the surface roughness in machining will be determined primarily by geometric and work material factors described above. 
Chatter or vibration in a machining operation can result in pronounced waviness in the work surface. When chatter occurs, a distinctive noise occurs that can be recognized by any experienced machinist. Possible steps to reduce or eliminate vibration include (1) adding stiffness and/or damping to the setup, (2) operating at speeds that do not cause cyclical forces whose frequency approaches the natural frequency of the machine tool system, (3) reducing feeds and depths to reduce forces in cutting, and (4) changing the cutter design to reduce forces. Workpiece geometry can sometimes play a role in chatter. Thin cross sections tend to increase the likelihood of chatter, requiring additional supports to alleviate the condition. 






Selection of Cutting Conditions 
One of the practical problems in machining is selecting the proper cutting conditions for a given operation. This is one of the tasks in process planning (Section 39.1). For each operation,decisions must be made about machine tool,cutting tool(s),and cutting conditions. These decisions must give due consideration to work part machinability, part geometry, surface ﬁnish, and so forth. 

23.3.1 SELECTING FEED AND DEPTH OF CUT 
Cutting conditions in a machining operation consist of speed, feed, depth of cut, and cutting ﬂuid (whether a cutting ﬂuid should be used and, if so, what type of cutting ﬂuid).Tooling considerations are usually the dominant factor in decisions about cutting ﬂuids (Section 22.4). Depth of cut is often predetermined by workpiece geometry and operation sequence. Many jobs require a series of roughing operations followed by a ﬁnal ﬁnishing operation. In the roughing operations, depth is made as large as possible within the limitations of available horsepower, machine tool and setup rigidity, strength of the cutting tool, and so on. In the ﬁnishing cut, depth is set to achieve the ﬁnal dimensions for the part. 

The problem then reduces to selection of feed and speed. In general, values of these 
parameters should be decided in the order: feed ﬁ rst, speed second. Determining the 
appropriate feed rate for a given machining operation depends on the following factors: 
➢ 
Tooling.What type of tooling will be used? Harder tool materials (e.g., cemented carbides, ceramics, etc.) tend to fracture more readily than high-speed steel. These tools are normally used at lower feed rates. HSS can tolerate higher feeds because of its greater toughness. 

➢ 
Roughing or ﬁ nishing. Roughing operations involve high feeds, typically 0.5 to 

1.25 mm/rev (0.020–0.050 in/rev) for turning; ﬁnishing operations involve low feeds, typically 0.125 to 0.4 mm/rev (0.005–0.015 in/rev) for turning. 

➢ 
Constraints on feed in roughing. If the operation is roughing, how high can the feed rate be set? To maximize metal removal rate, feed should be set as high as possible. Upper limits on feed are imposed by cutting forces, setup rigidity, and sometimes horsepower. 

➢ 
Surface ﬁnish requirements in ﬁ nishing. If the operation is ﬁnishing, what is the desired surface ﬁnish? Feed is an important factor in surface ﬁnish, and computations like those in Example 23.2 can be used to estimate the feed that will produce a desired surface ﬁnish. 



23.3.2 OPTIMIZING CUTTING SPEED 
Selection of cutting speed is based on making the best use of the cutting tool, which normally means choosing a speed that provides a high metal removal rate yet suitably long tool life. Mathematical formulas have been derived to determine optimal cutting speed for a machining operation, given that the various time and cost components of the operation are known. The original derivation of these machining economics equations is credited toW.Gilbert [10].The formulas allow the optimal cutting speed to be calculated for either of two objectives: (1) maximum production rate, or (2) minimum unit cost. Both objectives seek to achieve a balance between material removal rate and tool life. The formulas are based on a known Taylor Tool Life equation for the tool used in the operation.Accordingly,feed,depth of cut,and work material have already been set. The derivation will be illustrated for a turning operation. Similar derivations can be developed for other types of machining operations [3]. 
Maximizing Production Rate For maximum production rate, the speed that minimizes machining time per workpiece is determined. Minimizing cutting time per unit is equivalent to maximizing production rate.This objective is important in cases when the production order must be completed as quickly as possible. 
In turning, there are three time elements that contribute to the total production cycle time for one part: 
1. 
Part handling time Th.This is the time the operator spends loading the part into the machine tool at the beginning of the production cycle and unloading the part after machining is completed. Any additional time required to reposition the tool for the start of the next cycle should also be included here. 

2. 
Machining time Tm.This is the time the tool is actually engaged in cutting metal during the cycle. 


FIGURE 23.3 
Time elements in a machining cycle plottedas a function of cuttingspeed. Total cycle time per piece is minimizedat a certain value of cutting speed. This isthe speed for maximumproduction rate. 

3. Tool change time Tt.At the end of the tool life, the tool must be changed, which takes time. This time must be apportioned over the number of parts cut during the tool life. Let np ! the number of pieces cut in one tool life (the number of pieces cut with one cutting edge until the tool is changed); thus, the tool change time per part ! Tt /np. 
The sum of these three time elements gives the total time per unit product for the operation cycle: 
Tt
Tc ! Th & Tm & (23.3)
np 
where Tc  production cycle time per piece, min; and the other terms are deﬁ ned above. 
The cycle time Tc is a function of cutting speed. As cutting speed is increased, Tm decreases and Tt /np increases; Th is unaffected by speed. These relationships are shown in Figure 23.3. 
The cycle time per part is minimized at a certain value of cutting speed. This optimal speed can be identiﬁed by recasting Equation (23.3) as a function of speed. Machining time in a straight turning operation is given by previous Equation (21.5): 
! pDL
Tm vf 
where Tm  machining time, min; D  work part diameter, mm (in); L ! work part length, mm (in); f  feed, mm/rev (in/rev); and v  cutting speed, mm/min for consistency of units (in/min for consistency of units). 
The number of pieces per tool np is also a function of speed. It can be shown that 
np ! TTm (23.4) 
where T ! tool life, min/tool; and Tm ! machining time per part, min/pc. Both T and Tm are functions of speed; hence, the ratio is a function of speed: 
fC1/n 
np ! (23.5)
pDLv1/n1 

The effect of this relation is to cause the Tt /np term in Equation (23.3) to increase as cutting speed increases. Substituting Equations (21.5) and (23.5) into Equation 
(23.3) for Tc, 
! Th & pDL Tt(pDLv1/n1)
Tc & (23.6)
fv fC1/n 

The cycle time per piece is a minimum at the cutting speed at which the derivative of Equation (23.6) is zero: 
dTc 
 0
dv 

Solving this equation yields the cutting speed for maximum production rate in the operation: 
C
vmax ! n (23.7)
[ ( __1  1) Tt ]

n where vmax is expressed in m/min (ft/min). The corresponding tool life for maximum production rate is 
Tmax ! (1  1) Tt (23.8)
n 

Minimizing Cost per Unit For minimum cost per unit, the speed that minimizes production cost per piece for the operation is determined. To derive the equations for this case, the four cost components that determine total cost of producing one part during a turning operation are identiﬁed: 
1. 
Cost of part handling time.This is the cost of the time the operator spends loading and unloading the part. Let Co ! the cost rate (e.g., $/min) for the operator and machine. Thus the cost of part handling time ! CoTh. 

2. 
Cost of machining time. This is the cost of the time the tool is engaged in machining. Using Co again to represent the cost per minute of the operator and machine tool, the cutting time cost ! CoTm. 

3. 
Cost of tool change time. The cost of tool change time ! CoTt /np. 

4. 
Tooling cost. In addition to the tool change time, the tool itself has a cost that must be added to the total operation cost. This cost is the cost per cutting edge Ct, divided by the number of pieces machined with that cutting edge np. Thus, tool cost per workpiece is given by Ct /np. 


Tooling cost requires an explanation, because it is affected by different tooling situations. For disposable inserts (e.g., cemented carbide inserts), tool cost is determined as 
Pt
Ct ! (23.9)
ne 

where Ct  cost per cutting edge, $/tool life; Pt  price of the insert, $/insert; and ne ! number of cutting edges per insert.This depends on the insert type;for example,triangular inserts that can be used only one side (positive rake tooling) have three edges/ insert; if both sides of the insert can be used (negative rake tooling), there are six edges/ insert; and so forth. 
For regrindable tooling (e.g., high-speed steel solid shank tools, brazed carbide tools), the tool cost includes purchase price plus cost to regrind: 
__ Pt
Ct & TgCg (23.10)
ng 
where Ct ! cost per tool life, $/tool life; Pt ! purchase price of the solid shank tool or brazed insert, $/tool; ng ! number of tool lives per tool, which is the number of times the tool can be ground before it can no longer be used (5–10 times for roughing tools and 10–20 times for ﬁnishing tools); Tg ! time to grind or regrind the tool, min/tool life; and Cg  grinder’s rate, $/min. 
The sum of the four cost components gives the total cost per unit product Cc for the machining cycle: 
Co ___
_____ Tt Ct
Cc ! CoTh & CoTm & (23.11)
np np 
Cc is a function of cutting speed, just as Tc is a function of v. The relationships for the individual terms and total cost as a function of cutting speed are shown in Figure 23.4. Equation (23.11) can be rewritten in terms of v to yield: 
CopDL (CoTt & Ct)(pDLv1/n  1)
Cc ! CoTh & (23.12)
fv fC1/n 
The cutting speed that obtains minimum cost per piece for the operation can be determined by taking the derivative of Equation (23.12) with respect to v, setting it to zero, and solving for vmin: 
nCo n vmin ! C 
( · ) (23.13)
1 ' n CoTt & Ct 

FIGURE 23.4 Cost components in a machining operation plotted as a function of cutting speed. Total cost per piece is minimized at a certain value of cutting speed. This is the speed for minimum cost per piece. 

The corresponding tool life is given by 1 CoTt & CtTmin ! ( n  1) ( ) (23.14)
Co 


Suppose a turning operation is to be performed with HSS tooling on mild steel, with Taylor tool life parameters n  0.125, C  70 m/min (Table 23.2). Work part length  500 mm and diameter  100 mm. Feed  0.25 mm/rev. Handling time per piece  5.0 min, and tool change time  2.0 min. Cost of machine and operator  $30/hr, and tooling cost  $3 per cutting edge. Find: 
(a) cutting speed for maximum production rate, and (b) cutting speed for minimum cost. 
Solution: (a) Cutting speed for maximum production rate is given by Equation (23.7): 
0.125 
_____0.125 __1
vmax  70 ( ) ! 50 m/min
0.875 · 2 

(b) Converting Co  $30/hr to $0.50/min, minimum cost cutting speed is given by Equation (23.13): 
0.125 
_____0.125 0.50

vmin  70 ! 42 m/min
( 0.875 · 0.5(2)  3.00 ) 



Determine the hourly production rate and cost per piece for the two cutting speeds computed in Example 23.3. 
Solution: (a) For the cutting speed for maximum production, vmax  50 m/min, machining time per piece and tool life are calculated as follows: 
p(0.5)(0.1)
Machining time Tm  12.57 min/pc
(0.25)(103)(50) 
70
Tool life T ! ( )8  14.76 min/cutting edge
50 

The number of pieces per tool np  14.76/12.57  1.17. Use np  1. From Equation (23.3), average production cycle time for the operation is 
Tc  5.0  12.57  2.0/1  19.57 min/pc 

Corresponding hourly production rate Rp  60/19.57 ! 3.1 pc/hr. From Equation (23.11), average cost per piece for the operation is 
Cc  0.50(5.0)  0.50(12.57)  0.50(2.0)/1  3.00/1 ! $12.79/pc 

(b) For the cutting speed for minimum production cost per piece, vmin  42 m/min, the machining time per piece and tool life are calculated as follows: 


p(0.5)(0.1)
Machining time Tm  14.96 min/pc
(0.25)(103)(42) 70
Tool life T ! ( )8  59.54 min/cutting edge
42 The number of pieces per tool np  59.54/14.96  3.98 → Use np  3 to avoid failure during the fourth workpiece. Average production cycle time for the operation is Tc  5.0  14.96  2.0/3  20.63 min/pc. 
Corresponding hourly production rate Rp  60/20.63 ! 2.9 pc/hr. Average cost per piece for the operation is Cc  0.50(5.0)  0.50(14.96)  0.50(2.0)/3  3.00/3 ! $11.32/pc 
Note that production rate is greater for vmax and cost per piece is minimum for vmin. 
Some Comments on Machining Economics Some practical observations can be made relative to these optimum cutting speed equations. First, as the values of C and n increase in the Taylor tool life equation, the optimum cutting speed increases by either Equation (23.7) or Equation (23.13). Cemented carbides and ceramic cutting tools should be used at speeds that are signiﬁcantly higher than for high-speed steel tools. 
Second, as the tool change time and/or tooling cost (Tt and Ct) increase, the cutting speed equations yield lower values. Lower speeds allow the tools to last longer, and it is wasteful to change tools too frequently if either the cost of tools or the time to change them is high. An important effect of this tool cost factor is that disposable inserts usually possess a substantial economic advantage over regrindable tooling. Even though the cost per insert is signiﬁcant, the number of edges per insert is large enough and the time required to change the cutting edge is low enough that disposable tooling generally achieves higher production rates and lower costs per unit product. 
Third, vmax is always greater than vmin. The Ct /np term in Equation (23.13) has the effect of pushing the optimum speed value to the left in Figure 23.4, resulting in a lower value than in Figure 23.3.Rather than taking the risk of cutting at a speed above vmax or below vmin, some machine shops strive to operate in the interval between vmin and vmax—an interval sometimes referred to as the “high-efﬁciency range.” 
The procedures outlined for selecting feeds and speeds in machining are often difﬁcult to apply in practice. The best feed rate is difﬁcult to determine because the relationships between feed and surface ﬁnish, force, horsepower, and other constraints are not readily available for each machine tool. Experience, judgment, and experimentation are required to select the proper feed. The optimum cutting speed is difﬁcult to calculate because the Taylor equation parameters C and n are not usually known without prior testing. Testing of this kind in a production environment is expensive. 





Product Design Considerations in Machining 
Several important aspects of product design have already been considered in the discussion of tolerance and surface ﬁnish (Section 23.2). In this section, some design guidelines for machining are presented, compiled from sources [1], [5], and [15]: 
➢ 
If possible, parts should be designed that do not need machining. If this is not possible, then minimize the amount of machining required on the parts. In general, a lower-cost product is achieved through the use of net shape processes such as precision casting, closed die forging, or (plastic) molding; or near net shape processes such as impression die forging. Reasons why machining may be required include close tolerances; good surface ﬁ nish; and special geometric features such as threads, precision holes, cylindrical sections with high degree of roundness, and similar shapes that cannot be achieved except by machining. 

➢ 
Tolerances should be speciﬁed to satisfy functional requirements, but process capabilities should also be considered. See Table 23.2 for tolerance capabilities in machining.Excessively close tolerances add cost but may not add value to the part. As tolerances become tighter (smaller), product costs generally increase because of additional processing, ﬁxturing, inspection, sortation, rework, and scrap. 

➢ 
Surface ﬁnish should be speciﬁed to meet functional and/or aesthetic requirements, but better ﬁnishes generally increase processing costs by requiring additional operations such as grinding or lapping. 

➢ 
Machined features such as sharp corners, edges, and points should be avoided; they are often difﬁ cult to accomplish by machining. Sharp internal corners require pointed cutting tools that tend to break during machining. Sharp external corners and edges tend to create burrs and are dangerous to handle. 

➢ 
Deep holes that must be bored should be avoided. Deep hole boring requires a long boring bar. Boring bars must be stiff, and this often requires use of high modulus materials such as cemented carbide, which is expensive. 

➢ 
Machined parts should be designed so they can be produced from standard available stock. Choose exterior dimensions equal to or close to the standard stock size to minimize machining; for example, rotational parts with outside diameters that are equal to standard bar stock diameters. 

➢ 
Parts should be designed to be rigid enough to withstand forces of cutting and workholder clamping. Machining of long narrow parts, large ﬂat parts, parts with thin walls, and similar shapes should be avoided if possible. 

➢ 
Undercuts as in Figure 23.5 should be avoided because they often require additional setups and operations and/or special tooling; they can also lead to stress concentrations in service. 

➢ 
Materials with good machinability should be selected by the designer (Section 23.1). As a rough guide, the machinability rating of a material correlates with the allowable cutting speed and production rate that can be used. Thus, parts made of materials with low machinability cost more to produce. Parts that are hardened by heat treatment must usually be ﬁnish ground or machined with higher cost tools after hardening to achieve ﬁnal size and tolerance. 


(a) bracket and (b) rotational part. Also shown is how the part design might be improved. 

FIGURE 23.6 Two parts with similar hole features: (a) holes that must be machined from two sides, requiring two setups, and (b) holes that can all be machined from one side. 

➢ 
Machined parts should be designed with features that can be produced in a minimum number of setups—one setup if possible. This usually means geometric features that can be accessed from one side of the part (see Figure 23.6). 

➢ 
Machined parts should be designed with features that can be achieved with standard cutting tools. This means avoiding unusual hole sizes, threads, and features with unusual shapes requiring special form tools. In addition, it is helpful to design parts such that the number of individual cutting tools needed in machining is minimized; this often allows the part to be completed in one setup on a machine such as a machining center (Section 21.5). 




[1] Bakerjian, R. (ed.). Tool and Manufacturing Engineers Handbook. 4th ed. Vol VI, Design for Manufacturability. Society of Manufacturing Engineers, Dearborn, Mich., 1992. 
[2] Black, J, and Kohser, R. DeGarmo’s Materials and Processes in Manufacturing, 11th ed., John Wiley & Sons, Hoboken, New Jersey, 2012.
 [3] Boothroyd, G., and Knight, W. A. Fundamentals of Metal Machining and Machine Tools, 3rd ed. CRC Taylor & Francis, Boca Raton, Florida, 2006. 
[4] Boston, O. W. Metal Processing, 2nd ed. John Wiley & Sons, New York, 1951.
 [5] Bralla, J. G. (ed.). Design for Manufacturability Handbook, 2nd ed. McGraw-Hill, New York, 1998. 
[6] Brierley, R. G., and Siekman, H. J. Machining Principles and Cost Control. McGraw-Hill, New York, 1964. 
[7] Drozda, T. J., and Wick, C. (eds.). Tool and Manufac turing Engineers Handbook. 4th ed. Vol I, Machining. Society of Manufacturing Engineers, Dearborn, Michigan, 1983.

File: Experimental_and_Test/GraphRag/input/sec24.txt

24 Grinding andOther Abrasive Processes 
Chapter Contents 
24.1 Grinding 

24.1.1 The Grinding Wheel 
24.1.2 Analysis of the Grinding Process 
24.1.3 Application Considerations in Grinding 
24.1.4 Grinding Operations and Grinding Machines 


24.2 Related Abrasive Processes 
24.2.1 Honing 
24.2.2 Lapping 
24.2.3 Superﬁnishing 
24.2.4 Polishing and Bufﬁng 
Abrasive machining involves material removal by the action of hard, abrasive particles that are usually in the form of a bonded wheel. Grinding is the most important abrasive process. In terms of number of machine tools in use, grinding is the most common of all metalworking operations [11]. Other traditional abrasive processes include honing, lapping, superﬁ nishing, polishing, and buff-ing.The abrasive machining processes are generally used as ﬁnishing operations, although some abrasive processes are capable of high material removal rates rivaling those of conventional machining operations. 
The use of abrasives to shape parts is probably the oldest material removal process (Historical Note 24.1). Abrasive processes are important commercially and technologically for the following reasons: 
➢ 
They can be used on all types of materials ranging from soft metals to hardened steels and hard nonmetallic materials such as ceramics and silicon. 

➢ 
Some of these processes can produce extremely ﬁne surface ﬁnishes, to 0.025 mm (1 m-in). 

➢ 
For certain abrasive processes, dimensions can be held to extremely close tolerances. 


Abrasive water jet cutting and ultrasonic machining are also abrasive processes, because material removal is accomplished by means of abrasives. However, they are commonly classiﬁed as nontraditional processes and are covered in the Chapter 25. 




24.1 Grinding 
Grinding is a material removal process accomplished by abrasive particles that are contained in a bonded grinding wheel rotating at very high surface speeds.The grinding wheel is usually disk shaped, and is precisely balanced for high rotational speeds. 

Historical Note 24.1 Development of abrasive processes 
Use of abrasives predates any of the other machining operations. There is archaeological evidence that ancient people used abrasive stones such as sandstone found in nature to sharpen tools and weapons and scrape away unwanted portions of softer materials to make domestic implements. 
Grinding became an important technical trade in ancient Egypt. The large stones used to build the Egyptian pyramids were cut to size by a rudimentary grinding process. The grinding of metals dates to around 2000 B.C.E. and was a highly valued skill at that time. 
Early abrasive materials were those found in nature, such as sandstone, which consists primarily of quartz (SiO2); emery, consisting of corundum (Al2O3) plus equal or lesser amounts of the iron minerals hematite (Fe2O3) and magnetite (Fe3O4); and diamond. The ﬁ rst grinding wheels were likely cut out of sandstone and were no doubt rotated under manual power. However, grinding wheels made in this way were not consistent in quality. 
In the early 1800s, the ﬁrst solid bonded grinding wheels were produced in India. They were used to grind gems, an important trade in India at the time. The abrasives were corundum, emery, or diamond. The bonding material was natural gum-resin shellac. The technology was exported to Europe and the United States, and other bonding materials were subsequently introduced: rubber bond in the mid-1800s, vitriﬁ ed bond around 1870, shellac bond around 1880, and resinoid bond in the 1920s with the development of the ﬁ rst thermosetting plastics (phenol-formaldehyde). 
In the late 1800s, synthetic abrasives were ﬁ rst produced: silicon carbide (SiC) and aluminum oxide (Al2O3). By manufacturing the abrasives, chemistry and size of the individual abrasive grains could be controlled more closely, resulting in higher quality grinding wheels. 
The ﬁrst real grinding machines were made by the 
U.S. ﬁrm Brown & Sharpe in the 1860s for grinding parts for sewing machines, an important industry during the period. Grinding machines also contributed to the development of the bicycle industry in the 1890s and later the U.S. automobile industry. The grinding process was used to size and ﬁnish heat-treated (hardened) parts in these products. 
The superabrasives diamond and cubic boron nitride are products of the twentieth century. Synthetic diamonds were ﬁ rst produced by the General Electric Company in 1955. These abrasives were used to grind cemented carbide cutting tools, and today this remains one of the important applications of diamond abrasives. Cubic boron nitride (cBN), second only to diamond in hardness, was ﬁrst synthesized in 1957 by GE using a similar process to that for making artiﬁ cial diamonds. Cubic BN has become an important abrasive for grinding hardened steels. 


Grinding can be likened to the milling process. Cutting occurs on either the periphery or the face of the grinding wheel, similar to peripheral and face milling. Peripheral grinding is much more common than face grinding.The rotating grinding wheel consists of many cutting teeth (the abrasive particles), and the work is fed relative to the wheel to accomplish material removal. Despite these similarities, there are signiﬁcant differences between grinding and milling: (1) the abrasive grains in the wheel are much smaller and more numerous than the teeth on a milling cutter; 
(2) cutting speeds in grinding are much higher than in milling; (3) the abrasive grits in a grinding wheel are randomly oriented and possess on average a very high negative rake angle; and (4) a grinding wheel is self-sharpening—as the wheel wears, the abrasive particles become dull and either fracture to create fresh cutting edges or are pulled out of the surface of the wheel to expose new grains. 
24.1.1 THE GRINDING WHEEL 
A grinding wheel consists of abrasive particles and bonding material. The bonding material holds the particles in place and establishes the shape and structure of the wheel. These two ingredients and the way they are fabricated determine the ﬁve 
(3)bonding ,(2)grainsize ,(1)abrasivematerial : basicparametersofagrindingwheel 
material, (4) wheel grade, and (5) wheel structure. To achieve the desired performance in a given application, each parameter must be carefully selected. 
Abrasive Material Different abrasive materials are appropriate for grinding different work materials. General properties of an abrasive material used in grinding wheels include high hardness, wear resistance, toughness, and friability. Hardness, wear resistance, and toughness are desirable properties of any cutting-tool material. Friability refers to the capacity of the abrasive material to fracture when the cutting edge of the grain becomes dull, thereby exposing a new sharp edge. 
The development of grinding abrasives is described in Historical Note 24.1. Today, the abrasive materials of greatest commercial importance are aluminum oxide, silicon carbide, cubic boron nitride, and diamond. They are brieﬂy described in Table 24.1, together with their relative hardness values. 
Grain Size The grain size of the abrasive particle is important in determining surface ﬁnish and material removal rate. Small grit sizes produce better ﬁnishes, whereas larger grain sizes permit larger material removal rates. Thus, a choice must be made between these two objectives when selecting abrasive grain size. The selection of grit size also depends to some extent on the hardness of the work material. Harder work materials require smaller grain sizes to cut effectively, whereas softer materials require larger grit sizes. 
The grit size is measured using a screen mesh procedure, as explained in Section 15.1. In this procedure, smaller grit sizes have larger numbers and vice versa. Grain sizes used in grinding wheels typically range between 8 and 250. Grit size 8 is very coarse and size 250 is very ﬁne. Even ﬁner grit sizes are used for lapping and superﬁnishing (Section 24.2). 
Bonding Materials The bonding material holds the abrasive grains and establishes the shape and structural integrity of the grinding wheel. Desirable properties of the bond material include strength, toughness, hardness, and temperature resistance. 

TABLE • 24.1 Abrasives of greatest importance in grinding. 

TABLE • 24.2 Bonding materials used in grinding wheels. 

The bonding material must be able to withstand the centrifugal forces and high temperatures experienced by the grinding wheel, resist shattering in shock loading of the wheel, and hold the abrasive grains rigidly in place to accomplish the cutting action while allowing those grains that are worn to be dislodged so that new grains can be exposed. Bonding materials commonly used in grinding wheels are identiﬁed and brieﬂy described in Table 24.2. 
Wheel Structure and Wheel Grade Wheel structure refers to the relative spacing of the abrasive grains in the wheel. In addition to the abrasive grains and bond material, grinding wheels contain air gaps or pores, as illustrated in Figure 24.1. The volumetric proportions of grains, bond material, and pores can be expressed as
 Pg  Pb  Pp  1.0 (24.1) 

where Pg " proportion of abrasive grains in the total wheel volume, Pb " proportion of bond material, and Pp  proportion of pores (air gaps). 
Wheel structure is measured on a scale that ranges between “open” and “dense.” An open structure is one in which Pp is relatively large, and Pg is relatively small. That is, there are more pores and fewer grains per unit volume in a wheel of open structure. By contrast, a dense structure is one in which Pp is relatively small, and Pg is larger. Generally, open structures are recommended in situations in which clearance for chips must be provided. Dense structures are used to obtain better surface ﬁnish and dimensional control. 

TABLE • 24.3 Marking system for conventional grinding wheels as deﬁned by ANSI Standard B74.13-1977 [2]. 

Wheel grade indicates the grinding wheel’s bond strength in retaining the abrasive grits during cutting. This is largely dependent on the amount of bonding material present in the wheel structure—Pb in Equation (24.1). Grade is measured on a scale that ranges between soft and hard. “Soft” wheels lose grains readily, whereas “hard” wheels retain their abrasive grains. Soft wheels are generally used for applications requiring low material removal rates and grinding of hard work materials. Hard wheels are typically used to achieve high stock removal rates and for grinding of relative soft work materials. 
Grinding Wheel Speciﬁ cation The preceding parameters can be concisely designated in a standard grinding wheel marking system deﬁned by the American National Standards Institute (ANSI) [2].This marking system uses numbers and letters to specify abrasive type, grit size, grade, structure, and bond material. Table 24.3 presents an abbreviated version of the ANSI Standard, indicating how the numbers and letters are interpreted.The standard also provides for additional identiﬁcations that might be used by the grinding wheel manufacturers.TheANSI Standard for diamond and cubic boron nitride grinding wheels is slightly different than for conventional wheels. The marking system for these newer grinding wheels is presented in Table 24.4. 

TABLE • 24.4 Marking system for diamond and cubic boron nitride grinding wheels as deﬁned by ANSI Standard B74.13-1977 [2]. 


(g) ﬂaring cup wheel. 
Grinding wheels come in a variety of shapes and sizes, as shown in Figure 24.2. Conﬁgurations (a), (b), and (c) are peripheral grinding wheels, in which material removal is accomplished by the outside circumference of the wheel.A typical abrasive cutoff wheel is shown in (d), which also involves peripheral cutting. Wheels (e), (f), and (g) are face grinding wheels, in which the ﬂat face of the wheel removes material from the work surface. 

24.1.2 ANALYSIS OF THE GRINDING PROCESS 
The cutting conditions in grinding are characterized by very high speeds and very small cut size, compared to milling and other traditional machining operations. Using surface grinding to illustrate, Figure 24.3(a) shows the principal features of the process. The peripheral speed of the grinding wheel is determined by the rotational speed of the wheel: 

v " pDN (24.2) 
where v " surface speed of wheel, m/min (ft/min); N " spindle speed, rev/min; and D  wheel diameter, m (ft). 
Depth of cut d, called the infeed, is the penetration of the wheel below the original work surface. As the operation proceeds, the grinding wheel is fed laterally across the surface on each pass by the work. This is called the crossfeed, and it determines the width of the grinding path w in Figure 24.3(a). This width, multiplied by depth d determines the cross-sectional area of the cut. In most grinding operations, the work moves past the wheel at a certain speed vw, so that the material removal rate is
 RMR " vwwd (24.3) 
Each grain in the grinding wheel cuts an individual chip whose longitudinal shape before cutting is shown in Figure 24.3(b) and whose assumed cross-sectional shape is triangular, as in Figure 24.3(c). At the exit point of the grit from the work, where the chip cross section is largest, this triangle has height t and width w. 
In a grinding operation, one is interested in how the cutting conditions combine with the grinding wheel parameters to affect (1) surface ﬁnish, (2) forces and energy, 
(3) temperature of the work surface, and (4) wheel wear. 
Surface Finish Most commercial grinding is performed to achieve a surface ﬁnish that is superior to that which can be accomplished with conventional machining.The surface ﬁnish of the work part is affected by the size of the individual chips formed during grinding. One obvious factor in determining chip size is grit size—smaller grit sizes yield better ﬁnishes. 

Consider the dimensions of an individual chip. From the geometry of the grinding process in Figure 24.3, it can be shown that the average length of a chip is given by 
lc " Dd (24.4) 

where lc is the length of the chip, mm (in); D " wheel diameter, mm (in); and d " depth of cut, or infeed, mm (in). This assumes the chip is formed by a grit that acts throughout the entire sweep arc shown in the diagram. 
Figure 24.3(c) shows the assumed cross section of a chip in grinding. The cross-sectional shape is triangular with width w# being greater than the thickness t by a factor called the grain aspect ratio rg, deﬁned by 
rg " w# (24.5)
t 

Typical values of grain aspect ratio are between 10 and 20. 
The number of active grits (cutting teeth) per square inch on the outside periphery of the grinding wheel is denoted by C. In general, smaller grain sizes give larger C values. C is also related to the wheel structure. A denser structure means more grits per area. Based on the value of C, the number of chips formed per time nc is given by 
nc " vwC (24.6) 

where v " wheel speed, mm/min (in/min); w " crossfeed, mm (in); and C " grits per area on the grinding wheel surface, grits/mm2 (grits/in2). It stands to reason that surface ﬁnish will be improved by increasing the number of chips formed per unit time on the work surface for a given width w. Therefore, according to Equation (24.6), increasing v and/or C will improve ﬁnish. 
Forces and Energy If the force required to drive the work past the grinding wheel were known, the speciﬁc energy in grinding could be determined as 
Fcv
U " (24.7)
vwwd 

where U " speciﬁc energy, J/mm3 (in-lb/in3); Fc " cutting force, which is the force to drive the work past the wheel, N (lb); v " wheel speed, m/min (ft/min); vw " work speed, mm/min (in/min); w  width of cut, mm (in); and d  depth of cut, mm (in). 
In grinding, the speciﬁc energy is much greater than in conventional machining. There are several reasons for this. First is the size effect in machining.The chip thickness in grinding is much smaller than for other machining operations, such as milling. According to the size effect (Section 20.4), the small chip sizes in grinding cause the energy required to remove each unit volume of material to be signiﬁcantly higher than in conventional machining—roughly 10 times higher. 
Second, the individual grains in a grinding wheel possess extremely negative rake angles. The average rake angle is about 30°, with values on some individual grains believed to be as low as 60°. These very low rake angles result in low values of shear plane angle and high shear strains, both of which mean higher energy levels in grinding. 

Third, speciﬁc energy is higher in grinding because not all of the individual grits are engaged in actual cutting. Because of the random positions and orientations of the grains in the wheel, some grains do not project far enough into the work surface to accomplish cutting. Three types of grain actions can be recognized, as illustrated in Figure 24.4: (a) cutting, in which the grit projects far enough into the work surface to form a chip and remove material; (b) plowing, in which the grit projects into the work, but not far enough to cause cutting; instead, the work surface is deformed and energy is consumed without any material removal; and (c) rubbing, in which the grit contacts the surface during its sweep, but only rubbing friction occurs, thus consuming energy without removing any material. 
The size effect, negative rake angles, and ineffective grain actions combine to 
make the grinding process inefﬁcient in terms of energy consumption per volume of 
material removed. 
Using the speciﬁc energy relationship in Equation (24.7), and assuming that the 
cutting force acting on a single grain in the grinding wheel is proportional to rgt, it 
can be shown [10] that 
rgvw 0.5 0.25 
____ __d
Fc" K1( )( ) (24.8)
vC D 
where Fc# is the cutting force acting on an individual grain, K1 is a constant of proportionality that depends on the strength of the material being cut and the sharpness of the individual grain, and the other terms have been previously deﬁned. The practical signiﬁcance of this relationship is that Fc# affects whether an individual grain will be pulled out of the grinding wheel, an important factor in the wheel’s capacity to “resharpen” itself. Referring back to the discussion on wheel grade, a hard wheel can be made to appear softer by increasing the cutting force acting on an individual grain through appropriate adjustments in vw, v, and d, according to Equation (24.8). 
Temperatures at the Work Surface Because of the size effect, high negative rake angles, and plowing and rubbing of the abrasive grits against the work surface, the grinding process is characterized by high temperatures. Unlike conventional machining operations in which most of the heat energy generated in the process is carried off in the chip, much of the energy in grinding remains in the ground surface [11], resulting in high work surface temperatures. The high surface temperatures have several possible damaging effects,primarily surface burns and cracks.The burn marks show themselves as discolorations on the surface caused by oxidation. Grinding burns are often a sign of metallurgical damage immediately beneath the surface. 

The surface cracks are perpendicular to the wheel speed direction. They indicate an extreme case of thermal damage to the work surface. 
A second harmful thermal effect is softening of the work surface. Many grinding operations are carried out on parts that have been heat-treated to obtain high hardness. High grinding temperatures can cause the surface to lose some of its hardness. Third, thermal effects in grinding can cause residual stresses in the work surface, possibly decreasing the fatigue strength of the part. 
It is important to understand what factors inﬂuence work surface temperatures in grinding. Experimentally, it has been observed that surface temperature is dependent on energy per surface area ground (closely related to speciﬁc energy U). Because this varies inversely with chip thickness, it can be shown that surface temperature Ts is related to grinding parameters as follows [10]: 
rgCv 0.5 
" K2d0.75 ____ D0.25
Ts ( vw ) (24.9) 

where K2  a constant of proportionality. The practical implication of this relationship is that surface damage caused by high work temperatures can be mitigated by decreasing depth of cut d, wheel speed v, and number of active grits per square inch on the grinding wheel C, or by increasing work speed vw. In addition, dull grinding wheels and wheels that have a hard grade and dense structure tend to cause thermal problems. Of course, using a cutting ﬂuid can also reduce grinding temperatures. 
Wheel Wear Grinding wheels wear,just as conventional cutting tools wear.Three mechanisms are recognized as the principal causes of wear in grinding wheels: (1) grain fracture, (2) attritious wear, and (3) bond fracture. Grain fracture occurs when a portion of the grain breaks off, but the rest of the grain remains bonded in the wheel. The edges of the fractured area become new cutting edges on the grinding wheel.The tendency of the grain to fracture is called friability. High friability means that the grains fracture more readily because of the cutting forces on the grains Fc. 
Attritious wear involves dulling of the individual grains, resulting in ﬂat spots and rounded edges. Attritious wear is analogous to tool wear in a conventional cutting tool. It is caused by similar physical mechanisms including friction and diffusion, as well as chemical reactions between the abrasive material and the work material in the presence of very high temperatures. 
Bond fracture occurs when the individual grains are pulled out of the bonding material. The tendency toward this mechanism depends on wheel grade, among other factors. Bond fracture usually occurs because the grain has become dull from attritious wear, and the resulting cutting force is excessive. Sharp grains cut more efﬁciently with lower cutting forces; hence, they remain attached in the bond structure. 
The three mechanisms combine to cause the grinding wheel to wear as depicted in Figure 24.5.Three wear regions can be identiﬁed.In the ﬁrst region,the grains are initially sharp,and wear is accelerated because of grain fracture.This corresponds to the “break-in” period in conventional tool wear. In the second region, the wear rate is fairly constant, resulting in a linear relationship between wheel wear and volume of metal removed. This region is characterized by attritious wear, with some grain and bond fracture. In the third region of the wheel wear curve, the grains become dull, and the amount of plowing and rubbing increases relative to cutting. In addition,some of the chips become clogged in the pores of the wheel.This is called wheel loading, and it impairs the cutting action and leads to higher heat and work surface 
FIGURE 24.5 Typical wear curve of a grinding wheel. Wear is conveniently plotted as a functionof volume of material removed, rather than as a function of time. (Based on [16].) 

temperatures. As a consequence, grinding efﬁciency decreases, and the volume of wheel removed increases relative to the volume of metal removed. 
The grinding ratio is a term used to indicate the slope of the wheel wear curve. Speciﬁcally, 
Vw
GR " (24.10)
Vg 
where GR " the grinding ratio, Vw " the volume of work material removed, and Vg " the corresponding volume of the grinding wheel that is worn in the process. The grinding ratio has the most signiﬁcance in the linear wear region of Figure 24.5. Typical values of GR range between 95 and 125 [5], which is about ﬁve orders of magnitude less than the analogous ratio in conventional machining. Grinding ratio is generally increased by increasing wheel speed v.The reason for this is that the size of the chip formed by each grit is smaller with higher speeds, so the amount of grain fracture is reduced. Because higher wheel speeds also improve surface ﬁnish, there is a general advantage in operating at high grinding speeds. However, when speeds become too high, attritious wear and surface temperatures increase. As a result, the grinding ratio is reduced and the surface ﬁnish is impaired.This effect was originally reported by Krabacher [14], as in Figure 24.6. 
When the wheel is in the third region of the wear curve, it must be resharpened by a procedure called dressing, which consists of (1) breaking off the dulled grits on the outside periphery of the grinding wheel in order to expose fresh sharp grains and (2) removing chips that have become clogged in the wheel. It is accomplished by a rotating disk, an abrasive stick, or another grinding wheel operating at high speed, held against the wheel being dressed as it rotates. Although dressing sharpens the wheel, it does not guarantee the shape of the wheel. Truing is an alternative procedure that not only sharpens the wheel, but also restores its cylindrical shape and insures that it is straight across its outside perimeter. The procedure uses a diamond-pointed tool (other types of truing tools are also used) that is fed slowly and precisely across the wheel as it rotates.A very light depth is taken (0.025 mm or less) against the wheel. 



24.1.3 APPLICATION CONSIDERATIONS IN GRINDING 
This section attempts to bring together the previous discussion of wheel parameters and theoretical analysis of grinding and consider their practical application. Also considered are grinding ﬂuids, which are commonly used in grinding operations. 
Application Guidelines There are many variables in grinding that affect the performance and success of the operation.The guidelines listed in Table 24.5 are helpful in sorting out the many complexities and selecting the proper wheel parameters and grinding conditions. 
Grinding Fluids The proper application of cutting ﬂuids has been found to be effective in reducing the thermal effects and high work surface temperatures described previously.When used in grinding operations,cutting ﬂuids are called grinding ﬂuids. The functions performed by grinding ﬂuids are similar to those performed by cutting 
TABLE • 24.5 Application guidelines for grinding. 

Compiled from [8], [11], and [16]. 
ﬂuids (Section 22.4). Reducing friction and removing heat from the process are the two common functions. In addition, washing away chips and reducing temperature of the work surface are very important in grinding. 
Types of grinding ﬂuids by chemistry include grinding oils and emulsiﬁed oils. The grinding oils are derived from petroleum and other sources. These products are attractive because friction is such an important factor in grinding. However, they pose hazards in terms of ﬁre and operator health, and their cost is high relative to emulsiﬁed oils. In addition, their capacity to carry away heat is less than ﬂuids based on water.Accordingly,mixtures of oil in water are most commonly recommended as grinding ﬂuids. These are usually mixed with higher concentrations than emulsiﬁed oils used as conventional cutting ﬂuids. In this way, the friction reduction mechanism is emphasized. 


24.1.4 GRINDING OPERATIONS AND GRINDING MACHINES 
Grinding is traditionally used to ﬁnish parts whose geometries have already been created by other operations. Accordingly, grinding machines have been developed to grind plain ﬂat surfaces, external and internal cylinders, and contour shapes such as threads.The contour shapes are often created by special formed wheels that have the opposite of the desired contour to be imparted to the work. Grinding is also used in tool rooms to form the geometries on cutting tools. In addition to these traditional uses, applications of grinding are expanding to include more high speed, high material removal operations. The discussion of operations and machines in this section includes the following types: (1) surface grinding, (2) cylindrical grinding, (3) center-less grinding, (4) creep feed grinding, and (5) other grinding operations. 
Surface Grinding Surface grinding is normally used to grind plain ﬂ at surfaces. It is performed using either the periphery of the grinding wheel or the ﬂat face of the wheel. Because the work is normally held in a horizontal orientation, peripheral grinding is performed by rotating the wheel about a horizontal axis, and face grinding is performed by rotating the wheel about a vertical axis. In either case, the relative motion of the work part is achieved by reciprocating the work past the wheel or by rotating it. These possible combinations of wheel orientations and work part motions provide the four types of surface grinding machines illustrated in Figure 24.7. 
Of the four types, the horizontal spindle machine with reciprocating worktable is the most common, shown in Figure 24.8. Grinding is accomplished by reciprocating the work longitudinally under the wheel at a very small depth (infeed) and by feeding the wheel transversely into the work a certain distance between strokes. In these operations, the width of the wheel is usually less than that of the workpiece. 
In addition to its conventional application, a grinding machine with horizontal spindle and reciprocating table can be used to form special contoured surfaces by employing a formed grinding wheel. Instead of feeding the wheel transversely across the work as it reciprocates, the wheel is plunge-fed vertically into the work. The shape of the formed wheel is therefore imparted to the work surface. 
Grinding machines with vertical spindles and reciprocating tables are set up so that the wheel diameter is greater than the work width. Accordingly, these operations can be performed without using a transverse feed motion. Instead, grinding is accomplished by reciprocating the work past the wheel, and feeding the wheel 


(a) horizontal spindlewith reciprocatingworktable, (b) horizontalspindle with rotatingworktable, (c) verticalspindle with reciprocating worktable, and (d) vertical spindle with rotatingworktable. 
vertically into the work to the desired dimension. This conﬁguration is capable of achieving a very ﬂat surface on the work. 
Of the two types of rotary table grinding in Figure 24.7(b) and (d), the vertical spindle machines are more common. Owing to the relatively large surface contact area between wheel and work part, vertical spindle-rotary table grinding machines are capable of high metal removal rates when equipped with appropriate grinding wheels. 


Cylindrical Grinding As its name suggests, cylindrical grinding is used for rotational parts. These grinding operations divide into two basic types, Figure 24.9: 
(a) external cylindrical grinding and (b) internal cylindrical grinding. 
External cylindrical grinding (also called center-type grinding to distinguish it from centerless grinding) is performed much like a turning operation.The grinding machines used for these operations closely resemble a lathe in which the tool post has been replaced by a high-speed motor to rotate the grinding wheel.The cylindrical workpiece is rotated between centers to provide a surface speed of 18–30 m/min (60–100 ft/min) [16], and the grinding wheel, rotating at 1200–2000 m/min (4000–6500 ft/min), is engaged to perform the cut.There are two types of feed motion possible,traverse feed and plunge-cut, shown in Figure 24.10. In traverse feed, the grinding wheel is fed in a direction parallel to the axis of rotation of the work part. The infeed is set within a rangetypicallyfrom0.0075to0.075mm(0.0003–0.003in).A longitudinalreciprocating motion is sometimes given to either the work or the wheel to improve surface ﬁ nish. In plunge-cut, the grinding wheel is fed radially into the work. Formed grinding wheels use this type of feed motion. 
External cylindrical grinding is used to ﬁnish parts that have been machined to approximate size and heat treated to desired hardness. The parts include axles, crankshafts, spindles, bearings and bushings, and rolls for rolling mills. The grinding operation produces the ﬁnal size and required surface ﬁnish on these hardened parts. 


Internal cylindrical grinding operates somewhat like a boring operation. The workpiece is usually held in a chuck and rotated to provide surface speeds of 20 to 60 m/min (75–200 ft/min) [16]. Wheel surface speeds similar to external cylindrical grinding are used. The wheel is fed in either of two ways: traverse feed, Figure 24.9(b), or plunge feed. Obviously, the wheel diameter in internal cylindrical grinding must be smaller than the original bore hole. This often means that the wheel diameter is quite small, necessitating very high rotational speeds in order to achieve the desired surface speed. Internal cylindrical grinding is used to ﬁnish the hardened inside surfaces of bearing races and bushing surfaces. 
Centerless Grinding Centerless grinding is an alternative process for grinding external and internal cylindrical surfaces. As its name suggests, the workpiece is not held between centers. This results in a reduction in work handling time; hence, centerless grinding is often used for high-production work. The setup for external centerless grinding (Figure 24.11), consists of two wheels: the grinding wheel and a regulating wheel.The work parts,which may be many individual short pieces or long rods (e.g., 3–4 m long), are supported by a rest blade and fed through between the two wheels.The grinding wheel does the cutting,rotating at surface speeds of 1200 to 1800 m/min (4000–6000 ft/min). The regulating wheel rotates at much lower speeds and is inclined at a slight angle I to control throughfeed of the work. The following equation can be used to predict throughfeed rate, based on inclination angle and other parameters of the process [16]:
 fr " p Dr Nr sin I (24.11) 

where fr " throughfeed rate, mm/min (in/min); Dr " diameter of the regulating wheel, mm (in); Nr  rotational speed of the regulating wheel, rev/min; and I  inclination angle of the regulating wheel. 
The typical setup in internal centerless grinding is shown in Figure 24.12. In place of the rest blade, two support rolls are used to maintain the position of the work. The regulating wheel is tilted at a small inclination angle to control the feed of the work past the grinding wheel. Because of the need to support the grinding wheel, throughfeed of the work as in external centerless grinding is not possible. Therefore this grinding operation cannot achieve the same high-production rates as in the external centerless process. Its advantage is that it is capable of providing very close concentricity between internal and external diameters on a tubular part such as a roller bearing race. 


Creep Feed Grinding A relatively new form of grinding is creep feed grinding, developed around 1958. Creep feed grinding is performed at very high depths of cut and very low feed rates; hence, the name creep feed. The comparison with conventional surface grinding is illustrated in Figure 24.13. 
Depths of cut in creep feed grinding are 1000 to 10,000 times greater than in conventional surface grinding, and the feed rates are reduced by about the same proportion. However, material removal rate and productivity are increased in creep feed grinding because the wheel is continuously cutting. This contrasts with conventional surface grinding in which the reciprocating motion of the work results in signiﬁcant lost time during each stroke. 
Creep feed grinding can be applied in both surface grinding and external cylindrical grinding. Surface grinding applications include grinding of slots and proﬁles. The process seems especially suited to those cases in which depth-to-width ratios are relatively large.The cylindrical applications include threads,formed gear shapes,and other cylindrical components. The term deep grinding is used in Europe to describe these external cylindrical creep feed grinding applications. 
The introduction of grinding machines designed with special features for creep feed grinding has spurred interest in the process.The features include [11] high static and dynamic stability, highly accurate slides, two to three times the spindle power of conventional grinding machines, consistent table speeds for low feeds, high-pressure grinding ﬂuid delivery systems, and dressing systems capable of dressing the grinding wheels during the process.Typical advantages of creep feed grinding include (1) high material removal rates, (2) improved accuracy for formed surfaces, and (3) reduced temperatures at the work surface. 


Other Grinding Operations Several other grinding operations should be brieﬂy mentioned to complete the survey. These include tool grinding, jig grinding, disk grinding, snag grinding, and abrasive belt grinding. 
Cutting tools are made of hardened tool steel and other hard materials. Tool grinders are special grinding machines of various designs to sharpen and recondition cutting tools. They have devices for positioning and orienting the tools to grind the desired surfaces at speciﬁed angles and radii. Some tool grinders are general purpose while others cut the unique geometries of speciﬁc tool types. General-purpose tool and cutter grinders use special attachments and adjustments to accommodate a 
milling cutter grinders of various types, broach sharpeners, and drill point grinders. 
Jig grinders are grinding machines traditionally used to grind holes in hardened steel parts to high accuracies. The original applications included pressworking dies and tools. Although these applications are still important, jig grinders are used today in a broader range of applications in which high accuracy and good ﬁnish are required on hardened components. Numerical control is available on modern jig grinding machines to achieve automated operation. 
Disk grinders are grinding machines with large abrasive disks mounted on either end of a horizontal spindle as in Figure 24.14. The work is held (usually manually) against the ﬂat surface of the wheel to accomplish the grinding operation. Some disk grinding machines have double opposing spindles. By setting the disks at the desired separation, the work part can be fed automatically between the two disks and ground simultaneously on opposite sides. Advantages of the disk grinder are good ﬂatness and parallelism at high production rates. 
The snag grinder is similar in conﬁguration to a disk grinder.The difference is that the grinding is done on the outside periphery of the wheel rather than on the side ﬂat surface.The grinding wheels are therefore different in design than those in disk grinding. Snag grinding is generally a manual operation, used for rough grinding operations such as removing the ﬂash from castings and forgings, and smoothing weld joints. 
,Single-purposetoolgrindersincludegearcuttersharpeners . varietyoftoolgeometries 


Abrasive belt grinding uses abrasive particles bonded to a ﬂexible (cloth) belt. A typical setup is illustrated in Figure 24.15. Support of the belt is required when the work is pressed against it, and this support is provided by a roll or platen located behind the belt.A ﬂat platen is used for work that will have a ﬂat surface.A soft platen can be used if it is desirable for the abrasive belt to conform to the general contour of the part during grinding. Belt speed depends on the material being ground; a range of 750 to 1700 m/min (2500–5500 ft/min) is typical [16]. Owing to improvements in abrasives and bonding materials, abrasive belt grinding is being used increasingly for heavy stock removal rates, rather than light grinding, which was its traditional application.The term belt sanding refers to the light grinding applications in which the work part is pressed against the belt to remove burrs and high spots, and to produce an improved ﬁnish quickly by hand. 

Related Abrasive Processes 
Other abrasive processes include honing, lapping, superﬁnishing, polishing, and buff-ing.They are used exclusively as ﬁnishing operations.The initial part shape is created by some other process; then the part is ﬁnished by one of these operations to achieve superior surface ﬁnish. The usual part geometries and typical surface roughness values for these processes are indicated in Table 24.6. For comparison, corresponding data for grinding are also presented. 
TABLE • 24.6 Usual part geometries for honing, lapping, superﬁnishing, polishing, and bufﬁng. 




Another class of ﬁnishing operations, called mass ﬁnishing (Section 27.1.2), is 
used to ﬁnish parts in bulk rather than individually. These mass ﬁnishing methods 
are also used for cleaning and deburring. 
24.2.1 HONING 
Honing is an abrasive process performed by a set of bonded abrasive sticks. A common application is to ﬁnish the bores of internal combustion engines. Other applications include bearings, hydraulic cylinders, and gun barrels. Surface ﬁnishes of around 0.12 mm (5 m-in) or slightly better are typically achieved in these applications. In addition, honing produces a characteristic cross-hatched surface that tends to retain lubrication during operation of the component, thus contributing to its function and service life. 
The honing process for an internal cylindrical surface is illustrated in Figure 24.16. The honing tool consists of a set of bonded abrasive sticks. Four sticks are used on the tool shown in the ﬁgure,but the number depends on hole size.Two to four sticks would be used for small holes (e.g., gun barrels), and a dozen or more would be used for larger diameter holes.The motion of the honing tool is a combination of rotation and linear reciprocation, regulated in such a way that a given point on the abrasive stick does not trace the same path repeatedly. This rather complex motion accounts for the cross-hatched pattern on the bore surface. Honing speeds are 15 to 150 m/ min (50–500 ft/min) [3]. During the process, the sticks are pressed outward against the hole surface to produce the desired abrasive cutting action. Hone pressures of 1 to 3 MPa (150–450 lb/in2) are typical. The honing tool is supported in the hole by two universal joints, thus causing the tool to follow the previously deﬁned hole axis. Honing enlarges and ﬁnishes the hole but cannot change its location. 
Grit sizes in honing range between 30 and 600.The same trade-off between better ﬁnish and faster material removal rates exists in honing as in grinding. The amount of material removed from the work surface during a honing operation may be as much as 0.5 mm (0.020 in), but is usually much less than this. A cutting ﬂuid must be used in honing to cool and lubricate the tool and to help remove the chips. 
FIGURE 24.16 The honing process: (a) thehoning tool used forinternal bore surface, and (b) cross-hatchedsurface pattern createdby the action of thehoning tool. 

Section 24.2/Related Abrasive Processes  673  
24.2.2  LAPPING  
Lapping is an abrasive process used to produce surface ﬁnishes of extreme accuracy  
and smoothness. It is used in the production of optical lenses, metallic bearing sur 
faces, gages, and other parts requiring very good ﬁnishes. Metal parts that are subject  
to fatigue loading or surfaces that must be used to establish a seal with a mating part  
are often lapped.  
Instead of a bonded abrasive tool, lapping uses a ﬂuid suspension of very small  
abrasive particles between the workpiece and the lapping tool. The process is illus 
trated in Figure 24.17 as applied in lens-making. The ﬂuid with abrasives is referred  
to as the lapping compound and has the general appearance of a chalky paste. The  
ﬂuids used to make the compound include oils and kerosene. Common abrasives are  
aluminum oxide and silicon carbide with typical grit sizes between 300 and 600. The  
lapping tool is called a lap, and it has the reverse of the desired shape of the work  
part. To accomplish the process, the lap is pressed against the work and moved back  
and forth over the surface in a ﬁgure-eight or other motion pattern, subjecting all  
portions of the surface to the same action. Lapping is sometimes performed by hand,  
but lapping machines accomplish the process with greater consistency and efﬁciency.  
Materials used to make the lap range from steel and cast iron to copper and lead.  
Wood laps have also been made. Because a lapping compound is used rather than  
a bonded abrasive tool, the mechanism by which this process works is somewhat  
different than grinding and honing. It is hypothesized that two alternative cutting  
mechanisms are at work in lapping [3]. The ﬁrst mechanism is that the abrasive par 
ticles roll and slide between the lap and the work, with very small cuts occurring in  
both surfaces. The second mechanism is that the abrasives become imbedded in the  
lap surface and the cutting action is very similar to grinding. It is likely that lapping  
is a combination of these two mechanisms, depending on the relative hardnesses of  
the work and the lap. For laps made of soft materials, the embedded grit mechanism  
is emphasized; and for hard laps, the rolling and sliding mechanism dominates.  
24.2.3  SUPERFINISHING  

Superﬁ nishing is an abrasive process similar to honing. Both processes use a bonded abrasive stick moved with a reciprocating motion and pressed against the surface to be ﬁ nished. Superﬁnishing differs from honing in the following respects [4]: (1) the strokes are shorter, 5 mm (3/16 in); (2) higher frequencies are used, up to 1500 strokes per minute; (3) lower pressures are applied between the tool and the surface, below 0.28 MPa (40 lb/in2); (4) workpiece speeds are lower, 15 m/min (50 ft/min) or less; and (5) grit sizes are generally smaller. The relative motion between the abrasive stick and the work surface is varied so that individual grains do not retrace the same path. A cutting ﬂuid is used to cool the work surface and 


FIGURE 24.18 
Superﬁnishing on an external cylindricalsurface. 


wash away chips. In addition, the ﬂuid tends to separate the abrasive stick from the work surface after a certain level of smoothness is achieved, thus preventing further cutting action. The result of these operating conditions is mirror-like ﬁ nishes with surface roughness values around 0.025 mm (1 m-in). Superﬁnishing can be used to ﬁ nish ﬂat and external cylindrical surfaces. The process is illustrated in Figure 24.18 for the latter geometry. 

24.2.4 POLISHING AND BUFFING 
Polishing is used to remove scratches and burrs and to smooth rough surfaces by means of abrasive grains attached to a polishing wheel rotating at high speed— around 2300 m/min (7500 ft/min). The wheels are made of canvas, leather, felt, and even paper; thus, the wheels are somewhat ﬂexible. The abrasive grains are glued to the outside periphery of the wheel. After the abrasives have been worn down and used up, the wheel is replenished with new grits. Grit sizes of 20 to 80 are used for rough polishing, 90 to 120 for ﬁnish polishing, and above 120 for ﬁne ﬁnishing. Polishing operations are often accomplished manually. 
Bufﬁ ng is similar to polishing in appearance, but its function is different. Bufﬁ ng is used to provide attractive surfaces with high luster. Bufﬁng wheels are made of materials similar to those used for polishing wheels—leather, felt, cotton, etc.—but bufﬁ ng wheels are generally softer.The abrasives are very ﬁne and are contained in a bufﬁ ng compound that is pressed into the outside surface of the wheel while it rotates. This contrasts with polishing in which the abrasive grits are glued to the wheel surface.As in polishing, the abrasive particles must be periodically replenished. Bufﬁ ng is usually done manually, although machines have been designed to perform the process automatically. Speeds are generally 2400 to 5200 m/min (8000–17,000 ft/min). 

[1] Andrew, C., Howes, T. D., and Pearce, T. R. A. Abrasives.” American National Standards Insti-Creep Feed Grinding. Holt, Rinehart and Win-tute, New York, 1977. ston, London, 1985. [3] Armarego, E. J. A., and Brown, R. H. The Ma
[2] ANSI Standard B74.13-1977, “Markings for chining of Metals. Prentice-Hall, Englewood Identifying Grinding Wheels and Other Bonded Cliffs, New Jersey, 1969.
