Repository: Zdong104/ManufacturtingQA

# ManufacturtingQA




Updtaes: 
1. Dataset cleaning in order
2. Tested on section 124

TODO： 
1. Test Normal Rag
2. Test on 多选题

File: Experimental_and_Test/GraphRag/input/sec25.txt (part 1 of 2)

Nontraditional Machining andThermal Cutting Processes 
Chapter Contents 
25.1 Mechanical Energy Processes 
25.1.1 Ultrasonic Machining 
25.1.2 Processes Using Water Jets 
25.1.3 Other Nontraditional Abrasive Processes 


25.2 Electrochemical Machining Processes 
25.2.1 Electrochemical Machining 
25.2.2 Electrochemical Deburring and Grinding 


25.3 Thermal Energy Processes 
25.3.1 Electric Discharge Processes 
25.3.2 Electron Beam Machining 
25.3.3 Laser Beam Machining 
25.3.4 Arc-Cutting Processes 
25.3.5 Oxyfuel-Cutting Processes 


25.4 Chemical Machining 
25.4.1 Mechanics and Chemistry of Chemical Machining 
25.4.2 CHM Processes 


25.5 Application Considerations 
Conventional machining processes (i.e., turning, drilling, milling) use a sharp cutting tool to form a chip from the work by shear deformation. In addition to these conventional methods, there is a group of processes that uses other mechanisms to remove material. The term nontraditional machining refers to this group that removes excess material by various techniques involving mechanical, thermal, electrical, or chemical energy (or combinations of these energies). They do not use a sharp cutting tool in the conventional sense. 
The nontraditional processes have been developed since World War II largely in response to new and unusual machining requirements that could not be satisﬁed by conventional methods. These requirements, and the resulting commercial and technological importance of the nontraditional processes, include: 
➢ 
The need to machine newly developed metals and nonmetals. These new materials often have special properties (e.g., high strength, high hardness, high toughness) that make them difﬁcult or impossible to machine by conventional methods. 

➢ 
The need for unusual and/or complex part geometries that cannot easily be accomplished and in some cases are impossible to achieve by conventional machining. 

➢ 
The need to avoid surface damage that often accompanies the stresses created by conventional machining. 


Many of these requirements are associated with the aerospace and electronics industries, which have become increasingly important in recent decades. 

There are literally dozens of nontraditional machining processes, most of which are unique in their range of applications. In the present chapter, the most important are discussed. More detailed discussions of these nontraditional methods are presented in several of the references. 
The nontraditional processes are often classiﬁed according to principal form 
of energy used to effect material removal. By this classiﬁcation, there are four 
types: 
1. 
Mechanical. Mechanical energy in some form other than the action of a conventional cutting tool is used in these nontraditional processes. Erosion of the work material by a high velocity stream of abrasives or ﬂuid (or both) is a typical form of mechanical action in these processes. 

2. 
Electrical. These nontraditional processes use electrochemical energy to remove material; the mechanism is the reverse of electroplating. 

3. 
Thermal.These processes use thermal energy to cut or shape the work part.The thermal energy is generally applied to a very small portion of the work surface, causing that portion to be removed by fusion and/or vaporization. The thermal energy is generated by the conversion of electrical energy. 

4. 
Chemical. Most materials (metals particularly) are susceptible to chemical attack by certain acids or other etchants. In chemical machining, chemicals selectively remove material from portions of the work part, while other portions of the surface are protected by a mask. 






Mechanical Energy Processes 
This section examines several of the nontraditional processes that use mechanical energy other than a sharp cutting tool: (1) ultrasonic machining, (2) water jet processes, and (3) other abrasive processes. 

25.1.1 ULTRASONIC MACHINING 
Ultrasonic machining (USM) is a nontraditional machining process in which abrasives contained in a slurry are driven at high velocity against the work by a tool vibrating at low amplitude and high frequency. The amplitudes are around 0.075 mm (0.003 in), and the frequencies are approximately 20,000 Hz. The tool oscillates in a direction perpendicular to the work surface, and is fed slowly into the work, so that the shape of the tool is formed in the part. However, it is the action of the abrasives, impinging against the work surface, that performs the cutting. The general arrangement of the USM process is depicted in Figure 25.1. 
Common tool materials used in USM include soft steel and stainless steel.Abrasive materials in USM include boron nitride,boron carbide,aluminum oxide,silicon carbide, and diamond. Grit size (Section 16.1.1) ranges between 100 and 2000. The vibration amplitude should be set approximately equal to the grit size, and the gap size should be maintained at about two times grit size.To a signiﬁcant degree,grit size determines the surface ﬁnish on the new work surface. In addition to surface ﬁnish, material removal rate is an important performance variable in ultrasonic machining. For a given work material, the removal rate in USM increases with increasing frequency and amplitude of vibration. 


The cutting action in USM operates on the tool as well as the work.As the abrasive particles erode the work surface, they also erode the tool, thus affecting its shape. It is therefore important to know the relative volumes of work material and tool material removed during the process—similar to the grinding ratio (Section 25.1.2). This ratio of stock removed to tool wear varies for different work materials, ranging from around 
100:1 for cutting glass down to about 1:1 for cutting tool steel. 
The slurry in USM consists of a mixture of water and abrasive particles. Concentrationofabrasivesinwaterrangesfrom20%to60%[5].The slurrymustbecontinuously circulated to bring fresh grains into action at the tool–work gap. It also washes away chips and worn grits created by the cutting process. 
The development of ultrasonic machining was motivated by the need to machine hard, brittle work materials, such as ceramics, glass, and carbides. It is also successfully used on certain metals such as stainless steel and titanium. Shapes obtained by USM include nonround holes, holes along a curved axis, and coining operations, in which an image pattern on the tool is imparted to a ﬂat work surface. 

25.1.2 PROCESSES USING WATER JETS 
The two processes described in this section remove material by means of high-velocity streams of water or a combination of water and abrasives. 
Water Jet Cutting Water jet cutting (WJC) uses a ﬁne, high-pressure, high-velocity stream of water directed at the work surface to cause cutting of the work, as illustrated in Figure 25.2. To obtain the ﬁne stream of water a small nozzle opening of diameter 0.1 to 0.4 mm (0.004–0.016 in) is used. To provide the stream with sufﬁcient energy for cutting, pressures up to 400 MPa (60,000 lb/in2) are used, and the jet reaches velocities up to 900 m/s (3000 ft/sec). The ﬂuid is pressurized to the desired level by a hydraulic pump.The nozzle unit consists of a holder made of stainless steel, and a jewel nozzle made of sapphire, ruby, or diamond. Diamond lasts the longest but costs the most. Filtration systems must be used in WJC to separate the swarf produced during cutting. 
Cutting ﬂuids in WJC are polymer solutions, preferred because of their tendency to produce a coherent stream. Cutting ﬂuids have been discussed before in the context of conventional machining (Section 22.4), but never has the term been more appropriately applied than in WJC. 

Important process parameters include standoff distance, nozzle opening diameter, water pressure,and cutting feed rate.As in Figure 25.2,the standoff distance is the separation between the nozzle opening and the work surface. It is generally desirable for this distance to be small to minimize dispersion of the ﬂuid stream before it strikes the surface.A typical standoff distance is 3.2 mm (0.125 in).Size of the nozzle oriﬁce affects the precision of the cut;smaller openings are used for ﬁner cuts on thinner materials.To cut thicker stock,thicker jet streams and higher pressures are required.The cutting feed rate refers to the velocity at which the WJC nozzle is traversed along the cutting path. Typical feed rates range from 5 mm/s (12 in/min) to more than 500 mm/s (1200 in/min), depending on work material and its thickness [5].TheWJC process is usually automated using computer numerical control or industrial robots to manipulate the nozzle unit along the desired trajectory. 
Water jet cutting can be used effectively to cut narrow slits in ﬂat stock such as plastic, textiles, composites, ﬂoor tile, carpet, leather, and cardboard. Robotic cells have been installed with WJC nozzles mounted as the robot’s tool to follow cutting patterns that are irregular in three dimensions, such as cutting and trimming of automobile dashboards before assembly [9]. In these applications, advantages of WJC include (1) no crushing or burning of the work surface typical in other mechanical or thermal processes, (2) minimum material loss because of the narrow cut slit, (3) no environmental pollution, and (4) ease of automating the process. A limitation of WJC is that the process is not suitable for cutting brittle materials (e.g., glass) because of their tendency to crack during cutting. 
Abrasive Water Jet Cutting When WJC is used on metallic work parts, abrasive particles must usually be added to the jet stream to facilitate cutting. This process is therefore called abrasive water jet cutting (AWJC). Introduction of abrasive particles into the stream complicates the process by adding to the number of parameters that must be controlled. Among the additional parameters are abrasive type, grit size, and ﬂow rate. Aluminum oxide, silicon dioxide, and garnet (a silicate mineral) are typical abrasive materials,at grit sizes ranging between 60 and 120.The abrasive particles are added to the water stream at approximately 0.25 kg/min (0.5 lb/min) after it has exited the WJC nozzle. 

The remaining process parameters include those that are common to WJC: nozzle opening diameter, water pressure, and standoff distance. Nozzle oriﬁce diameters are 0.25 to 0.63 mm (0.010–0.025 in)—somewhat larger than in water jet cutting to permit higher ﬂow rates and more energy to be contained in the stream before injection of abrasives. Water pressures are about the same as in WJC. Standoff distances are somewhat less to minimize the effect of dispersion of the cutting ﬂuid that now contains abrasive particles. Typical standoff distances are between 1/4 and 1/2 of those in WJC. 

25.1.3 OTHER NONTRADITIONAL ABRASIVE PROCESSES 
Two additional mechanical energy processes use abrasives to accomplish deburring, polishing, or other operations in which very little material is removed. 
Abrasive Jet Machining Not to be confused with AWJC is the process called abrasive jet machining (AJM), a material removal process caused by the action of a high-velocity stream of gas containing small abrasive particles, as in Figure 25.3. The gas is dry, and pressures of 0.2 to 1.4 MPa (25–200 lb/in2) are used to propel it through nozzle oriﬁces of diameter 0.075 to 1.0 mm (0.003–0.040 in) at velocities of 2.5 to 5.0 m/s (500–1000 ft/min). Gases include dry air, nitrogen, carbon dioxide, and helium. 
The process is usually performed manually by an operator who directs the nozzle at the work. Typical distances between nozzle tip and work surface range from 3 to 75 mm (0.125–3 in). The workstation must be set up to provide proper ventilation for the operator. 
AJM is normally used as a ﬁnishing process rather than a production cutting process. Applications include deburring, trimming and deﬂashing, cleaning, and polishing. Cutting is accomplished successfully on hard, brittle materials (e.g., glass, silicon, mica, and ceramics) that are in the form of thin ﬂat stock. Typical abrasives used in AJM include aluminum oxide (for aluminum and brass), silicon carbide (for stainless steel and ceramics), and glass beads (for polishing). Grit sizes are small, 15 to 40 mm (0.0006–0.0016 in) in diameter, and must be uniform in size for a given application. It is important not to recycle the abrasives because used grains become fractured (and therefore smaller in size), worn, and contaminated. 
Abrasive Flow Machining This process was developed in the 1960s to deburr and polish difﬁcult-to-reach areas using abrasive particles mixed in a viscoelastic polymer that is forced to ﬂow through or around the part surfaces and edges. The polymer has the consistency of putty. Silicon carbide is a typical abrasive. Abrasive ﬂow machining (AFM) is particularly well-suited for internal passageways that are often inaccessible by conventional methods. The abrasive-polymer mixture, called the media, ﬂows past the target regions of the part under pressures ranging from 0.7 to 20 MPa (100–3000 lb/in2). In addition to deburring and polishing,otherAFM applications include forming radii on sharp edges,removing rough surfaces on castings,and other ﬁnishing operations.These applications are found in industries such as aerospace,automotive,and die-making.The process can be automated to economically ﬁnish hundreds of parts per hour. 

A common setup is to position the work part between two opposing cylinders, one containing media and the other empty. The media is forced to ﬂ ow through the part from the ﬁrst cylinder to the other, and then back again, as many times as necessary to achieve the desired material removal and ﬁ nish. 




Electrochemical Machining Processes 
An important group of nontraditional processes use electrical energy to remove material. This group is identiﬁed by the term electrochemical processes, because electrical energy is used in combination with chemical reactions to accomplish material removal. In effect, these processes are the reverse of electroplating (Section 27.3.1). The work material must be a conductor in the electrochemical machining processes. 

25.2.1 ELECTROCHEMICAL MACHINING 
The basic process in this group is electrochemical machining (ECM). Electrochemical machining removes metal from an electrically conductive workpiece by anodic dissolution, in which the shape of the workpiece is obtained by a formed electrode tool in close proximity to, but separated from, the work by a rapidly ﬂowing electrolyte. ECM is basically a deplating operation. As illustrated in Figure 25.4, the workpiece is the anode,and thetoolisthecathode.Theprincipleunderlying theprocess isthat material is deplated from the anode (the positive pole) and deposited onto the cathode (the negative pole) in the presence of an electrolyte bath (Section 4.5). The difference in ECM is that the electrolyte bath ﬂows rapidly between the two poles to carry off the deplated material, so that it does not become plated onto the tool. 


The electrode tool, usually made of copper, brass, or stainless steel, is designed to possess approximately the inverse of the desired ﬁnal shape of the part.An allowance in the tool size must be provided for the gap that exists between the tool and the work.To accomplish metal removal, the electrode is fed into the work at a rate equal to the rate of metal removal from the work. Metal removal rate is determined by Faraday’s First Law, which states that the amount of chemical change produced by an electric current (i.e., the amount of metal dissolved) is proportional to the quantity of electricity passed (current  time): 
V  CIt (25.1) 

where V  volume of metal removed, mm3 (in3); C  a constant called the speciﬁc removal rate that depends on atomic weight, valence, and density of the work material, mm3/amp- s (in3/amp-min); I  current, amps; and t  time, s (min). 
Based on Ohm’s law, current I " E/R, where E " voltage and R " resistance. Under the conditions of the ECM operation, resistance is given by 
gr
R " (25.2)
A 

where g " gap between electrode and work, mm (in); r " resistivity of electrolyte, ohm-mm (ohm-in); and A " surface area between work and tool in the working frontal gap, mm2 (in2). Substituting this expression for R into Ohm’s law, 
I " EA 
(25.3)
gr 

And substituting this equation back into the equation deﬁning Faraday’s law, C(EAt)
V " (25.4)
gr 

It is convenient to convert this equation into an expression for feed rate, the rate at which the electrode (tool) can be advanced into the work. This conversion can be accomplished in two steps. First, divide both sides of Equation (25.4) by At (area  time) to convert volume of metal removed into a linear travel rate: 
___ V " CE
" fr (25.5)
grAt 

where fr  feed rate, mm/s (in/min). Second, substitute I/A in place of E/(gr), as provided by Equation (25.3). Thus, feed rate in ECM is 
" CI
fr (25.6)
A 

where A  the frontal area of the electrode, mm2 (in2).This is the projected area of the tool in the direction of the feed into the work. Values of speciﬁc removal rate C are presented in Table 25.1 for various work materials. Note that this equation assumes 100% efﬁ ciency of metal removal. The actual efﬁciency is in the range 90% to 100% and depends on tool shape, voltage and current density, and other factors. 
TABLE • 25.1 Typical values of speciﬁc removal rate C for selected work materials in electrochemical machining. 

Compiled from data in [8]. a Most common valence given in parentheses () is assumed in determining speciﬁc removal rate C. For different valence, multiply C by most common valence and divide by actual valence. 

An ECM operation is to be used to cut a hole into a plate of aluminum that is 12 mm thick. The hole has a rectangular cross section, 10 mm by 30 mm. The ECM operation will be accomplished at a current  1200 amps. Efﬁciency is expected to be 95%. Determine feed rate and time required to cut through the plate. 
Solution From Table 25.1, speciﬁc removal rate C for aluminum  3.44  102 mm3/A-s. The frontal area of the electrode A  10 mm  30 mm  300 mm2. At a current level of 1200 amps, feed rate is
 fr  0.0344 mm3/A-s  0.1376 mm/s 
At an efﬁciency of 95%, the actual feed rate is
 fr  0.1376 mm/s (0.95) " 0.1307 mm/s 
Time to machine through the 12-mm plate is 12.0
Tm  91.8 s " 1.53 min
0.1307 
The preceding equations indicate the important process parameters for determining metal removal rate and feed rate in electrochemical machining: gap distance g, electrolyte resistivity r, current I, and electrode frontal area A. Gap distance needs to be controlled closely. If g becomes too large, the electrochemical process slows down. However, if the electrode touches the work, a short circuit occurs, which stops the process altogether. As a practical matter, gap distance is usually maintained within a range 0.075 to 0.75 mm (0.003–0.030 in). 
Water is used as the base for the electrolyte in ECM. To reduce electrolyte resistivity, salts such as NaCl or NaNO3 are added in solution. In addition to carrying off the material that has been removed from the workpiece, the ﬂowing electrolyte also serves the function of removing heat and hydrogen bubbles created in the chemical reactions of the process. The removed work material is in the form of microscopic particles that must be separated from the electrolyte through centrifuge, sedimentation, or other means. The separated particles form a thick sludge whose disposal is an environmental problem associated with ECM. 

Large amounts of electrical power are required to perform ECM. As the equations indicate, rate of metal removal is determined by electrical power, speciﬁcally the current density that can be supplied to the operation.The voltage in ECM is kept relatively low to minimize arcing across the gap. 
Electrochemical machining is generally used in applications in which the work metal is very hard or difﬁcult to machine, or the work part geometry is difﬁcult (or impossible) to accomplish by conventional machining methods. Work hardness makes no difference in ECM, because the metal removal is not mechanical. Typical ECM applications include (1) die sinking, which involves the machining of irregular shapes and contours into forging dies, plastic molds, and other shaping tools; (2) multiple hole drilling, in which many holes can be drilled simultaneously with ECM and conventional drilling would probably require the holes to be made sequentially; (3) holes that are not round, because ECM does not use a rotating drill; and (4) deburring. 
Advantages of ECM include (1) little surface damage to the work part, (2) no burrs as in conventional machining, (3) low tool wear (the only tool wear results from the ﬂ owing electrolyte), and (4) relatively high metal removal rates for hard and difﬁ cultto-machine metals. Disadvantages of ECM are (1) signiﬁcant cost of electrical power to drive the operation and (2) problems of disposing of the electrolyte sludge. 

25.2.2 ELECTROCHEMICAL DEBURRING AND GRINDING 
Electrochemical deburring (ECD) is an adaptation of ECM designed to remove burrs or to round sharp corners on metal work parts by anodic dissolution. One possible setup forECDisshown in Figure 25.5.The hole in the workparthas asharpburr of the type that is produced in a conventional through-hole drilling operation. The electrode tool is designed to focus the metal removal action on the burr. Portions of the tool not being used for machining are insulated.The electrolyte ﬂows through the hole to carry away the burr particles. The same ECM principles of operation also apply to ECD. However,since much less material is removed in electrochemical deburring,cycle times are much shorter. A typical cycle time in ECD is less than a minute. The time can be increased if it is desired to round the corner in addition to removing the burr. 
Electrochemical grinding (ECG) is a special form of ECM in which a rotating grinding wheel with a conductive bond material is used to augment the anodic dissolution of the metal work part surface, as illustrated in Figure 25.6. Abrasives used in ECG include aluminum oxide and diamond.The bond material is either metallic (for diamond abrasives) or resin bond impregnated with metal particles to make it electrically conductive (for aluminum oxide).The abrasive grits protruding from the grinding wheel at the contact with the work part establish the gap distance in ECG. The electrolyte ﬂows through the gap between the grains to play its role in electrolysis. 


Deplating is responsible for 95% or more of the metal removal in ECG, and the abrasive action of the grinding wheel removes the remaining 5% or less, mostly in the form of salt ﬁlms that have been formed during the electrochemical reac tions at the work surface. Because most of the machining is accomplished by electro chemical action, the grinding wheel in ECG lasts much longer than a wheel in conventional grinding.The result is a much higher grinding ratio.In addition,dressing of the grinding wheel is required much less frequently. These are the signiﬁ cant advantages of the process. Applications of ECG include sharpening of cemented carbide tools and grinding of surgical needles, other thin wall tubes, and fragile parts. 




Thermal Energy Processes 
Material removal processes based on thermal energy are characterized by very high local temperatures—hot enough to remove material by fusion or vaporization.Because of the high temperatures, these processes cause physical and metallurgical damage to the new work surface. In some cases, the resulting ﬁnish is so poor that subsequent processing is required to smooth the surface. This section examines several thermal energy processes that are commercially important: (1) electric discharge machining and electric discharge wire cutting, (2) electron beam machining, (3) laser beam machining, 
(4) arc cutting processes, and (5) oxyfuel cutting processes. 

25.3.1 ELECTRIC DISCHARGE PROCESSES 
Electric discharge processes remove metal by a series of discrete electrical discharges (sparks) that cause localized temperatures high enough to melt or vaporize the metal in the immediate vicinity of the discharge. The two main processes in this category are (1) electric discharge machining and (2) wire electric discharge machining.These processes can be used only on electrically conducting work materials. 


(a) 

Electric Discharge Machining Electric discharge machining (EDM) is one of the most widely used nontraditional processes. An EDM setup is illustrated in Figure 25.7. The shape of the ﬁ nished work surface is produced by a formed electrode tool.The sparks occur across a small gap between tool and work surface.The EDM process must take place in the presence of a dielectric ﬂuid, which creates a path for each discharge as the ﬂuid becomes ionized in the gap. The discharges are generated by a pulsating direct current power supply connected to the work and the tool. 
Figure 25.7(b) shows a close-up view of the gap between the tool and the work. The discharge occurs at the location where the two surfaces are closest.The dielectric ﬂ uid ionizes at this location to create a path for the discharge. The region in which discharge occurs is heated to extremely high temperatures, so that a small portion of the work surface is suddenly melted and removed.The ﬂowing dielectric then ﬂ ushes away the small particle (call it a “chip”). Because the surface of the work at the location of the previous discharge is now separated from the tool by a greater distance, this location is less likely to be the site of another spark until the surrounding regions have been reduced to the same level or below. Although the individual discharges remove metal at very localized points, they occur hundreds or thousands of times per second so that a gradual erosion of the entire surface occurs in the area of the gap. 
Two important process parameters in EDM are discharge current and frequency of discharges. As either of these parameters is increased, metal removal rate increases. Surface roughness is also affected by current and frequency, as shown in Figure 25.8(a). The best surface ﬁnish is obtained in EDM by operating at high frequencies and low discharge currents. As the electrode tool penetrates into the work, overcutting occurs. Overcut in EDM is the distance by which the machined cavity in the work part exceeds the size of the tool on each side of the tool,as illustrated in Figure 25.7(a).It is produced because the electrical discharges occur at the sides of the tool as well as its frontal area. Overcut is a function of current and frequency, as seen in Figure 25.8(b), and can amount to several hundredths of a millimeter. 

FIGURE 25.8 
(a)
 Surface ﬁnish in EDM as a function of 

discharge current and frequency of discharges. 

(b) 
Overcut in EDM as a function of discharge current and frequency 


Discharge current Discharge current, frequency 
of discharges. 
(a) (b) 
The high spark temperatures that melt the work also melt the tool, creating a small cavity in the surface opposite the cavity produced in the work. Tool wear is usually measured as the ratio of work material removed to tool material removed (similar to the grinding ratio). This wear ratio ranges between 1.0 and 100 or slightly above, depending on the combination of work and electrode materials. Electrodes are made of graphite, copper, brass, copper tungsten, silver tungsten, and other materials. The selection depends on the type of power supply circuit available on the EDM machine, the type of work material that is to be machined, and whether roughing or ﬁ nishing is to be done. Graphite is preferred for many applications because of its melting characteristics. In fact, graphite does not melt. It vaporizes at very high temperatures, and the cavity created by the spark is generally smaller than for most other EDM electrode materials. Consequently, a high ratio of work material removed to tool wear is usually obtained with graphite tools. 
The hardness and strength of the work material are not factors in EDM, because the process is not a contest of hardness between tool and work. The melting point of the work material is an important property, and metal removal rate can be related to melting point approximately by the following empirical formula, based on an equation described in Weller [18]: 
KI
RMR " 1.23 (25.7)
Tm where RMR  metal removal rate, mm3/s (in3/min); K " constant of proportionality whose value  664 in SI units (5.08 in U.S. customary units); I  discharge current, amps; and Tm  melting temperature of work metal, C (F). Melting points of selected metals are listed in Table 4.1. 


Copper is to be machined in an EDM operation. If discharge current  25 amps, what is the expected metal removal rate? 
Solution From Table 4.1, the melting point of copper is found to be 1083C. Using Equation (25.7), the anticipated metal removal rate is 
664(25)
RMR " 3.07 mm3/s
10831.23 

Chapter 25/Nontraditional Machining and Thermal Cutting Processes 
Dielectric ﬂuids used in EDM include hydrocarbon oils, kerosene, and distilled or deionized water.The dielectric ﬂuid serves as an insulator in the gap except when ionization occurs in the presence of a spark. Its other functions are to ﬂush debris out of the gap and remove heat from tool and work part. 
Applications of electric discharge machining include both tool fabrication and parts production.The tooling for many of the mechanical processes discussed in this book are often made by EDM, including molds for plastic injection molding, extrusion dies, wire drawing dies, forging and heading dies, and sheet metal stamping dies. As in ECM, the term die sinking is used for operations in which a mold cavity is produced, and the EDM process is sometimes referred to as ram EDM. For many of the applications, the materials used to fabricate the tooling are difﬁcult (or impossible) to machine by conventional methods. Certain production parts also call for application of EDM. Examples include delicate parts that are not rigid enough to withstand conventional cutting forces, hole drilling where the axis of the hole is at an acute angle to the surface so that a conventional drill would be unable to start the hole, and production machining of hard and exotic metals. 
Electric Discharge Wire Cutting Electric discharge wire cutting (EDWC), commonly called wire EDM, is a special form of electric discharge machining that uses a small diameter wire as the electrode to cut a narrow kerf in the work. The cutting action in wire EDM is achieved by thermal energy from electric discharges between the electrode wire and the workpiece.Wire EDM is illustrated in Figure 25.9. The workpiece is fed past the wire to achieve the desired cutting path, somewhat in the manner of a bandsaw operation. Numerical control is used to control the work part motions during cutting.As it cuts,the wire is slowly and continuously advanced between a supply spool and a take-up spool to present a fresh electrode of constant diameter to the work. This helps to maintain a constant kerf width during cutting. As in EDM, wire EDM must be carried out in the presence of a dielectric. This is applied by nozzles directed at the tool–work interface as in the ﬁgure, or the work part is submerged in a dielectric bath. 
Wire diameters range from 0.076 to 0.30 mm (0.003–0.012 in), depending on required kerf width. Materials used for the wire include brass, copper, tungsten, and molybdenum. Dielectric ﬂuids include deionized water or oil. As in EDM, an over-cut exists in wire EDM that makes the kerf larger than the wire diameter, as shown 


FIGURE 25.10 
Deﬁnition of kerf and overcut in electric discharge wire cutting. 
in Figure 25.10. This overcut is in the range 0.020 to 0.050 mm (0.0008–0.002 in). Once cutting conditions have been established for a given cut, the overcut remains fairly constant and predictable. 
Although EDWC seems similar to a bandsaw operation, its precision far exceeds that of a bandsaw. The kerf is much narrower, corners can be made much sharper, and the cutting forces against the work are nil. In addition, hardness and toughness of the work material do not affect cutting performance.The only requirement is that the work material must be electrically conductive. 
The special features of wire EDM make it ideal for making components for stamping dies. Because the kerf is so narrow, it is often possible to fabricate punch and die in a single cut, as suggested by Figure 25.11. Other tools and parts with intricate outline shapes, such as lathe form tools, extrusion dies, and ﬂ at templates, are made with electric discharge wire cutting. 



25.3.2 ELECTRON BEAM MACHINING 
Electron beam machining (EBM) is one of several industrial processes that use electron beams. Besides machining, other applications of the technology include heat treating (Section 26.5.2) and welding (Section 29.4). Electron beam machining uses a high velocity stream of electrons focused on the workpiece surface to remove material by melting and vaporization. A schematic of the EBM process is illustrated in Figure 25.12. An electron beam gun generates a continuous stream of electrons that is accelerated to approximately 75% of the speed of light and focused through an electromagnetic lens on the work surface. The lens is capable of reducing the area of the beam to a diameter as small as 0.025 mm (0.001 in). On impinging the surface, the kinetic energy of the electrons is converted into thermal energy of extremely high density that melts or vaporizes the material in a very localized area. 
Electron beam machining is used for a variety of high-precision cutting applications on any known material. Applications include drilling of extremely small diameter holes—down to 0.05 mm (0.002 in) diameter, drilling of holes with very high depth-to-diameter ratios—more than 100:1, and cutting of slots that are only about 0.001 in (0.025 mm) wide. These cuts can be made to very close tolerances with no cutting forces or tool wear. The process is ideal for micromachining and is generally limited to cutting operations in thin parts—in the range 0.25 to 6.3 mm (0.010–0.250 in) thick. EBM must be carried out in a vacuum chamber to eliminate collision of the electrons with gas molecules. Other limitations include the high energy required and expensive equipment. 


25.3.3 LASER BEAM MACHINING 
Lasers are being used for a variety of industrial applications, including heat treatment (Section 26.5.2), welding (Section 29.4), rapid prototyping (Section 32.2), measurement (Section 40.6.2), as well as scribing, cutting, and drilling (described here). The term laser stands for light ampliﬁ cation by stimulated emission of radiation. A laser is an optical transducer that converts electrical energy into a highly coherent light beam.A laser light beam has several properties that distinguish it from other forms of light. It is monochromatic (theoretically, the light has a single wave length) and highly collimated (the light rays in the beam are almost perfectly parallel). These properties allow the light generated by a laser to be focused, using conventional optical lenses, onto a very small spot with resulting high power densities. Depending on the amount of energy contained in the light beam, and its degree of concentration at the spot, the various laser processes identiﬁed above can be accomplished. 
Laser beam machining (LBM) uses the light energy from a laser to remove material by vaporization and ablation.The setup for LBM is illustrated in Figure 25.13.The types of lasers used in LBM are carbon dioxide gas lasers and solid-state lasers (of which there are several types).In laser beam machining,the energy of the coherent light beam is concentrated not only optically but also in terms of time.The light beam is pulsed so that the released energy results in an impulse against the work surface that produces a combination of evaporation and melting, with the melted material evacuating the surface at high velocity. 
LBM is used to perform various types of drilling, slitting, slotting, scribing, and marking operations. Drilling small diameter holes is possible—down to 0.025 mm 
(0.001 in). For larger holes, above 0.50-mm (0.020-in) diameter, the laser beam is controlled to cut the outline of the hole. LBM is not considered a mass production process, and it is generally used on thin stock. The range of work materials that can be machined by LBM is virtually unlimited. Ideal properties of a material for LBM 



(0.8 in) long. (Courtesyof George E. KaneManufacturingTechnology Laboratory, Lehigh University.) 
include high light energy absorption, poor reﬂectivity, good thermal conductivity, low speciﬁc heat, low heat of fusion, and low heat of vaporization. Of course, no material has this ideal combination of properties. The actual list of work materials processed by LBM includes metals with high hardness and strength, soft metals, ceramics, glass and glass epoxy, plastics, rubber, cloth, and wood. Figure 25.14 shows several parts cut by LBM. 

25.3.4 ARC-CUTTING PROCESSES 
The intense heat from an electric arc can be used to melt virtually any metal for the purpose of welding or cutting. Most arc-cutting processes use the heat generated by an arc between an electrode and a metallic work part (usually a ﬂat plate or sheet) to melt a kerf that separates the part. The most common arc-cutting processes are 
(1) plasma arc cutting and (2) air carbon arc cutting [11]. 
Plasma Arc Cutting A plasma is a superheated, electrically ionized gas. Plasma arc cutting (PAC) uses a plasma stream operating at temperatures in the range 10,000°C to 14,000°C (18,000°F–25,000°F) to cut metal by melting, as shown in Figure 25.15. The cutting action operates by directing the high-velocity plasma stream at the work, thus melting it and blowing the molten metal through the kerf. The plasma arc is generated between an electrode inside the torch and the anode workpiece. The plasma ﬂows through a water-cooled nozzle that constricts and directs the stream to the desired location on the work. The resulting plasma jet is a high-velocity, well-collimated stream with extremely high temperatures at its center, hot enough to cut through metal in some cases 150 mm (6 in) thick. 

Gases used to create the plasma in PAC include nitrogen, argon, hydrogen, or mixtures of these gases. These are referred to as the primary gases in the process. Secondary gases or water are often directed to surround the plasma jet to help conﬁne the arc and clean the kerf of molten metal as it forms. 
Most applications of PAC involve cutting of ﬂat metal sheets and plates. Operations include hole piercing and cutting along a deﬁned path. The desired path can be cut either by use of a hand-held torch manipulated by a human operator, or by directing the cutting path of the torch under numerical control (NC). For faster production and higher accuracy, NC is preferred because of better control over the important process variables such as standoff distance and feed rate. Plasma arc cutting can be used to cut nearly any electrically conductive metal. Metals frequently cut by PAC include plain carbon steel,stainless steel,and aluminum.The advantage of NC in these applications is high productivity. Feed rates along the cutting path can be as high as 200 mm/s (450 in/min) for 6-mm (0.25-in) aluminum plate and 85 mm/s (200 in/min) for 6-mm (0.25-in) steel plate [8]. Feed rates must be reduced for thicker stock. For example, the maximum feed rate for cutting 100-mm-(4-in)-thick aluminum stock is around 8 mm/s (20 in/min) [8]. Disadvantages of PAC are (1) the cut surface is rough, and (2) metallurgical damage at the surface is the most severe among the nontraditional metalworking processes.
