Repository: Zdong104/ManufacturtingQA

# ManufacturtingQA




Updtaes: 
1. Dataset cleaning in order
2. Tested on section 124

TODO： 
1. Test Normal Rag
2. Test on 多选题

File: Experimental_and_Test/GraphRag/input/sec26.txt
Part VII Property Enhancing and Surface Processing Operations 

Heat Treatment of Metals 

Chapter Contents 
26.1 Annealing 
26.2 Martensite Formation in Steel 
26.2.1 The Time-Temperature-Transformation Curve 
26.2.2 The Heat Treatment Process 
26.2.3 Hardenability 


26.3 Precipitation Hardening 
26.4 Surface Hardening 
26.5 Heat Treatment Methods and Facilities 
26.5.1 Furnaces for Heat Treatment 
26.5.2 Selective Surface-Hardening Methods 
The manufacturing processes covered in the preceding chapters involve the creation of part geometry. This part of the book considers processes that either enhance the properties of a work part (Chapter 26) or apply some surface treatment to it, such as cleaning or coating (Chapter 27). Property-enhancing operations are performed to improve mechanical or physical properties of the work material. They do not alter part geometry, at least not intentionally. The most important property-enhancing operations are heat treatments. Heat treatment involves various heating and cooling procedures performed to effect microstructural changes in a material,which in turn affect its mechanical properties. Its most common applications are on metals, discussed in this chapter. Similar treatments are performed on glass-ceramics (Section 7.4.3), tempered glass (Section 12.3.1), and powder metals and ceramics (Sections 15.3.3 and 16.2.3). 
Heat treatment operations can be performed on a metallic work part at various times during its manufacturing sequence. In some cases, the treatment is applied before shaping (e.g., to soften the metal so that it can be more easily formed while hot). In other cases, heat treatment is used to relieve the effects of strain hardening that occur during forming, so that the material can be subjected to further deformation. Heat treatment can also be accomplished at or near the end of the sequence to achieve the ﬁnal strength and hardness required in the ﬁnished product.The principal heat treatments are annealing,martensite formation in steel, precipitation hardening, and surface hardening. 





Annealing 
Annealing consists of heating the metal to a suitable temperature, holding at that temperature for a certain time (called soaking), and slowly cooling. It is performed on a metal for any of the following reasons: (1) to reduce hardness and brittleness, (2) to alter microstructure so that desirable mechanical properties can be obtained, (3) to soften metals for improved machinability or formability, (4) to recrystallize cold-worked (strain-hardened) metals, and (5) to relieve residual stresses induced by prior processes. Different terms are used in annealing, depending on the details of the process and the temperature used relative to the recrystallization temperature of the metal being treated. 
Full annealing is associated with ferrous metals (usually low and medium carbon steels); it involves heating the alloy into the austenite region, followed by slow cooling in the furnace to produce coarse pearlite. Normalizing involves similar heating and soaking cycles, but the cooling rates are faster. The steel is allowed to cool in air to room temperature. This results in ﬁne pearlite, higher strength and hardness, but lower ductility than the full anneal treatment. 
Cold-worked parts are often annealed to reduce effects of strain hardening and increase ductility. The treatment allows the strain-hardened metal to recrystallize partially or completely, depending on temperatures, soaking periods, and cooling rates. When annealing is performed to allow for further cold working of the part, it is called a process anneal.When performed on the completed (cold-worked) part to remove the effects of strain hardening and where no subsequent deformation will be accomplished, it is simply called an anneal. The process itself is pretty much the same, but different terms are used to indicate the purpose of the treatment. 
If annealing conditions permit full recovery of the cold-worked metal to its original grain structure, then recrystallization has occurred.After this type of anneal,the metal has the new geometry created by the forming operation, but its grain structure and associated properties are essentially the same as before cold working. The conditions that tend to favor recrystallization are higher temperature, longer holding time, and slower cooling rate. If the annealing process only permits partial return of the grain structure toward its original state, it is termed a recovery anneal. Recovery allows the metal to retain most of the strain hardening obtained in cold working, but the toughness of the part is improved. 
The preceding annealing operations are performed primarily to accomplish functions other than stress relief. However, annealing is sometimes performed solely to relieve residual stresses in the workpiece. Called stress-relief annealing,it helps to reduce distortion and dimensional variations that might otherwise occur in the stressed parts. 

Martensite Formation in Steel 
The iron–carbon phase diagram in Figure 6.4 indicates the phases of iron and iron carbide (cementite) present under equilibrium conditions. It assumes that cooling from high temperature is slow enough to permit austenite to decompose into a mixture of ferrite and cementite (Fe3C) at room temperature. This decomposition reaction requires diffusion and other processes that depend on time and temperature to transform the metal into its preferred ﬁ nal form. However, under conditions of rapid cooling, so that the equilibrium reaction is inhibited, austenite transforms into a nonequilibrium phase called martensite. Martensite is a hard, brittle phase that gives steel its unique ability to be strengthened to very high levels. 
26.2.1 THE TIME-TEMPERATURE-TRANSFORMATION CURVE 
The nature of the martensite transformation can best be understood using the timetemperature-transformation curve (TTT curve) for eutectoid steel, illustrated in Figure 26.1. The TTT curve shows how cooling rate affects the transformation of austenite into various possible phases.The phases can be divided between (1) alternative forms of ferrite and cementite and (2) martensite. Time is displayed (logarithmically for convenience) along the horizontal axis, and temperature is scaled on the vertical axis. The curve is interpreted by starting at time zero in the austenite region (somewhere above the A1 temperature line for the given composition) and proceeding downward and to the right along a trajectory representing how the metal is cooled as a function of time. The TTT curve shown in the ﬁ gure is for a speciﬁ c composition of steel (0.80% carbon). The shape of the curve is different for other compositions. 
At slow cooling rates, the trajectory proceeds through the region indicating transformation into pearlite or bainite, which are alternative forms of ferrite–carbide mixtures. Because these transformations take time, the TTT diagram shows two lines—the start and ﬁnish of the transformation as time passes, indicated for the different phase regions by the subscripts s and f, respectively. Pearlite is a mixture of ferrite and carbide phases in the form of thin parallel plates. It is obtained by slow cooling from austenite, so that the cooling trajectory passes through Ps above the “nose” of the TTT curve. Bainite is an alternative mixture of the same phases that 
800 
700 
600 

Temperature, °C 
500 
400 
FIGURE 26.1 The 300 TTT curve, showing 
the transformation of 
200
austenite into other phases as a function of 
100
time and temperature for a composition of about 0.80% C steel. The 
cooling trajectory shown 1.0 10 102 103 104 here yields martensite. Time, s 
70 
60 
50 
40 
30 
20 
10 
FIGURE 26.2 Hardness of plaincarbon steel as a function of carbon content in (hardened) martensite and 0 pearlite (annealed). 
can be produced by initial rapid cooling to a temperature somewhat above Ms, so that the nose of the TTT curve is avoided; this is followed by much slower cooling to pass through Bs and into the ferrite–carbide region. Bainite has a needle-like or feather-like structure consisting of ﬁne carbide regions. 
If cooling occurs at a sufﬁciently rapid rate (indicated by the dashed line in Figure 26.1), austenite is transformed into martensite. Martensite is a unique phase consisting of an iron–carbon solution whose composition is the same as the austenite from which it was derived. The face-centered cubic structure of austenite is transformed into the body-centered tetragonal (BCT) structure of martensite almost instantly—without the time-dependent diffusion process needed to separate ferrite and iron carbide in the preceding transformations. 
During cooling, the martensite transformation begins at a certain temperature Ms, and ﬁnishes at a lower temperature Mf, as shown in the TTT diagram. At points between these two levels, the steel is a mixture of austenite and martensite. If cooling is stopped at a temperature between the Ms and Mf lines, the austenite will transform to bainite as the time-temperature trajectory crosses the Bs threshold. The level of the Ms line is inﬂuenced by alloying elements, including carbon. In some cases, the Ms line is depressed below room temperature, making it impossible for these steels to form martensite by traditional heat-treating methods. 
The extreme hardness of martensite results from the lattice strain created by carbon atoms trapped in the BCT structure, thus providing a barrier to slip. Figure 26.2 shows the signiﬁcant effect that the martensite transformation has on the hardness of steel for increasing carbon contents. 

26.2.2 THE HEAT TREATMENT PROCESS 
Hardness, Rockwell C (HRC)

The heat treatment to form martensite consists of two steps: austenitizing and quenching. These steps are often followed by tempering to produce tempered martensite. Austenitizing involves heating the steel to a sufﬁ ciently high temperature that it is converted entirely or partially to austenite. This temperature can be determined from the phase diagram for the particular alloy composition. The transformation to austenite involves a phase change, which requires time as well as heat. Accordingly, the steel must be held at the elevated temperature for a sufﬁ cient period of time to allow the new phase to form and the required homogeneity of composition to be achieved. 
The quenching step involves cooling the austenite rapidly enough to avoid passing through the nose of the TTT curve, as indicated in the cooling trajectory shown in Figure 26.1. The cooling rate depends on the quenching medium and the rate of heat transfer within the steel workpiece. Various quenching media are used in commercial heat treatment practice: (1) brine—salt water, usually agitated; (2) fresh water—still, not agitated; (3) still oil; and (4) air. Quenching in agitated brine provides the fastest cooling of the heated part surface, whereas air quench is the slowest. Trouble is, the more effective the quenching media is at cooling, the more likely it is to cause internal stresses, distortion, and cracks in the product. 
The rate of heat transfer within the part depends largely on its mass and geometry. A large cubic shape will cool much more slowly than a small, thin sheet. The coefﬁ cient of thermal conductivity k of the particular composition is also a factor in the ﬂow of heat in the metal. There is considerable variation in k for different grades of steel; for example, plain low carbon steel has a typical k value equal to 0.046 J/sec-mm-C (2.2 Btu/hr-in-F), whereas a highly alloyed steel might have one-third that value. 
Martensite is hard and brittle. Tempering is a heat treatment applied to hardened steels to reduce brittleness, increase ductility and toughness, and relieve stresses in the martensite structure. It involves heating and soaking at a temperature below the austenitizing level for about one hour, followed by slow cooling. This results in precipitation of very ﬁne carbide particles from the martensitic iron–carbon solution, and gradually transforms the crystal structure from BCT to BCC. This new structure is called tempered martensite. A slight reduction in strength and hardness accompanies the improvement in ductility and toughness. The temperature and time of the tempering treatment control the degree of softening in the hardened steel, because the change from untempered to tempered martensite involves diffusion. 
Taken together, the three steps in the heat treatment of steel to form tempered martensite can be pictured as in Figure 26.3. There are two heating and cooling cycles, the ﬁrst to produce martensite and the second to temper the martensite. 
400 

500 
200 
1500800 600
Temperature, °C 
Temperature, °F 
1000 
FIGURE 26.3 Typical heat treatment of steel: austenitizing, quenching, and tempering. 


Test specimen 
60 length 
25.4-mm 
102-mm 
50 diameter 

FIGURE 26.4 The 
40
Jominy end-quench 
Water 
test: (a) setup of the test, 
24°C (75°F)
showing end quench of 
30
the test specimen; and 
(b) typical pattern of 

Distance from
hardness readings as 
quenched end
a function of distance 
(a) (b)
from quenched end. 

26.2.3 HARDENABILITY 
Hardness, Rockwell C 

Hardenability refers to the relative capacity of a steel to be hardened by transformation to martensite. It is a property that determines the depth below the quenched surface to which the steel is hardened, or the severity of the quench required to achieve a certain hardness penetration. Steels with good hardenability can be hardened more deeply below the surface and do not require high cooling rates. Harden-ability does not refer to the maximum hardness that can be attained in the steel; that depends on the carbon content. 
The hardenability of a steel is increased through alloying. Alloying elements having the greatest effect are chromium, manganese, molybdenum (and nickel, to a lesser extent). The mechanism by which these alloying ingredients operate is to extend the time before the start of the austenite-to-pearlite transformation in the TTT diagram. In effect, the TTT curve is moved to the right, thus permitting slower quenching rates during quenching.Therefore,the cooling trajectory is able to follow a less hastened path to the Ms line, more easily avoiding the nose of the TTT curve. 
The most common method for measuring hardenability is the Jominy end-quench test. The test involves heating a standard specimen of diameter ! 25.4 mm (1.0 in) and length ! 102 mm (4.0 in) into the austenite range, and then quenching one end with a stream of cold water while the specimen is supported vertically as shown in Figure 26.4(a). The cooling rate in the test specimen decreases with increased distance from the quenched end. Hardenability is indicated by the hardness of the specimen as a function of distance from quenched end, as in Figure 26.4(b). 


Precipitation Hardening 
Precipitation hardening involves the formation of ﬁ ne particles (precipitates) that act to block the movement of dislocations and thus strengthen and harden the metal. It is the principal heat treatment for strengthening alloys of aluminum, copper, magnesium, nickel, and other nonferrous metals. Precipitation hardening can also be used to strengthen certain steel alloys.When applied to steels,the process is called maraging (an abbreviation of martensite and aging), and the steels are called maraging steels (Section 6.2.3). 
FIGURE 26.5 
Precipitation hardening: 
(a) phase diagram of analloy system consistingof metals A and B that can be precipitationhardened; and (b) heattreatment: (1) solutiontreatment, (2) quenching, and (3) precipitation treatment. 

The necessary condition that determines whether an alloy system can be strengthened by precipitation hardening is the presence of a sloping solvus line, as shown in the phase diagram of Figure 26.5(a). A composition that can be precipitation hardened is one that contains two phases at room temperature, but which can be heated to a temperature that dissolves the second phase. Composition C satisﬁ es this require-ment.The heat treatment process consists of three steps,illustrated in Figure 26.5(b): 
(1) solution treatment, in which the alloy is heated to a temperature Ts above the solvus line into the alpha phase region and held for a period sufﬁ cient to dissolve the beta phase; (2) quenching to room temperature to create a supersaturated solid solution; and (3) precipitation treatment, in which the alloy is heated to a temperature Tp, below Ts, to cause precipitation of ﬁ ne particles of the beta phase. This third step is called aging, and for this reason the whole heat treatment is sometimes called age hardening. However, aging can occur in some alloys at room temperature, and so the term precipitation hardening seems more precise for the three-step heat treatment process under discussion here. When the aging step is performed at room temperature, it is called natural aging. When it is accomplished at an elevated temperature, as in the ﬁgure, the term artiﬁ cial aging is often used. 
It is during the aging step that high strength and hardness are achieved in the alloy. The combination of temperature and time during the precipitation treatment (aging) is critical in bringing out the desired properties in the alloy.At higher precipitation treatment temperatures, as in Figure 26.6(a), the hardness peaks in a relatively short time; whereas at lower temperatures, as in (b), more time is required to harden the alloy but its maximum hardness is likely to be greater than 
FIGURE 26.6 Effect of temperature and timeduring precipitationtreatment (aging):
(a)
 high precipitationtemperature; and

(b)
 lower precipitation temperature. 



in the ﬁrst case. As seen in the plot, continuation of the aging process results in a reduction in hardness and strength properties, called overaging. Its overall effect is similar to annealing. 


Surface Hardening 
Surface hardening refers to any of several thermochemical treatments applied to steels in which the composition of the part surface is altered by addition of carbon, nitrogen,or other elements.The most common treatments are carburizing,nitriding, and carbonitriding. These processes are commonly applied to low carbon steel parts to achieve a hard, wear-resistant outer shell while retaining a tough inner core. The term case hardening is often used for these treatments. 
Carburizing is the most common surface-hardening treatment. It involves heating a part of low carbon steel in the presence of a carbon-rich environment so that C is diffused into the surface. In effect the surface is converted to a high carbon steel, capable of higher hardness than the low-C core.The carbon-rich environment can be created in several ways. One method involves the use of carbonaceous materials such as charcoal or coke packed in a closed container with the parts. This process, called pack carburizing, produces a relatively thick layer on the part surface, ranging from around 0.6 to 4 mm (0.025–0.150 in). Another method, called gas carburizing, uses hydrocarbon fuels such as propane (C3H8) inside a sealed furnace to diffuse carbon into the parts. The case thickness in this treatment is thin, 0.13 to 0.75 mm (0.005 to 
0.030 in). Another process is liquid carburizing, which employs a molten salt bath containing sodium cyanide (NaCN), barium chloride (BaCl2), and other compounds to diffuse carbon into the steel. This process produces surface layer thicknesses generally between those of the other two treatments. Typical carburizing temperatures are 875° to 925°C (1600°–1700°F), well into the austenite range. 
Carburizing followed by quenching produces a case hardness of around HRC ! 60. However, because the internal regions of the part consist of low carbon steel, and its hardenability is low, it is unaffected by the quench and remains relatively tough and ductile to withstand impact and fatigue stresses. 
Nitriding is a treatment in which nitrogen is diffused into the surfaces of special alloy steels to produce a thin hard casing without quenching. To be most effective, the steel must contain certain alloying ingredients such as aluminum (0.85–1.5%) or chromium (5% or more). These elements form nitride compounds that precipitate as very ﬁne particles in the casing to harden the steel. Nitriding methods include: gas nitriding, in which the steel parts are heated in an atmosphere of ammonia (NH3) or other nitrogen-rich gas mixture; and liquid nitriding, in which the parts are dipped in molten cyanide salt baths. Both processes are carried out at around 500°C (950°F). Case thicknesses range as low as 0.025 mm (0.001 in) and up to around 0.5 mm (0.020 in), with hardnesses up to HRC 70. 
As its name suggests, carbonitriding is a treatment in which both carbon and nitrogen are absorbed into the steel surface, usually by heating in a furnace containing carbon and ammonia. Case thickness is usually 0.07 to 0.5 mm (0.003–0.020 in), with hardness comparable with those of the other two treatments. 
Two additional surface-hardening treatments diffuse chromium and boron, respectively, into the steel to produce casings that are typically only 0.025 to 0.05 mm (0.001–0.002 in) thick. Chromizing requires higher temperatures and longer treatment times than the preceding surface-hardening treatments, but the resulting casing is not only hard and wear resistant, it is also heat and corrosion resistant. The process is usually applied to low carbon steels. Techniques for diffusing chromium into the surface include: packing the steel parts in chromium-rich powders or granules, dipping in a molten salt bath containing Cr and Cr salts, and chemical vapor deposition (Section 27.5.2). 
Boronizing is performed on tool steels, nickel- and cobalt-based alloys, and cast irons, in addition to plain carbon steels, using powders, salts, or gas atmospheres containing boron. The process results in a thin casing with high abrasion resistance and low coefﬁcient of friction.Casing hardnesses reach 70 HRC.When boronizing is used on low carbon and low alloy steels, corrosion resistance is also improved. 


Heat Treatment Methods and Facilities 
Most heat treatment operations are performed in furnaces. In addition, other techniques can be used to selectively heat only the work surface or a portion of the work surface. It should be mentioned that some of the equipment described in this section is utilized for other processes in addition to heat treatment; these include melting metals for casting (Section 11.4.1); heating before warm and hot working (Section 17.3); brazing, soldering, and adhesive curing (Chapter 30); and semiconductor processing (Chapter 33). 
26.5.1 FURNACES FOR HEAT TREATMENT 
Furnaces vary greatly in heating technology, size and capacity, construction, and atmosphere control. They usually heat the work parts by a combination of radiation, convection, and conduction. Heating technologies divide between fuel-ﬁred and electric heating. Fuel-ﬁ red furnaces are normally direct-ﬁ red, which means that the work is exposed directly to the combustion products. Fuels include gases (such as natural gas or propane) and oils that can be atomized (such as diesel fuel and fuel oil). The chemistry of the combustion products can be controlled by adjusting the fuel-air or fuel-oxygen mixture to minimize scaling (oxide formation) on the work surface. Electric furnaces use electric resistance for heating; they are cleaner, quieter, and provide more uniform heating, but they are more expensive to purchase and operate. 
A conventional furnace is an enclosure designed to resist heat loss and accommodate the size of the work to be processed. Furnaces are classiﬁ ed as batch or continuous. Batch furnaces are simpler, basically consisting of a heating system in an insulated chamber, with a door for loading and unloading the work. Continuous furnaces are generally used for higher production rates and provide a means of moving the work through the interior of the heating chamber. 
Special atmospheres are required in certain heat treatment operations, such as some of the surface hardening treatments. These atmospheres include carbon-and nitrogen-rich environments for diffusion of these elements into the surface of the work.Atmosphere control is also desirable in conventional heat treatment operations to avoid excessive oxidation or decarburization. 
Other furnace types include salt bath and ﬂ uidized bed. Salt bath furnaces consist of vessels containing molten salts of chlorides and/or nitrates. Parts to be treated are immersed in the molten media. Fluidized bed furnaces have a container in which small inert particles are suspended by a high-velocity stream of hot gas. Under proper conditions, the aggregate behavior of the particles is ﬂ uid-like; thus, rapid heating of parts immersed in the particle bed occurs. 

26.5.2 SELECTIVE SURFACE-HARDENING METHODS 
These methods heat only the surface of the work, or local areas of the work surface. They differ from surface-hardening methods (Section 26.4) in that no chemical changes occur. Here the treatments are only thermal. The selective surface hardening methods include ﬂame hardening, induction hardening, high-frequency resistance heating, electron beam heating, and laser beam heating. 
Flame hardening involves heating the work surface by means of one or more torches followed by rapid quenching. As a hardening process, it is applied to carbon and alloy steels, tool steels, and cast irons. Fuels include acetylene (C2H2), propane (C3H8), and other gases. The name ﬂame hardening invokes images of a highly manual operation with general lack of control over the results; however, the process can be set up to include temperature control, ﬁxtures for positioning the work relative to the ﬂame, and indexing devices that operate on a precise cycle time, all of which provide close control over the resulting heat treatment. It is fast and versatile, lending itself to high production as well as big components such as large gears that exceed the capacity of furnaces. 
Induction heating involves application of electromagnetically induced energy supplied by an induction coil to an electrically conductive work part. Induction heating is widely used in industry for processes such as brazing, soldering, adhesive curing, and various heat treatments. When used for hardening steel, quenching follows heating. A typical setup is illustrated in Figure 26.7. The induction heating coil carries a high-frequency alternating current that induces a current in the encircled work part to effect heating. The surface, a portion of the surface, or the entire mass of the part can be heated by the process. Induction heating provides a fast and efﬁ cient method of heating any electrically conductive material. Heating cycle times are short, so the process lends itself to high production as well as midrange production. 

High-frequency (HF) resistance heating is used to harden speciﬁc areas of steel work surfaces by application of localized resistance heating at high frequency (400 kHz typical). A typical setup is shown in Figure 26.8. The apparatus consists of a water-cooled proximity conductor located over the area to be heated. Contacts are attached to the work part at the outer edges of the area. When the HF current is applied, the region beneath the proximity conductor is heated rapidly to high temperature—heating to the austenite range typically requires less than 

FIGURE 26.7 Typical induction heatingsetup. High-frequencyalternating current in acoil induces current in the work part to effectheating. 
FIGURE 26.8 Typical setup for high-frequencyresistance heating. 

a second. When the power is turned off, the area, usually a narrow line as in the ﬁ gure, is quenched by heat transfer to the surrounding metal. Depth of the treated area is around 0.63 mm (0.025 in.); hardness depends on carbon content of the steel and can range up to 60 HRC [11]. 
Electron beam (EB) heating involves localized surface hardening of steel in which the electron beam is focused onto a small area, resulting in rapid heat buildup. Austenitizing temperatures can often be achieved in less than a second. When the directed beam is removed, the heated area is immediately quenched and hardened by heat transfer to the surrounding cold metal. A disadvantage of EB heating is that best results are achieved when the process is performed in a vacuum. A special vacuum chamber is needed, and time is required to draw the vacuum, thus slowing production rates. 
Laser beam (LB) heating uses a high-intensity beam of coherent light focused on a small area. The beam is usually moved along a deﬁned path on the work surface, causing heating of the steel into the austenite region. When the beam is moved, the area is immediately quenched by heat conduction to the surrounding metal. Laser is an acronym for light ampliﬁ cation by stimulated emission of radiation. The advantage of LB over EB heating is that laser beams do not require a vacuum to achieve best results. Energy density levels in EB and LB heating are lower than in cutting or welding. 

[1] ASM Handbook. Vol. 4, Heat Treating. ASM International, Materials Park, Ohio, 1991.
 [2] Babu, S. S., and Totten, G. E. Steel Heat Treatment Handbook, 2nd ed. CRC Taylor & Francis, Boca Raton, Florida, 2006. 
[3] Brick, R. M., Pense, A. W., and Gordon, R. B. Structure and Properties of Engineering Materials, 4th ed. McGraw-Hill, New York, 1977.
 [4] Chandler, H. (ed.). Heat Treater’s Guide: Practices and Procedures for Irons and Steels. ASM International, Materials Park, Ohio, 1995.
 [5] Chandler, H. (ed.). Heat Treater’s Guide: Practices and Procedures for Nonferrous 
Alloys. ASM International, Materials Park, Ohio, 1996. 
[6] Dossett, J. L., and Boyer, H. E. Practical Heat Treating,2nd ed.ASM International,Materials Park, Ohio, 2006.
 [7] Flinn, R. A., and Trojan, P. K. Engineering Materials and Their Applications, 5th ed. John Wiley & Sons, New York, 1995. 
[8] Guy,A.G.,and Hren,J.J. Elements of Physical Metallurgy, 3rd ed. Addison-Wesley, Reading, Massachusetts, 1974. 
[9] Ostwald, P. F., and Munoz, J. Manufacturing Processes and Systems, 9th ed. John Wiley & Sons, New York, 1997.

File: Experimental_and_Test/GraphRag/input/sec27.txt (part 1 of 2)

27 Surface ProcessingOperations 
Chapter Contents 
27.1 Industrial Cleaning Processes 
27.1.1 Chemical Cleaning 
27.1.2 Mechanical Cleaning and Surface Treatments 


27.2 Diffusion and Ion Implantation 
27.2.1 Diffusion 
27.2.2 Ion Implantation 


27.3 Plating and Related Processes 
27.3.1 Electroplating 
27.3.2 Electroforming 
27.3.3 Electroless Plating 
27.3.4 Hot Dipping 


27.4 Conversion Coating 
27.4.1 Chemical Conversion Coatings 
27.4.2 Anodizing 


27.5 Vapor Deposition Processes 
27.5.1 Physical Vapor Deposition 
27.5.2 Chemical Vapor Deposition 


27.6 Organic Coatings 
27.6.1 Application Methods 
27.6.2 Powder Coating 


27.7 Porcelain Enameling and Other Ceramic Coatings 
27.8 Thermal and Mechanical Coating Processes 
27.8.1 Thermal Surfacing Processes 
27.8.2 Mechanical Plating 
The processes discussed in this chapter operate on the surfaces of parts and/or products. The major categories of surface processing operations are (1) cleaning, (2) surface treatments, and (3) coating and thin ﬁlm deposition. Cleaning refers to industrial cleaning processes that remove soils and contaminants that result from previous processing or the factory environment. They include both chemical and mechanical cleaning methods. Surface treatments are mechanical and physical operations that alter the part surface in some way, such as improving its ﬁnish or impregnating it with atoms of a foreign material to change its chemistry and physical properties. 
Coating and thin ﬁlm deposition include various processes that apply a layer of material to a surface. Products made of metal are almost always coated by electroplating (e.g., chrome plating), painting, or other process. Principal reasons for coating a metal are to 
(1) 
provide corrosion protection, (2) enhance product appearance (e.g., providing a speciﬁed color or texture), (3) increase wear resistance and/or reduce friction of the surface, (4) increase electrical conductivity, 

(5) 
increase electrical resistance, (6) prepare a metallic surface for subsequent processing, and (7) rebuild surfaces worn or eroded during service. Nonmetallic materials are also sometimes coated. Examples include 

(1) 
plastic parts coated to give them a metallic appearance; (2) antireﬂection coatings on optical glass lenses; and (3) certain coating and deposition processes used in the fabrication of semiconductor chips (Chapter 33) and printed circuit boards (Chapter 34). In all cases, good adhesion must be achieved between coating and substrate, and for this to occur the substrate surface must be very clean. 



 Industrial Cleaning Processes  
Most work parts must be cleaned one or more times during their manufacturing  
sequence. Chemical and/or mechanical processes are used to accomplish this clean 
ing. Chemical cleaning methods use chemicals to remove unwanted oils and soils  
from the workpiece surface. Mechanical cleaning involves removal of substances  
from a surface by mechanical operations of various kinds. These operations often  
serve other functions such as removing burrs, improving smoothness, adding luster,  
and enhancing surface properties.  
27.1.1  CHEMICAL CLEANING  


A typical surface is covered with various ﬁlms, oils, dirt, and other contaminants (Section 5.3.1). Although some of these substances may operate in a beneﬁcial way (such as the oxide ﬁlm on aluminum), it is usually desirable to remove contaminants from the surface. This section discusses some general considerations related to cleaning and surveys the principal chemical cleaning processes used in industry. 
Some of the important reasons why manufactured parts (and products) must be cleaned are (1) to prepare the surface for subsequent industrial processing, such as a coating application or adhesive bonding; (2) to improve hygiene conditions for workers and customers; (3) to remove contaminants that might chemically react with the surface; and (4) to enhance appearance and performance of the product. 
General Considerations in Cleaning There is no single cleaning method that can be used for all cleaning tasks. Just as various soaps and detergents are required for different household jobs (laundry, dishwashing, pot scrubbing, bathtub cleaning, and so forth), various cleaning methods are also needed to solve different cleaning problems in industry. Important factors in selecting a cleaning method are (1) the contaminant to be removed, (2) degree of cleanliness required, (3) substrate material to be cleaned, (4) purpose of the cleaning, (5) environmental and safety factors, (6) size and geometry of the part, and (7) production and cost requirements. 
Various kinds of contaminants build up on part surfaces, either due to previous processing or the factory environment.To select the best cleaning method,one must ﬁrst identify what must be cleaned. Surface contaminants found in the factory usually divide into one of the following categories: (1) oil and grease, which includes lubricants used in metalworking; (2) solid particles such as metal chips, abrasive grits, shop dirt, dust, and similar materials; (3) bufﬁng and polishing compounds; and (4) oxide ﬁlms, rust, and scale. 
Degree of cleanliness refers to the amount of contaminant remaining after a given cleaning operation. Parts being prepared to accept a coating (e.g., paint, metallic ﬁlm) or adhesive must be very clean; otherwise, adhesion of the coated material is jeopardized. In other cases, it may be desirable for the cleaning operation to leave a residue on the part surface for corrosion protection during storage, in effect replacing one contaminant on the surface by another that is beneﬁ cial. Degree of cleanliness is often difﬁcult to measure in a quantiﬁable way. A simple test is a wiping method, in which the surface is wiped with a clean white cloth, and the amount of soil absorbed by the cloth is observed. It is a nonquantitative but easy test to use. 
The substrate material must be considered in selecting a cleaning method, so that damaging reactions are not caused by the cleaning chemicals. To cite several examples: aluminum is dissolved by most acids and alkalis; magnesium is attacked by many acids; copper is attacked by oxidizing acids (e.g., nitric acid); steels are resistant to alkalis but react with virtually all acids. 
Some cleaning methods are appropriate to prepare the surface for painting, while others are better for plating. Environmental protection and worker safety are becoming increasingly important in industrial processes. Cleaning methods and the associated chemicals should be selected to avoid pollution and health hazards. 
Chemical Cleaning Processes Chemical cleaning uses various types of chemicals to effect contaminant removal from the surface. The major chemical cleaning methods are (1) alkaline cleaning, (2) emulsion cleaning, (3) solvent cleaning, (4) acid cleaning, and (5) ultrasonic cleaning. In some cases, chemical action is augmented by other energy forms; for example, ultrasonic cleaning uses high-frequency mechanical vibrations combined with chemical cleaning. 
Alkaline cleaning is the most widely used industrial cleaning method. As its name indicates, it employs an alkali to remove oils, grease, wax, and various types of particles (metal chips, silica, carbon, and light scale) from a metallic surface. Alkaline cleaning solutions consist of low-cost, water-soluble salts such as sodium and potassium hydroxide (NaOH, KOH), sodium carbonate (Na2CO3), borax (Na2B4O7), phosphates and silicates of sodium and potassium, combined with dispersants and surfactants in water. The cleaning method is commonly accomplished by immersion or spraying, usually at temperatures of 50°C to 95°C (120°F–200°F). Following application of the alkaline solution, a water rinse is used to remove the alkali residue. Metal surfaces cleaned by alkaline solutions are typically electroplated or conversion coated. 
Electrolytic cleaning, also called electrocleaning, is a related process in which a 3–12-V direct current is applied to an alkaline cleaning solution. The electrolytic action results in the generation of gas bubbles at the part surface, causing a scrubbing action that aids in removal of tenacious dirt ﬁlms. 
Emulsion cleaning uses organic solvents (oils) dispersed in an aqueous solution. The use of suitable emulsiﬁers (soaps) results in a two-phase cleaning ﬂuid (oil-in-water), which functions by dissolving or emulsifying the soils on the part surface. The process can be used on either metal or nonmetallic parts. Emulsion cleaning must be followed by alkaline cleaning to eliminate all residues of the organic solvent prior to plating. 
In solvent cleaning, organic soils such as oil and grease are removed from a metallic surface by means of chemicals that dissolve the soils. Common application techniques include hand-wiping, immersion, spraying, and vapor degreasing. Vapor degreasing uses hot vapors of solvents to dissolve and remove oil and grease on part surfaces. The common solvents include trichlorethylene (C2HCl3), methylene chloride (CH2Cl2), and perchlorethylene (C2Cl4), all of which have relatively low boiling points.1 The vapor degreasing process consists of heating the liquid solvent to its boiling point in a container to produce hot vapors. Parts to be cleaned are then introduced into the vapor, which condenses on the relatively cold part surfaces, dissolving the contaminants and dripping to the bottom of the container. Condensing coils near 
1The highest boiling point of the three solvents is 121°C (250°F) for C2Cl4. 
the top of the container prevent any vapors from escaping the container into the surrounding atmosphere. This is important because these solvents are classiﬁed as hazardous air pollutants under the 1992 Clean Air Act [10]. 
Acid cleaning removes oils and light oxides from metal surfaces by soaking, spraying, or manual brushing or wiping. The process is carried out at ambient or elevated temperatures. Common cleaning ﬂ uids are acid solutions combined with water-miscible solvents, wetting and emulsifying agents. Cleaning acids include hydrochloric (HCl), nitric (HNO3), phosphoric (H3PO4), and sulfuric (H2SO4), the selection depending on the base metal and purpose of the cleaning. For example, phosphoric acid produces a light phosphate ﬁ lm on the metallic surface, which can be a useful preparation for painting.A closely related cleaning process is acid pickling, which involves a more severe treatment to remove thicker oxides, rusts, and scales; it generally results in some etching of the metallic surface, which serves to improve organic paint adhesion. 
Ultrasonic cleaning combines chemical cleaning and mechanical agitation of the cleaning ﬂuid to provide a highly effective method for removing surface contaminants. The cleaning ﬂ uid is generally an aqueous solution containing alkaline detergents. The mechanical agitation is produced by high-frequency vibrations of sufﬁ cient amplitude to cause cavitation—formation of low-pressure vapor bubbles or cavities.As the vibration wave passes a given point in the liquid,the low-pressure region is followed by a high-pressure front that implodes the cavity, thereby producing a shock wave capable of penetrating contaminant particles adhering to the work surface. This rapid cycle of cavitation and implosion occurs throughout the liquid medium, thus making ultrasonic cleaning effective even on complex and intricate internal shapes. The cleaning process is performed at frequencies between 20 and 45 kHz, and the cleaning solution is usually at an elevated temperature, typically 65°C to 85°C (150°F–190°F). 


27.1.2 MECHANICAL CLEANING AND SURFACE TREATMENTS 
Mechanical cleaning involves the physical removal of soils, scales, or ﬁlms from the work surface of the work part by means of abrasives or similar mechanical action. The processes used for mechanical cleaning often serve other functions in addition to cleaning, such as deburring and improving surface ﬁnish. 
Blast Finishing and Shot Peening Blast ﬁnishing uses the high-velocity impact of particulate media to clean and ﬁnish a surface. The most well known of these methods is sand blasting, which uses grits of sand (SiO2) as the blasting media. Various other media are also used in blast ﬁnishing, including hard abrasives such as aluminum oxide (Al2O3) and silicon carbide (SiC), and soft media such as nylon beads and crushed nut shells. The media is propelled at the target surface by pressurized air or centrifugal force. In some applications, the process is performed wet, in which ﬁne particles in a water slurry are directed under hydraulic pressure at the surface. 
In shot peening, a high-velocity stream of small cast steel pellets (called shot) is directed at a metallic surface with the effect of cold working and inducing compressive stresses into the surface layers. Shot peening is used primarily to improve fatigue strength of metal parts. Its purpose is therefore different from blast ﬁnishing, although surface cleaning is accomplished as a by-product of the operation. 
FIGURE 27.1 Diagramof tumbling (barrelﬁnishing) operation showing “landslide”action of parts andabrasive media to ﬁnish the parts. 

Tumbling and Other Mass Finishing Tumbling, vibratory ﬁnishing, and similar operations comprise a group of ﬁnishing processes known as mass ﬁ nishing methods. Mass ﬁ nishing involves the ﬁnishing of parts in bulk by a mixing action inside a container, usually in the presence of an abrasive media. The mixing causes the parts to rub against the media and each other to achieve the desired ﬁnishing action. Mass ﬁ nishing methods are used for deburring, descaling, deﬂ ashing, polishing, radiusing, burnishing, and cleaning. The parts include stampings, castings, forgings, extrusions, and machined parts. Even plastic and ceramic parts are sometimes subjected to these mass ﬁnishing operations to achieve desired ﬁnishing results. The parts processed by these methods are usually small and are therefore uneconomical to ﬁ nish individually. 
Mass ﬁnishing methods include tumbling, vibratory ﬁnishing, and several techniques that utilize centrifugal force. Tumbling (also called barrel ﬁ nishing and tumbling barrel ﬁ nishing) involves the use of a horizontally oriented barrel of hexagonal or octagonal cross-section in which parts are mixed by rotating the barrel at speeds of 10–50 rev/min. Finishing is performed by a “landslide” action of the media and parts as the barrel revolves. As pictured in Figure 27.1, the contents rise in the barrel due to rotation, followed by a tumbling down of the top layer due to gravity. This cycle of rising and tumbling occurs continuously and, over time, subjects all of the parts to the same desired ﬁnishing action. However, because only the top layer of parts is being ﬁnished at any moment, barrel ﬁnishing is a relatively slow process compared to other mass ﬁnishing methods. It often takes several hours of tumbling to complete the processing. Other drawbacks of barrel ﬁ nishing include high noise levels and large ﬂ oor space requirements. 
Vibratory ﬁ nishing was introduced in the late 1950s as an alternative to tumbling. The vibrating vessel subjects all parts to agitation with the abrasive media, as opposed to only the top layer as in barrel ﬁnishing. Consequently, processing times for vibratory ﬁnishing are signiﬁcantly reduced. The open tubs used in this method permit inspection of the parts during processing, and noise is reduced. 
Most of the media in these operations are abrasive; however, some media perform nonabrasive ﬁnishing operations such as burnishing and surface hardening. The media may be natural or synthetic materials. Natural media include corundum, granite,limestone,and even hardwood.The problem with these materials is that they are generally softer (and therefore wear more rapidly) and nonuniform in size (and sometimes clog in the work parts). Synthetic media can be made with greater consistency, both in size and hardness. These materials include Al2O3 and SiC, compacted into a desired shape and size using a bonding material such as a polyester resin. The shapes for these media include spheres, cones, angle-cut cylinders, and other regular 

Ball Ball cone Cone Oval ball Pin (b) 
FIGURE 27.2 Typical preformed media shapes used in mass ﬁnishing operations: (a) abrasive media for ﬁnishing, and (b) steel media for burnishing. 
geometric forms, as in Figure 27.2(a). Steel is also used as a mass ﬁ nishing medium in shapes such as those shown in Figure 27.2(b) for burnishing, surface hardening, and light deburring operations. The shapes shown in Figure 27.2 come in various sizes. Selection of media is based on part size and shape, as well as ﬁ nishing requirements. 
In most mass ﬁnishing processes, a compound is used with the media. The mass ﬁnishing compound is a combination of chemicals for speciﬁc functions such as cleaning, cooling, rust inhibiting (of steel parts and steel media), and enhancing brightness and color of the parts (especially in burnishing). 



Diffusion and Ion Implantation 
This section discusses two processes in which the surface of a substrate is impregnated with foreign atoms that alter its chemistry and properties. 
27.2.1 DIFFUSION 
Diffusion involves the alteration of surface layers of a material by diffusing atoms of a different material (usually an element) into the surface (Section 4.3). The diffusion process impregnates the surface layers of the substrate with the foreign element,but the surface still contains a high proportion of substrate material.A typical proﬁle of composition as a function of depth below the surface for a diffusion coated metal part is illustrated in Figure 27.3. The characteristic of a diffusion impregnated surface is that the diffused element has a maximum percentage at the surface and rapidly declines with distance below the surface.The diffusion process has important applications in metallurgy and semiconductor manufacture. 
In metallurgical applications, diffusion is used to alter the surface chemistry of metals in a number of processes and treatments. One important example is surface hardening, typiﬁed by carburizing, nitriding, carbonitriding, chromizing, and boronizing (Section 27.4). In these treatments, one or more elements (C and/or Ni, Cr, or Bo) are diffused into the surface of iron or steel. 
There are other diffusion processes in which corrosion resistance and/or high-temperature oxidation resistance are main objectives. Aluminizing, and siliconizing are important examples. Aluminizing, also known as calorizing, involves diffusion of aluminum into carbon steel,alloy steels,and alloys of nickel and cobalt.The treatment is accomplished by either (1) pack diffusion, in which work parts are packed with Al powders and baked at high temperature to create the diffusion layer; or (2) a slurry method, in which the work parts are dipped or sprayed with a mixture of Al powders and binders, then dried and baked. 

Siliconizing is a treatment of steel in which silicon is diffused into the part surface to create a layer with good corrosion and wear resistance and moderate heat resistance. The treatment is carried out by heating the work in powders of silicon carbide (SiC) in an atmosphere containing vapors of silicon tetrachloride (SiCl4). Siliconizing is less common than aluminizing. 
Semiconductor Applications In semiconductor processing, diffusion of an impurity element into the surface of a silicon chip is used to change the electrical properties at the surface to create devices such as transistors and diodes. How diffusion is used to accomplish this doping, as it is called, and other semiconductor processes is examined in Chapter 33. 

27.2.2 ION IMPLANTATION 
Ion implantation is an alternative to diffusion when the latter method is not feasible because of the high temperatures required. The ion implantation process involves embedding atoms of one (or more) foreign element(s) into a substrate surface using a high-energy beam of ionized particles. The result is an alteration of the chemical and physical properties of the layers near the substrate surface. Penetration of atoms produces a much thinner altered layer than diffusion, as indicated by a comparison of Figures 27.3 and 27.4. Also, the concentration proﬁle of the impregnated element is quite different from the characteristic diffusion proﬁle. 
Advantages of ion implantation include (1) low-temperature processing, (2) good control and reproducibility of penetration depth of impurities, and (3) solubility limits can be exceeded without precipitation of excess atoms. Ion implantation ﬁnds some of its applications as a substitute for certain coating processes, where its advantages include (4) no problems with waste disposal as in electroplating and 

FIGURE 27.4 Proﬁle of surface chemistry as treated by ion implantation. (Source:[17].) Shown here is a typical plot for boronimplanted in silicon. Note the differencein proﬁle shape and depth of altered layer compared to diffusion in Figure 27.3. 
many coating processes, and (5) no discontinuity between coating and substrate. Principal applications of ion implantation are in modifying metal surfaces to improve properties and fabrication of semiconductor devices. 



Plating and Related Processes 
Plating involves the coating of a thin metallic layer onto the surface of a substrate mate-rial.The substrate is usually metallic,although methods are available to plate plastic and ceramic parts.The most familiar and widely used plating technology is electroplating. 
27.3.1 ELECTROPLATING 
Electroplating, also known as electrochemical plating, is an electrolytic process (Section 4.5) in which metal ions in an electrolyte solution are deposited onto a cathode work part.The setup is shown in Figure 27.5.The anode is generally made of the metal being plated and thus serves as the source of the plate metal. Direct current from an external power supply is passed between the anode and the cathode. The 

FIGURE 27.5 
Setup forelectroplating. 

electrolyte is an aqueous solution of acids, bases, or salts; it conducts electric current by the movement of plate metal ions in solution. For optimum results, parts must be chemically cleaned just prior to electroplating. 
Principles of Electroplating Electrochemical plating is based on Faraday’s two physical laws. Brieﬂy, the laws state: (1) the mass of a substance liberated in electrolysis is proportional to the quantity of electricity passed through the cell; and (2) the mass of the material liberated is proportional to its electrochemical equivalent (ratio of atomic weight to valence). The effects can be summarized in the equation
 V ! CIt (27.1) 
where V  volume of metal plated, mm3 (in3); C  plating constant, which depends on electrochemical equivalent and density, mm3/amp-s (in3/amp-min); I  current, amps; and t  time during which current is applied, s (min).The product It (current  time) is the electrical charge passed in the cell, and the value of C indicates the amount of plating material deposited onto the cathodic work part per electrical charge. 
For most plating metals, not all of the electrical energy in the process is used for deposition; some energy may be consumed in other reactions, such as the liberation of hydrogen at the cathode.This reduces the amount of metal plated.The actual amount of metal deposited on the cathode (work part) divided by the theoretical amount given by Equation (27.1) is called the cathode efﬁ ciency. Taking the cathode efﬁ ciency into account, a more realistic equation for determining the volume of metal plated is
 V ! ECIt (27.2) 
where E ! cathode efﬁciency,and the other terms are deﬁned as before.Typical values of cathode efﬁciency E and plating constant C for different metals are presented in Table 27.1. The average plating thickness can be determined from the following: 
d ! AV (27.3) 
where d ! plating depth or thickness, mm (in); V ! volume of plate metal from Equation (27.2); and A  surface area of plated part, mm2 (in2). 
A steel part with surface area A  125 cm2 is to be nickel plated. What average 
plating thickness will result if 12 amps are applied for 15 min in an acid sulfate 
electrolyte bath? 
Solution: From Table 27.1, the cathode efﬁciency for nickel is E  0.95 and the 
plating constant C  3.42(102) mm3/amp-s. Using Equation (27.2), the total 
amount of plating metal deposited onto the part surface in 15 min is given by 
V  0.95 (3.42  102) (12) (15) (60)  350.9 mm3 
This is spread across an area A  125 cm2  12,500 mm2, so the average plate 
thickness is 
350.9
d ! 0.028 mm
12500 
TABLE • 27.1 Typical cathode efﬁciencies in electroplating and values of plating constant C. 

Cathode  Plating Constant Ca  
Plate Metala  Electrolyte  Efﬁciency %  mm3/amp-s  in3/amp-min  
Cadmium (2)  Cyanide  90  6.73  102  2.47  104  
Chromium (3)  Chromium-acid-sulfate  15  2.50  102  0.92  104  
Copper (1)  Cyanide  98  7.35  102  2.69  104  
Gold (1)  Cyanide  80  10.6  102  3.87  104  
Nickel (2)  Acid sulfate  95  3.42  102  1.25  104  
Silver (1)  Cyanide  100  10.7  102  3.90  104  
Tin (4)  Acid sulfate  90  4.21  102  1.54  104  
Zinc (2)  Chloride  95  4.75  102  1.74  104  

Compiled from [17]. aMost common valence given in parenthesis ( ); this is the value assumed in determining the plating constant C. For a different valence, compute the new C by multiplying C value in the table by the most common valence and then dividing by the new valence. 
Methods and Applications A variety of equipment is available for electroplating, the choice depending on part size and geometry, throughput requirements, and plating metal. The principal methods are (1) barrel plating, (2) rack plating, and 
(3) strip plating. Barrel plating is performed in rotating barrels that are oriented either horizontally or at an oblique angle (35°). The method is suited to the plating of many small parts in a batch. Electrical contact is maintained through the tumbling action of the parts themselves and by means of an externally connected conductor that projects into the barrel. There are limitations to barrel plating; the tumbling action inherent in the process may damage soft metal parts, threaded components, parts requiring good ﬁnishes, and heavy parts with sharp edges. 
Rack plating is used for parts that are too large, heavy, or complex for barrel plat-ing.The racks are made of heavy-gauge copper wire,formed into suitable shapes for holding the parts and conducting current to them. The racks are fabricated so that work parts can be hung on hooks, or held by clips, or loaded into baskets. To avoid plating of the copper itself, the racks are covered with insulation except in locations where part contact occurs. The racks containing the parts are moved through a sequence of tanks that perform the electroplating operation. Strip plating is a high-production method in which the work consists of a continuous strip that is pulled through the plating solution by means of a take-up reel. Plated wire is an example of a suitable application. Small sheet-metal parts held in a long strip can also be plated by this method. The process can be set up so that only speciﬁc regions of the parts are plated, for example, contact points plated with gold on electrical connectors. 
Common coating metals in electroplating include zinc, nickel, tin, copper, and chromium. Steel is the most common substrate metal. Precious metals (gold, silver, platinum) are plated on jewelry. Gold is also used for electrical contacts. 
Zinc-plated steel products include fasteners, wire goods, electric switch boxes, and various sheet-metal parts. The zinc coating serves as a sacriﬁcial barrier to the corrosion of the steel beneath. An alternative process for coating zinc onto steel is galvanizing (Section 27.3.4). Nickel plating is used for corrosion resistance and decorative purposes over steel, brass, zinc die castings, and other metals. Applications include automotive trim and other consumer goods. Nickel is also used as a base coat under a much thinner chrome plate. Tin plate is still widely used for corrosion protection in “tin cans” and other food containers. Tin plate is also used to improve solderability of electrical components. 
Copper has several important applications as a plating metal. It is widely used as a decorative coating on steel and zinc, either alone or alloyed with zinc as brass plate. It also has important plating applications in printed circuit boards (Section 34.2). Finally, copper is often plated on steel as a base beneath nickel and/or chrome plate. Chromium plate (popularly known as chrome plate) is valued for its decorative appearance and is widely used in automotive products, ofﬁce furniture, and kitchen appliances. It also produces one of the hardest of all electroplated coatings, and so it is widely used for parts requiring wear resistance (e.g., hydraulic pistons and cylinders, piston rings, aircraft engine components, and thread guides in textile machinery). 

27.3.2 ELECTROFORMING 
This process is virtually the same as electroplating but its purpose is quite different. Electroforming involves electrolytic deposition of metal onto a pattern until the required thickness is achieved; the pattern is then removed to leave the formed part. Whereas typical plating thickness is only about 0.05 mm (0.002 in) or less, electroformed parts are often substantially thicker, so the production cycle is proportionally longer. 
Patterns used in electroforming are either solid or expendable. Solid patterns have a taper or other geometry that permits removal of the electroplated part. Expendable patterns are destroyed during part removal; they are used when part shape precludes a solid pattern. Expendable patterns are either fusible or soluble. The fusible type is made of low-melting alloys, plastic, wax, or other material that can be removed by melting. When nonconductive materials are used, the pattern must be metallized to accept the electrodeposited coating. Soluble patterns are made of a material that can be readily dissolved by chemicals; for example, aluminum can be dissolved in sodium hydroxide (NaOH). 
Electroformed parts are commonly fabricated of copper, nickel, and nickel cobalt alloys. Applications include ﬁne molds for lenses, compact discs (CDs), and videodiscs (DVDs); copper foil used to produce blank printed circuit boards; and plates for embossing and printing. Molds for compact discs and videodiscs represent a demanding application because the surface details that must be imprinted on the disc are measured in mm (1 mm ! 106 m).These details are readily obtained in the mold by electroforming. 

27.3.3 ELECTROLESS PLATING 
Electroless plating is a plating process driven entirely by chemical reactions—no external source of electric current is required. Deposition of metal onto a part surface occurs in an aqueous solution containing ions of the desired plating metal. The process uses a reducing agent, and the work part surface acts as a catalyst for the reaction. 
The metals that can be electroless plated are limited; and for those that can be processed by this technique, the cost is generally greater than electrochemical plating. The most common electroless plating metal is nickel and certain of its alloys (Ni–Co, Ni–P, and Ni–B). Copper and, to a lesser degree, gold are also used as plating metals. Nickel plating by this process is used for applications requiring high resistance to corrosion and wear. Electroless copper plating is used to plate through holes of printed circuit boards (Section 34.2.3). Cu can also be plated onto plastic parts for decorative purposes. Advantages sometimes cited for electroless plating include 
(1) 
uniform plate thickness on complex part geometries (a problem with electroplating); (2) the process can be used on both metallic and nonmetallic substrates; and 

(3)
 no need for a DC power supply to drive the process. 



27.3.4 HOT DIPPING 

Hot dipping is a process in which a metal substrate is immersed in a molten bath of a second metal; upon removal, the second metal is coated onto the ﬁrst. Of course, the ﬁrst metal must possess a higher melting temperature than the second.The most common substrate metals are steel and iron. Zinc, aluminum, tin, and lead are the common coating metals. Hot dipping works by forming transition layers of varying alloy compositions. Next to the substrate are normally intermetallic compounds of the two metals; at the exterior are solid solution alloys consisting predominantly of the coating metal. The transition layers provide excellent adhesion of the coating. 
The primary purpose of hot dipping is corrosion protection.Two mechanisms normally operate to provide this protection: (1) barrier protection—the coating simply serves as a shield for the metal beneath; and (2) sacriﬁcial protection—the coating corrodes by a slow electrochemical process to preserve the substrate. 
Hot dipping goes by different names, depending on coating metal: galvanizing is when zinc (Zn) is coated onto steel or iron; aluminizing refers to coating of aluminum (Al) onto a substrate; tinning is coating of tin (Sn); and terneplate describes the plating of lead–tin (Pb-Sn) alloy onto steel. Galvanizing is by far the most important hot dipping process, dating back about 200 years. It is applied to ﬁ nished steel and iron parts in a batch process; and to sheet, strip, piping, tubing, and wire in an automated continuous process. Coating thickness is typically 0.04 to 0.09 mm (0.0016–0.0035 in). Thickness is controlled largely by immersion time. Bath temperature is maintained at around 450°C (850°F). 
Commercial use of aluminizing is on the rise, gradually increasing in market share relative to galvanizing. Hot-dipped aluminum coatings provide excellent corrosion protection, in some cases ﬁve times more effective than galvanizing [17]. Tin plating by hot dipping provides a nontoxic corrosion protection for steel in applications for food containers, dairy equipment, and soldering applications. Hot dipping has gradually been overtaken by electroplating as the preferred commercial method for plating of tin onto steel. Terneplating involves hot dipping of a lead–tin alloy onto steel.The alloy is predominantly lead (only 2%–15% Sn);however,tin is required to obtain satisfactory adhesion of the coating. Terneplate is the lowest cost of the coating methods for steel, but its corrosion protection is limited. 


Conversion Coating 
Conversion coating refers to a family of processes in which a thin ﬁlm of oxide, phosphate, or chromate is formed on a metallic surface by chemical or electrochemical reaction. Immersion and spraying are the two common methods of exposing the metal surface to the reacting chemicals. The common metals treated by conversion coating are steel (including galvanized steel), zinc, and aluminum. However, nearly any metal product can beneﬁt from the treatment. The important reasons for using a conversion coating process are (1) to provide corrosion protection, (2) to prepare the surface for painting, (3) to increase wear resistance, (4) to permit the surface to better hold lubricants for metal forming processes, (5) to increase electrical resistance of surface, (6) to provide a decorative ﬁnish, and (7) for part identiﬁcation [17]. 
Conversion coating processes divide into two categories: (1) chemical treatments, which involve a chemical reaction only, and (2) anodizing, which consists of an electrochemical reaction to produce an oxide coating (anodize is a contraction of anodic oxidize). 
27.4.1 CHEMICAL CONVERSION COATINGS 
These processes expose the base metal to certain chemicals that form thin, nonmetallic surface ﬁlms. Similar reactions occur in nature; the oxidation of iron and aluminum are examples.Whereas rusting is progressively destructive of iron,formation of a thin Al2O3 coating on aluminum protects the base metal. It is the purpose of these chemical conversion treatments to accomplish the latter effect. The two main processes are phosphate and chromate coating. 
Phosphate coating transforms the base metal surface into a protective phosphate ﬁlm by exposure to solutions of certain phosphate salts (e.g., Zn, Mg, and Ca) together with dilute phosphoric acid (H3PO4). The coatings range in thickness from 0.0025 to 0.05 mm (0.0001–0.002 in). The most common base metals are zinc and steel, including galvanized steel. The phosphate coating serves as a useful preparation for painting in the automotive and heavy appliance industries. 
Chromate coating converts the base metal into various forms of chromate ﬁ lms using aqueous solutions of chromic acid, chromate salts, and other chemicals. Metals treated by this method include aluminum, cadmium, copper, magnesium, and zinc (and their alloys). Immersion of the base part is the common method of 
typically less than 0.0025 mm (0.0001 in). Usual reasons for chromate coating are 
(1) corrosion protection, (2) base for painting, and (3) decorative purposes. Chromate coatings can be clear or colorful; available colors include olive drab, bronze, yellow, or bright blue. 

27.4.2 ANODIZING 
,phosphatethansomewhatthinnerarecoatingsconversionChromate . application 
Although the previous processes are normally performed without electrolysis, anodizing is an electrolytic treatment that produces a stable oxide layer on a metallic surface. Its most common applications are with aluminum and magnesium, but it is also applied to zinc, titanium, and other less common metals. Anodized coatings are used primarily for decorative purposes; they also provide corrosion protection. 
It is instructive to compare anodizing to electroplating, because they are both electrolytic processes. Two differences stand out. (1) In electrochemical plating, the work part to be coated is the cathode in the reaction. By contrast, in anodizing, the work is the anode, whereas the processing tank is cathodic. (2) In electroplating, the coating is grown by adhesion of ions of a second metal to the base metal surface. In anodizing, the surface coating is formed through chemical reaction of the substrate metal into an oxide layer. 
Anodized coatings usually range in thickness between 0.0025 and 0.075 mm (0.0001 and 0.003 in). Dyes can be incorporated into the anodizing process to create a wide variety of colors; this is especially common in aluminum anodizing. Very thick coatings up to 0.25 mm (0.010 in) can also be formed on aluminum by a special process called hard anodizing; these coatings are noted for high resistance to wear and corrosion. 



Vapor Deposition Processes 
The vapor deposition processes form a thin coating on a substrate by either condensation or chemical reaction of a gas onto the surface of the substrate. The two categories of processes that fall under this heading are physical vapor deposition and chemical vapor deposition. 
27.5.1 PHYSICAL VAPOR DEPOSITION 
Physical vapor deposition (PVD) is a group of thin ﬁlm processes in which a material is converted into its vapor phase in a vacuum chamber and condensed onto a substrate surface as a very thin layer. PVD can be used to apply a wide variety of coating materials: metals, alloys, ceramics and other inorganic compounds, and even certain polymers. Possible substrates include metals, glass, and plastics. Thus, PVD represents a versatile coating technology, applicable to an almost unlimited combination of coating substances and substrate materials.
