Repository: Zdong104/ManufacturtingQA

# ManufacturtingQA




Updtaes: 
1. Dataset cleaning in order
2. Tested on section 124

TODO： 
1. Test Normal Rag
2. Test on 多选题

File: Experimental_and_Test/GraphRag/input/sec33.txt (part 1 of 2)

Processing of IntegratedCircuits 
Chapter Contents 
33.1 Overview of IC Processing 
33.1.1 Processing Sequence 
33.1.2 Clean Rooms 


33.2 Silicon Processing 
33.2.1 Production of Electronic Grade Silicon 
33.2.2 Crystal Growing 
33.2.3 Shaping of Silicon into Wafers 


33.3 Lithography 

33.3.1 Optical Lithography 
33.3.2 Other Lithography Techniques 


33.4 Layer Processes Used in IC Fabrication 
33.4.1 Thermal Oxidation 
33.4.2 Chemical Vapor Deposition 
33.4.3 Introduction of Impurities into Silicon 
33.4.4 Metallization 
33.4.5 Etching 



33.5 Integrating the Fabrication Steps 
33.6 IC Packaging 

33.6.1 IC Package Design 
33.6.2 Processing Steps in IC Packaging 


33.7 Yields in IC Processing 
An integrated circuit (IC) is a collection of electronic devices such as transistors, diodes, and resistors that have been fabricated and electrically interconnected onto a small ﬂat chip of semiconductor material. Silicon (Si) is the most widely used semiconductor material for ICs, because of its combination of properties and low cost. Less common semiconductor chips are made of gallium arsenide (GaAs) and germanium (Ge). Because the circuits are fabricated into one solid piece of material, the term solid-state electronics is used to denote these devices. Semiconductor devices such as integrated circuits are the basis for virtually all modern electronics products, which constitute the world’s largest industry, overtaking the automobile industry in gross sales in 1998 [15]. 
The IC was invented in 1959 and has been the subject of continual development ever since (Historical Note 33.1). The most fascinating aspect of microelectronics technology is the huge number of devices that can be packed onto a single small chip. Various terms have been developed to deﬁne the level of integration and density of packing, such as large-scale integration (LSI) and very-large-scale integration (VLSI). Table 33.1 lists these terms, their deﬁnitions (although there is not complete agreement over the dividing lines between levels), and the period during which the technology was introduced. In 1975, Gordon Moore1 formulated what has come to be known as Moore’s law, which states that the number of transistors (the building blocks of logic and memory devices) on an integrated circuit doubles every 2 years [23]. The predictive ability of this law has remained accurate to the present time. Today’s gigascale technology is capable of fabricating millions of transistors per square millimeter of processable area on the chip surface. 
1Gordon Moore was a cofounder of Intel Corporation, and at time of writing, is the company’s Chairman Emeritus. 


Recent advances in semiconductor technology include system-on-chip and three-dimensional integrated circuits [21]. System-on-chip refers to the fabrication of an integrated circuit that contains all of the components required in a computer. Conventional computers include multiple integrated circuits and other components that are interconnected on a printed circuit board (Chapter 34). The system-on-chip concept minimizes assembly costs and power requirements for the computer. A three-dimensional integrated circuit is an IC consisting of components that have both vertical and horizontal features,enabling faster operation because the average conduction distance between components is reduced compared with a two-dimensional layer with the same number of components. Intel Corporation’s Tri-Gate technology uses 3-D transistors with vertical ﬁns that project upward from the silicon chip surface, enabling switching speeds to be increased and power requirements to be reduced. 
Historical Note 33.1 Integrated circuit technology 
The history of integrated circuits includes inventions of electronic devices and the processes for making these devices. The development of radar immediately before World War II (1939 to 1945) identiﬁed germanium and silicon as important semiconductor elements for the diodes used in radar circuitry. Owing to the importance of radar in the war, commercial sources of germanium and silicon were developed. 
In 1947, the transistor was developed at the Bell Telephone Laboratories by J. Bardeen and W. Brattain. An improved version was subsequently invented by 
W. Shockley of Bell Labs in 1952. These three inventors shared the 1956 Nobel Prize in Physics for their research on semiconductors and the discovery of the transistor. The interest of the Bell Labs was to develop electronic switching systems that were more reliable than the electromechanical relays and vacuum tubes used at that time. 
In February 1959, J. Kilby of Texas Instruments Inc. ﬁ led a patent application for the fabrication of multiple electronic devices and their interconnection to form a circuit on a single piece of semiconductor material. Kilby was describing an integrated circuit (IC). In May 1959, 
J. Hoerni of Fairchild Semiconductor Corp. applied for a patent describing the planar process for fabricating transistors. In July of the same year, R. Noyce also of Fairchild ﬁled a patent application similar to the Kilby inven tion but specifying the use of planar technology and adherent leads. 
Although ﬁ led later than Kilby’s, Noyce’s patent was issued ﬁ rst, in 1961 (the Kilby patent was awarded in 1964). This discrepancy in dates and similarity in inventions have resulted in considerable controversy over who was really the inventor of the IC. The issue was argued in legal suits stretching all the way to the U.S. Supreme Court. The high court refused to hear the case, leaving stand a lower court ruling that favored several of Noyce’s claims. The result (at the risk of oversimplifying) is that Kilby is generally credited with the concept of the monolithic integrated circuit, whereas Noyce is credited with the method for fabricating it. 
The ﬁrst commercial ICs were introduced by Texas Instruments in March 1960. Early integrated circuits contained about 10 devices on a small silicon chip—about 3 mm (0.12 in) square. By 1966, silicon had overtaken germanium as the preferred semiconductor material. Since that year, Si has been the predominant material in IC fabrication. Since the 1960s, a continual trend toward miniaturization and increased integration of multiple devices in a single chip has occurred in the electronics industry (the progress can be seen in Table 33.1), leading to the components described in this chapter. 


150 nm 

Gate 
FIGURE 33.1 Cross section Phosphosilicate
glass (P-glass)
of a transistor (speciﬁcally, a MOSFET) in an integrated 
Silicon dioxide 
circuit. Approximate size of thedevice is shown. Processingtechnologies at time ofpublication are approaching Source (n+) Drain (n+)feature sizes in ICs as small 
as 22 nm. Silicon substrate (p-type) 




Overview of IC Processing 
Structurally, an integrated circuit consists of hundreds, thousands, millions, or billions of microscopic electronic devices that have been fabricated and electrically interconnected within the surface of a silicon chip. A chip, also called a die, is a square or rectangular ﬂat plate that is about 0.5 mm (0.020 in) thick and typically 5 to 25 mm (0.200–1.0 in) on a side. Each electronic device (i.e., transistor, diode, etc.) on the chip surface consists of separate layers and regions with different electrical properties combined to perform the particular electronic function of the device. A typical cross section of such a MOSFET2 device is illustrated in Figure 33.1.The approximate size of the device is shown,but the feature sizes within it are smaller. Current technology allows feature sizes as small as 32 nm, and 22 nm will be achieved within a few years. The devices are electrically connected to one another by very ﬁne lines of conducting material, so that the interconnected devices (that is, the integrated circuit) function in the speciﬁed way. Conducting lines and pads are also provided to electrically connect the IC to leads, which in turn permit the IC to be connected to external circuits. MOSFET is the most important device technology for ultra large scale integration [15]. 
To connect the IC to the outside world, and to protect it from damage, the chip is 
attached to a lead frame and encapsulated inside a suitable package, as in Figure 33.2. 
The package is an enclosure, usually made of plastic or ceramic, which provides 
FIGURE 33.2 
Packaging of anintegrated circuit chip:
(a) cutaway viewshowing the chipattached to a lead frame and encapsulated in a plastic enclosure,and (b) the packageas it would appear toa user. This type of package is called a dualin-line package (DIP). 


2MOSFET stands for Metal-Oxide-Semiconductor Field-Effect Transistor. A transistor is a semiconductor device capable of performing various functions such as amplifying, controlling, or generating electrical signals. A ﬁeld-effect transistor is one in which current ﬂows between source and drain regions through a channel, the ﬂowdependingon the applicationofvoltage tothe channel gate.A metal-oxide-semiconductor FETuses silicon dioxide to separate the channel and gate metallization. 

mechanical and environmental protection for the chip and includes leads by which the IC can be electrically connected to external circuits. The leads are attached to conducting pads on the chip that access the IC. 
33.1.1 PROCESSING SEQUENCE 
The sequence to fabricate a silicon-based IC chip begins with the processing of silicon (Section 7.5.2). Brieﬂy, silicon of very high purity is reduced in several steps from sand (silicon dioxide,SiO2).The silicon is grown from a melt into a large solid single-crystal log, with typical length of 1 to 3 m (3–10 ft) and diameter up to 450 mm (18 in). The log, called a boule, is then sliced into thin wafers, which are disks of thickness equal to about 0.5 mm (0.020 in). 
After suitable ﬁnishing and cleaning, the wafers are ready for the sequence of processes by which microscopic features of various chemistries will be created in their surface to form the electronic devices and their interconnections. The sequence consists of several types of processes, most of them repeated many times. A total of 200 or more processing steps may be required to produce a modern IC. Basically, the objective in the sequence is to add, alter, or remove a layer of material in selected regions of the wafer surface. The layering steps in IC fabrication are sometimes referred to as the planar process, because the processing relies on the geometric form of the silicon wafer being a plane.The processes by which the layers are added include thin ﬁlm deposition techniques such as physical vapor deposition and chemical vapor deposition (Section 27.5), and existing layers are altered by diffusion and ion implantation (Section 27.2). Additional layer-forming techniques, such as thermal oxidation, are also employed. Layers are removed in selected regions by etching, using chemical etchants (usually acid solutions) and other more advanced technologies such as plasma etching. 
The addition, alteration, and removal of layers must be done selectively; that is, only in certain extremely small regions of the wafer surface to create the device details such as in Figure 33.1. To distinguish which regions will be affected in each processing step, a procedure involving lithography is used. In this technique, masks are formed on the surface to protect certain areas and allow other areas to be exposed to the particular process (e.g., ﬁlm deposition, etching). By repeating the steps many times, exposing different areas in each step, the starting silicon wafer is gradually transformed into many integrated circuits. 
Processing of the wafer is organized in such a way that many individual chip surfaces are formed on a single wafer. Because the wafer is round with diameters ranging from 150 to 450 mm (6 to 18 in), whereas the ﬁnal chip may only be 12 mm (0.5 in) square, it is possible to produce hundreds of chips on a single wafer. At the conclusion of planar processing, each IC on the wafer is visually and functionally tested, the wafer is cut into individual chips, and each chip that passes the quality test is packaged as in Figure 33.2. 
Summarizing the preceding discussion, the production of silicon-based integrated circuits consists of the following stages, portrayed in Figure 33.3: (1) Silicon processing, in which sand is reduced to very pure silicon and then shaped into wafers; 
(2) IC fabrication, consisting of multiple processing steps that add, alter, and remove thin layers in selected regions to form the electronic devices; lithography is used to deﬁ ne the regions to be processed on the surface of the wafer; and (3) IC packaging, in which the wafer is tested, cut into individual dies (IC chips), and the dies are encapsulated in an appropriate package. Subsequent sections of the chapter are concerned with the details of these processing stages. Before beginning the coverage of the processing details, it is important to note that the microscopic dimensions of the devices in integrated circuits impose special requirements on the environment in which IC fabrication is accomplished. 


33.1.2 CLEAN ROOMS 
Much of the processing sequence for integrated circuits must be carried out in a clean room, the ambiance of which is more like a hospital operating room than a production factory. Cleanliness is dictated by the microscopic feature sizes in an IC, the scale of which continues to decrease with each passing year. Figure 33.4 shows the trend in IC device feature size; also displayed are common airborne particles that are potential contaminants in IC processing. These particles can cause defects in the integrated circuits, reducing yields and increasing costs. 
A clean room provides protection from these contaminants. The air is puriﬁed to remove most of the particles from the processing environment; temperature and humidity are also controlled.The clean room is air conditioned to a temperature of 21°C (70°F) and 45% relative humidity. The air is passed through a high-efﬁciency particulate air (HEPA) ﬁlter to capture particle contaminants. Several classiﬁ cation systems are used to specify the cleanliness of a clean room. Two are outlined here: ISO and US [18]. In both systems, a number is used to indicate the number of particles of size 0.5 mm or greater in a speciﬁed volume of air. In the ISO system, the volume of air is 1 cubic meter, whereas 1 cubic foot is used in the US system.3 A ISO class 5 clean room is required to maintain a count of particles of size 0.5 mm or greater at less than 3520/m3. That corresponds to a US class 100 clean room which must maintain a count of particles of size 0.5 mm or greater at less than 100/ft3. (1 ft  0.3048 m, so 1 m  (0.3048)1  3.28 ft, and 1 m3  (3.28)3  35.2 ft3. Thus, 100 particles per cubic foot is equivalent to 3520 particles per cubic meter.) 
3Only in the United States would metric units (0.5 mm) be mixed with U.S. customary units (ft3). 

device feature size in IC fabrication; also shown is the size of common airborne 
particles that can contaminate the processing environment. Minimum feature sizes 
for logic type ICs are expected to be about 13 nm in the year 2016 [10]. 

100 
10 
1
Device feature size, 
m 
10-1 
10-2 
1970 1980 1990 2000 2010 2020 Year 

Modern VLSI processing requires ISO class 4 or US class 10 clean rooms, which means that the number of particles of size equal to or greater than 0.5 mm is less than 352/m3 or 10/ft3. By comparison, outside air in a typical urban atmosphere contains 35,000,000 particles/m3 or 1,000,000 particles/ft3 of size equal to or greater than 0.5 mm [18]. 
Humans are the biggest source of contaminants in IC processing; emanating from humans are bacteria, tobacco smoke, viruses, hair, and other particles. Human workers in IC processing areas are required to wear special clothing, generally consisting of white cloaks, gloves, and hair nets. Where extreme cleanliness is required, workers are completely encased in bunny suits. Processing equipment is a second major source of contaminants; machinery produces wear particles, oil, dirt, and similar contaminants. IC processing is usually accomplished in laminar-ﬂow hooded work areas, which can be puriﬁed to greater levels of cleanliness than the general environment of the clean room. 
In addition to the very pure atmosphere provided by the clean room, the chemicals and water used in IC processing must be very clean and free of particles. Modern practice requires that chemicals and water be ﬁltered before using them. 



Silicon Processing 
Microelectronic chips are fabricated on a substrate of semiconductor material. Silicon (Si) is the leading semiconductor material today, constituting more than 95% of all semiconductor devices produced in the world. The discussion in this introductory treatment is limited to Si. The preparation of the silicon substrate can be divided into three steps: (1) production of electronic grade silicon, (2) crystal growing, and (3) shaping of Si into wafers. 
Section 33.2/Silicon Processing  875  
33.2.1  PRODUCTION OF ELECTRONIC GRADE SILICON  
Silicon is one of the most abundant materials in the Earth’s crust (Table 7.1), occurring naturally as silica (e.g., sand) and silicates (e.g., clay). Electronic grade silicon (EGS) is polycrystalline silicon of ultra high purity—so pure that the impurities are in the range of parts per billion (ppb). They cannot be measured by conventional chemical laboratory techniques but must be inferred from measurements of resistivity on test ingots. The reduction of the naturally occurring Si compound to EGS involves the following processing steps. The ﬁrst step is carried out in a submerged-electrode arc furnace. The principal raw material for silicon is quartzite, which is very pure SiO2.The charge also includes coal, coke, and wood chips as sources of carbon for the various chemical reactions that occur in the furnace. The net product consists of metallurgical grade silicon (MGS), and the gases SiO and CO. MGS is only about 98% Si, which is adequate for metallurgical alloying but not for electronics components. The major impurities (the remaining 2% of MGS) include aluminum, calcium, carbon, iron, and titanium. The second step involves grinding the brittle MGS and reacting the Si powders with anhydrous HCl to form trichlorsilane:  
Si  3HCl (gas) → SiHCl3 (gas)  H2 (gas)  (33.1)  
The reaction is performed in a ﬂuidized-bed reactor at temperatures around 300°C (~570°F). Trichlorsilane (SiHCl3), although shown as a gas in Equation (33.1), is a liquid at room temperature. Its low boiling point of 32°C (90°F) permits it to be separated from the leftover impurities of MGS by fractional distillation. The ﬁnal step in the process is reduction of the puriﬁed trichlorsilane by means of hydrogen gas. The process is carried out at temperatures up to 1000°C (~1800°F), and a simpliﬁed equation of the reaction can be written as follows:  
SiHCl3 (gas)  H2 (gas) → Si  3HCl (gas)  (33.2)  
The product of this reaction is electronic grade silicon—nearly 100% pure Si.  
33.2.2  CRYSTAL GROWING  

The silicon substrate for microelectronic chips must be made of a single crystal whose unit cell is oriented in a certain direction. The properties of the substrate and the way it is processed are both inﬂuenced by these requirements. Accordingly, silicon used as the raw material in semiconductor device fabrication must not only be of ultra high purity, as in electronic grade silicon; it must also be prepared in the form of a single crystal and then cut in a direction that achieves the desired planar orientation.The crystal-growing process is covered here,and the next section details the cutting operation. 
The most widely used crystal-growing method in the semiconductor industry is the Czochralski process, illustrated in Figure 33.5, in which a single crystal ingot, called a boule, is pulled upward from a pool of molten silicon.4 The setup includes a furnace, a mechanical apparatus for pulling the boule, a vacuum system, and 
4The process is named after J. Czochralski, a Polish scientist who discovered it in 1916 while doing research on metal crystallization [15]. 


support ing controls.The furnace consists of a crucible and heating system contained in a vacuum chamber. The crucible is supported by a mechanism that permits rotation during the crystal-pulling procedure. Chunks of EGS are placed in the crucible and heated to a temperature slightly above the melting point of silicon: 1410°C (2570°F). Heating is by induction or resistance, the latter being used for large melt sizes. The molten silicon is doped5 before pulling begins to make the crystal either p-type or n-type. 
To initiate crystal growing, a seed crystal of silicon is dipped into the molten pool and then withdrawn upward under carefully controlled conditions. At ﬁrst the pulling rate (vertical velocity of the pulling apparatus) is relatively rapid, which causes a single crystal of silicon to solidify against the seed,forming a thin neck.The velocity is then reduced, causing the neck to grow into the desired larger diameter of the boule while maintaining its single crystal structure. In addition to pulling rate, rotation of the crucible and other process parameters are used to control boule size. Single-crystal ingots of diameter ! 450 mm (18 in) and up to 3 m (10 ft) long can be produced for subsequent fabrication of microelectronic chips. 
5 The term dope (doped, doping) refers to the introduction of impurities into the semiconductor material to alter its electrical properties, making the semiconductor either an n-type (excess electrons in its structure) or a p-type (missing electrons in its structure). 
FIGURE 33.6 Grindingoperations used inshaping the siliconingot: (a) a form ofcylindrical grindingprovides diameter androundness control, and (b) a ﬂat ground on the cylinder. 

It is important to avoid contamination of the silicon during crystal growing, because contaminants, even in small amounts, can dramatically alter the electrical properties of Si. To minimize unwanted reactions with silicon and the introduction of contaminants at the elevated temperatures of crystal growing, the procedure is carried out either in an inert gas (argon or helium) or a vacuum. Choice of crucible material is also important; fused silica (SiO2), although not perfect for the application, represents the best available material and is used almost exclusively. Gradual dissolution of the crucible introduces oxygen as an unwanted impurity in the silicon boule. Unfortunately, the level of oxygen in the melt increases during the process, leading to a variation in concentration of the impurity throughout the length and diameter of the ingot. 

33.2.3 SHAPING OF SILICON INTO WAFERS 
A series of processing steps are used to reduce the boule into thin, disc-shaped wafers.The steps can be grouped as follows:(1) ingot preparation,(2) wafer slicing,and 
(3) wafer preparation. In ingot preparation, the seed and tang ends of the ingot are ﬁ rst cut off, as well as portions of the ingot that do not meet the strict resistivity and crystallographic requirements for subsequent IC processing. Next, a form of cylindrical grinding, as shown in Figure 33.6(a), is used to shape the ingot into a more perfect cylinder, because the crystal-growing process cannot achieve sufﬁ cient control over diameter and roundness. One or more ﬂ ats are then ground along the length of the ingot, as in Figure 33.6(b). After the wafers have been cut from the ingot, these ﬂ ats serve several functions: (1) identiﬁcation, (2) orientation of the ICs relative to crystal structure, and (3) mechanical location during processing. 
The ingot is now ready to be sliced into wafers, using the abrasive cutoff process illustrated in Figure 33.7. A very thin saw blade with diamond grit bonded to the internal diameter serves as the cutting edge. Use of the ID for slicing rather than the OD of the saw blade provides better control over ﬂatness, thickness, parallelism, and surface characteristics of the wafer. The wafers are cut to a thickness of around 0.4 to 0.7 mm (0.016–0.028 in), depending on diameter (greater thicknesses for larger wafer diameters). For every wafer cut, a certain amount of silicon is wasted because of the kerf width of the saw blade. To minimize kerf loss, the blades are made as thin as possible—around 0.33 mm (0.013 in). 


Next the wafer must be prepared for the subsequent processes and handling in IC fabrication.After slicing,the rims of the wafers are rounded using a contour-grinding operation,such as in Figure 33.8 (a).This reduces chipping of the wafer edges during handling and minimizes accumulation of photoresist solutions at the wafer rims. The wafers are then chemically etched to remove surface damage that occurred during slicing. This is followed by a ﬂat polishing operation to provide very smooth surfaces that will accept the subsequent optical lithography processes. The polishing step, seen in Figure 33.8(b), uses a slurry of very ﬁne silica (SiO2) particles in an aqueous solution of sodium hydroxide (NaOH).The NaOH oxidizes the Si wafer surface,and the abrasive particles remove the oxidized surface layers—about 0.025 mm (0.001 in) is removed from each side during polishing. Finally, the wafer is chemically cleaned to remove residues and organic ﬁ lms. 
It is of interest to know how many IC chips can be fabricated on a wafer of a given size. The number depends on the chip size relative to the wafer size. Assuming that 

(b) surface polishing. 
the chips are square, the following equation can be used to estimate the number of chips on the wafer: 
Dw 2.25 
 0.34 (33.3)



nc ()
Lc 
where nc  estimated number of chips on the wafer; Dw  diameter of the processable area of the wafer, assumed circular, mm (in); and Lc  side dimension of the chip,assumed square,mm (in).The diameter of the processable area of the wafer will be slightly less than the outside diameter of the wafer.The actual number of chips on the wafer may be different from the value given by Equation (33.3), depending on the way the chips are laid out on the wafer. 


A 200-mm diameter silicon wafer has a processable area whose diameter ! 190 mm. The IC chips to be fabricated on the wafer surface are square with 18 mm on a side. How many IC chips can be placed onto the wafer? 
190
Solution: nc  0.34 ( )2.25  0.34(10.56)2.25  68.3 round to 68 chips.
18 


Lithography 
An IC consists of many microscopic regions on the wafer surface that make up the transistors, other devices, and interconnections in the circuit design. In the planar process, the regions are fabricated by a sequence of steps that add, alter, or remove layers in selected areas of the surface. The form of each layer is determined by a geometric pattern representing circuit design information that is transferred to the wafer surface by a procedure known as lithography—basically the same procedure used by artists and printers for centuries. 
Several lithographic technologies are used in semiconductor processing: (1) optical lithography, also known as photolithography, (2) electron-beam lithography, (3) X-ray lithography,and (4) ion beam lithography.As their names indicate,the differences are in the type of radiation used to transfer the mask pattern to the surface by exposing the photoresist.The traditional technique is optical lithography,and most of the discussion will be directed at this topic. 

33.3.1 OPTICAL LITHOGRAPHY 
Optical lithography uses light radiation to expose a coating of photoresist on the surface of the silicon wafer; a mask containing the required geometric pattern for each layer separates the light source from the wafer, so that only the portions of the photoresist not blocked by the mask are exposed.The mask consists of a ﬂat plate of transparent glass onto which a thin ﬁlm of an opaque substance has been deposited in certain areas to form the desired pattern. Thickness of the glass plate is around 2 mm (0.080 in), whereas the deposited ﬁlm is only a few mm thick—for some ﬁlm materials, less than one mm. The mask itself is fabricated by lithography, the pattern being based on circuit design data, usually in the form of digital output from the CAD system used by the circuit designer. 


Photoresists A photoresist is an organic polymer that is sensitive to light radiation in a certain wavelength range; the sensitivity causes either an increase or decrease in solubility of the polymer to certain chemicals. Typical practice in semiconductor processing is to use photoresists that are sensitive to ultraviolet (UV) light. UV light has a short wavelength compared with visible light, permitting sharper imaging of microscopic circuit details on the wafer surface. It also permits the fabrication and photoresist areas in the plant to be illuminated at low light levels above the UV band. 
Two types of photoresists are available: positive and negative. A positive resist becomes more soluble in developing solutions after exposure to light. A negative resist becomes less soluble (the polymer cross-links and hardens) when exposed to light. Figure 33.9 illustrates the operation of both resist types. Negative resists have better adhesion to SiO2 and metal surfaces and good etch resistance. However, positive resists achieve better resolution, which has made it the more widely used technique as IC feature sizes have become smaller and smaller. 
Exposure Techniques The resists are exposed through the mask by one of three exposure techniques: (a) contact printing, (b) proximity printing, and (c) projection printing, illustrated in Figure 33.10. In contact printing, the mask is pressed against the resist coating during exposure.This results in high resolution of the pattern onto the wafer surface; an important disadvantage is that physical contact with the wafers gradually wears out the mask. In proximity printing, the mask is separated from the resist coating by a distance of 10 to 25 mm (0.0004–0.001 in). This eliminates mask wear, but resolution of the image is slightly reduced. Projection printing involves the use of a high-quality lens (or mirror) system to project the image through the 
(c) projection printing. 
FIGURE 33.11 Optical lithography process applied to a silicon wafer: (1) prepare surface; (2) apply photoresist; (3) soft-bake; 
(4) 
align mask and expose; (5) develop resist; (6) hard-bake; 

(7)
 etch; (8) strip resist. 




mask onto the wafer. This has become the preferred technique because it is non-contact (thus, no mask wear), and the mask pattern can be reduced through optical projection to obtain high resolution. 
Processing Sequence in Optical lithography A typical processing sequence begins with surface of the silicon having just been oxidized to form a thin ﬁlm of SiO2 on the wafer. It is desired to remove the SiO2 ﬁlm in certain regions as deﬁned by the mask pattern. The sequence for a positive resist proceeds as follows, illustrated in Figure 33.11. (1) Prepare surface. The wafer is properly cleaned to promote wetting and adhesion of the resist. (2) Apply photoresist. In semiconductor processing, photoresists are applied by feeding a metered amount of liquid resist onto the center of the wafer and then spinning the wafer to spread the liquid and achieve a uniform coating thickness. Desired thickness is around 1 mm (0.00004 in), which gives good resolution yet minimizes pinhole defects. (3) Soft-bake. The purpose of this pre-exposure bake is to remove solvents, promote adhesion, and harden the resist. Typical soft-bake temperatures are around 90°C (190°F) for 10 to 20 min. (4) Align mask and expose. The pattern mask is aligned relative to the wafer and the resist is exposed through the mask by one of the methods described above. Alignment must be accomplished with very high precision, using optical-mechanical equipment designed speciﬁcally for the purpose. If the wafer has been previously processed by lithography so that a pattern has already been formed in the wafer, then sub sequent masks must be accurately registered relative to the existing pattern. Exposure of the resist depends on the same basic rule as in photography—the exposure is a function of light intensity $ time. A mercury arc lamp or other source of UV light is used. (5) Develop resist. The exposed wafer is next immersed in a developing solution, or the solution is sprayed onto the wafer surface. For the positive resist in the example, the exposed areas are dissolved in the developer, thus leaving the SiO2 surface uncovered in these areas. Development is usually followed by a rinse to stop develop ment and remove residual chemicals. (6) Hard-bake. This baking step expels volatiles remain ing from the developing solution and increases adhesion of the resist especially at the newly created edges of the resist ﬁ lm. (7) Etch. Etching removes the SiO2 layer at selected regions where the resist has been removed. (8) Strip resist. After etching, the resist coating that remains on the surface must be removed. Stripping is accomplished using either wet or dry techniques. Wet stripping uses liquid chemicals; a mixture of sulfuric acid and hydrogen peroxide (H2SO4—H2O2) is common. Dry stripping uses plasma etching with oxygen as the reactive gas. 


Although the example describes the use of optical lithography to remove a thin ﬁlm of SiO2 from a silicon substrate, the same basic procedure is followed for other processing steps. The purpose of optical lithography in all of these steps is to expose speciﬁc regions beneath the photoresist layer so that some process can be performed on these exposed regions. In the processing of a given wafer, optical lithography is repeated as many times as needed to produce the desired integrated circuit, each time using a different mask to deﬁne the appropriate pattern. Figure 33.12 shows a silicon wafer that has been partially processed using optical lithography. 
E. Kane Manufacturing Technology Laboratory, Lehigh University.) 


33.3.2 OTHER LITHOGRAPHY TECHNIQUES 

As feature size in integrated circuits continues to decrease and conventional UV optical lithography becomes increasingly inadequate, other lithography techniques that offer higher resolution are growing in importance.These techniques are extreme ultraviolet lithography, electron beam lithography, X-ray lithography, and ion beam lithography.The following paragraphs provide brief descriptions of these alternatives. For each technique, special resist materials are required that react to the particular type of radiation. 
Extreme ultraviolet lithography (EUV) represents a reﬁnement of conventional UV lithography through the use of shorter wavelengths during exposure. The ultraviolet wavelength spectrum ranges from about 10 nm to 380 nm (nm  nanometer ! 109 m), the upper end of which is close to the visible light range ( 400–700 nm wavelengths).EUV uses wavelengths in the range 10 nm to 14 nm,which permits the feature size of an integrated circuit to be reduced to about 0.05 mm (50nm) [15].Thiscompares with about 0.1 mm (100 nm) using conventional UV exposure. 
Compared with UV and EUV lithography, electron-beam (E-Beam) lithography virtually eliminates diffraction during exposure of the resist, thus permitting higher resolution of the image. Another potential advantage is that a scanning E-beam can be directed to expose only certain regions of the wafer surface, thus eliminating the need for a mask. Unfortunately, high-quality electron-beam systems are expensive. Also, because of the time-consuming sequential nature of the exposure method, production rates are low compared with the mask techniques of optical lithography. Accordingly, use of E-beam lithography tends to be limited to small production quantities. E-beam techniques are widely used for making the masks in UV lithography. 
X-ray lithography has been under development since around 1972.As in E-beam lithography, the wavelengths of X-rays are much shorter than UV light (X-ray wavelength ranges from 0.005 nm to several dozen nm, overlapping the lower end of the UV range). Thus, they hold the promise of sharper imaging during exposure of the resist. X-rays are difﬁcult to focus during lithography. Consequently, contact or proxi mity printing must be used, and a small X-ray source must be used at a relatively large distance from the wafer surface to achieve good image resolution through the mask. 
Ion beam lithography systems divide into two categories: (1) focused ion beam systems, whose operation is similar to a scanning E-beam system and avoids the need for a mask; and (2) masked ion beam systems, which expose the resist through a mask by proximity printing. As with E-beam and X-ray systems, ion lithography produces higher image resolution than conventional UV optical lithography. 




Layer Processes Used in IC Fabrication 
The steps required to produce an integrated circuit consist of chemical and physical processes that add, alter, or remove regions on the silicon wafer that have been deﬁned by optical lithography.These regions constitute the insulating,semiconducting, and conducting areas that form the devices and their interconnections in the integrated circuits. The layers are fabricated one at a time, step by step, each layer having a different conﬁguration and each requiring a separate mask, until all of the microscopic details of the electronic devices and conducting paths have been constructed on the wafer surface. 

This section considers the wafer processes used to add, alter, and subtract layers. Processes that add or alter layers to the surface include (1) thermal oxidation, used to grow a layer of silicon dioxide onto the silicon substrate; (2) chemical vapor deposition, a versatile process used to apply various types of layers in IC fabrication; (3) diffusion and ion implantation, used to alter the chemistry of an existing layer or substrate; and (4) various metallization processes that add metal layers to provide regions of electrical conduction on the wafer. Finally, (5) several etching processes are used to remove portions of the layers that have been added to achieve the desired details of the integrated circuit. 
33.4.1 THERMAL OXIDATION 
Oxidation of the silicon wafer may be performed multiple times during fabrication of an integrated circuit. Silicon dioxide (SiO2) is an insulator, contrasted with the semiconducting properties of Si. The ease with which a thin ﬁlm of SiO2 can be produced on the surface of a silicon wafer is one of the attractive features of silicon as a semiconductor material. 
Silicon dioxide serves a number of important functions in IC fabrication: (1) It is used as a mask to prevent diffusion or ion implantation of dopants into silicon. (2) It is used to isolate devices in the circuit. (3) It provides electrical insulation between levels in multilevel metallization systems. 
Several processes are used to form SiO2 in semiconductor manufacturing, depending on when during chip fabrication the oxide must be added. The most common process is thermal oxidation, appropriate for growing SiO2 ﬁ lms on silicon substrates. In thermal oxidation, the wafer is exposed to an oxidizing atmosphere at elevated temperature; either oxygen or steam atmospheres are used, with the following reactions, respectively: 
Si  O2 → SiO2 (33.4) 
or 
Si  2H2O → SiO2  2H2 (33.5) 

Typical temperatures used in thermal oxidation of silicon range from 900°C to 1200°C (1650°F to 2200°F). By controlling temperature and time, oxide ﬁlms of predictable thicknesses can be obtained. The equations show that silicon at the surface of the wafer is consumed in the reaction,as seen in Figure 33.13.To grow a SiO2 ﬁlm of thickness d requires a layer of silicon that is 0.44d thick.
